Repository: jacobfilik/webxdiviewer

# WebXDIViewer

A prototype viewer for git repositories containing XAFS Data Interchange Format [XDI](https://docs.xrayabsorption.org/xaslib/xdi.html) files.

The viewer is written in React/Typscript and automatically deployed to Github pages using Github Actions. During the deployment process, XDI files are copied from a data repository, indexed, and added as static files to the viewer.

The code in this repo is deployed [here](http://jfilik.com/webxdiviewer/) using a fork of the XDI files from the [XASDataLibrary](https://github.com/XraySpectroscopy/XASDataLibrary).

## Deploying Against a Different Data Repository

Forking the repo and changing the repository and path in the "data" workflow should deploy the webpage against the specified repository.

## Local Deploy

Manually building the project and then running the python script in the /scripts directory in a python environment with [Larch](https://xraypy.github.io/xraylarch/) installed should generate the XDI file index (a .json file). Copying the index with the XDI files to the dist folder should let the viewer be used locally (but I have not tested this...).

# bmm-standards
A pretty webpage for BMM's collection of common XAFS materials

[BMM's common materials collection](./BMM-standards.html)

Plotting of the data will happen soon.

Periodic table adapted from [some guy named Daniel](https://codepen.io/gooseofmusic/pen/PjKdNQ)

[This](https://www.coderstool.com/scss-to-css) is a helpful tool for
dealing with Sassy CSS.

File: xdidata/Au/Au-L3-GoldOxide.xdi
# XDI/1.0 BlueSky/1.10.0 BMM/2023-1.0-py310-tiled
# Beamline.name: BMM (06BM) -- Beamline for Materials Measurement (NIST)
# Beamline.xray_source: NSLS-II three-pole wiggler
# Beamline.collimation: paraboloid mirror, 5 nm Rh on 30 nm Pt
# Beamline.focusing: not in use
# Beamline.harmonic_rejection: flat mirror, Pt stripe, pitch = 7.0 mrad relative to beam
# Beamline.software: Bluesky 1.10.0, Ophyd 1.7.0, DataBroker 2.0.0b13, Python 3.10.8, 2023-1.0-py310-tiled
# Detector.I0: 10 cm N2
# Detector.I1: 25 cm N2
# Detector.I2: 25 cm N2
# Element.symbol: Au
# Element.edge: L3
# Element.reference: Au
# Element.reference_material: Au foil
# Facility.name: NSLS-II
# Facility.energy: 3.0
# Facility.current: 399.8
# Facility.mode: top-off
# Facility.GUP: 301027
# Facility.SAF: 310583
# Facility.cycle: 2023-2
# Mono.name: Si(111)
# Mono.d_spacing: 3.1351860
# Mono.encoder_resolution: 0.0000050 deg/ct
# Mono.angle_offset: 16.0754326 deg
# Mono.scan_mode: pseudo channel cut
# Mono.scan_type: step
# Mono.direction: forward in energy
# Sample.name: Au2O3, Gold oxide
# Sample.prep: powder on tape
# Sample.x: 145.711 mm
# Sample.y: 114.376 mm
# Sample.SDD_position: 205.000 mm
# Scan.experimenters: Bruce Ravel
# Scan.edge_energy: 11918.7
# Scan.start_time: 2023-06-27T18:32:17
# Scan.end_time: 2023-06-27T18:40:09
# Scan.transient_id: 85227
# Scan.uid: 93ec9f91-1c27-4b2c-805a-3bbb17040b49
# Scan.plot_hint: ln(I0/It)  --  ln($5/$6)
# Column.1: energy eV
# Column.2: requested_energy eV
# Column.3: measurement_time seconds
# Column.4: xmu 
# Column.5: I0 nA
# Column.6: It nA
# Column.7: Ir nA
# ///////////
# sample courtesy Martin Stennett, University of Sheffield
# -----------
# energy  requested_energy  measurement_time  xmu  I0  It  Ir
  11718.666  11718.700  0.500  0.928191  64.564009  25.520091  16.233367
  11728.723  11728.700  0.500  0.924749  64.434396  25.556671  16.273067
  11738.750  11738.700  0.500  0.921236  64.263948  25.578780  16.305618
  11748.722  11748.700  0.500  0.917614  64.054437  25.587885  16.325344
  11758.723  11758.700  0.500  0.914190  63.820248  25.581777  16.342220
  11768.735  11768.700  0.500  0.910865  63.892778  25.696156  16.435330
  11778.758  11778.700  0.500  0.907470  63.563064  25.650476  16.421736
  11788.739  11788.700  0.500  0.903850  63.614566  25.764358  16.508551
  11798.773  11798.700  0.500  0.900709  63.483682  25.792240  16.548412
  11808.745  11808.700  0.500  0.897412  63.320096  25.810751  16.576189
  11818.783  11818.700  0.500  0.894407  63.189727  25.835131  16.608044
  11828.699  11828.700  0.500  0.891433  63.026459  25.845110  16.631987
  11838.741  11838.700  0.500  0.888624  62.933633  25.879653  16.667829
  11848.733  11848.700  0.500  0.886285  62.614933  25.808884  16.640357
  11858.742  11858.700  0.500  0.884146  62.580525  25.849941  16.675615
  11868.720  11868.700  0.500  0.882911  62.543540  25.866580  16.700913
  11878.721  11878.700  0.500  0.883048  62.407569  25.806805  16.666504
  11888.732  11888.700  0.500  0.886042  62.232513  25.657481  16.567344
  11890.676  11890.700  0.500  0.887188  62.220997  25.623356  16.543417
  11892.676  11892.700  0.500  0.888615  62.195376  25.576292  16.508896
  11894.671  11894.700  0.500  0.890443  62.165182  25.517180  16.467842
  11896.672  11896.700  0.500  0.892786  62.139102  25.446778  16.417294
  11898.681  11898.700  0.500  0.895548  62.110925  25.365084  16.354052
  11900.665  11900.700  0.500  0.899084  62.000846  25.230753  16.258240
  11902.675  11902.700  0.500  0.903737  61.395283  24.868357  16.013384
  11904.673  11904.700  0.500  0.909579  61.982413  24.959937  16.055219
  11906.672  11906.700  0.500  0.917360  62.001422  24.774077  15.916334
  11908.671  11908.700  0.500  0.927643  61.967831  24.507332  15.712139
  11908.943  11909.000  0.500  0.929518  61.971988  24.463076  15.678700
  11909.245  11909.300  0.500  0.931645  61.979198  24.413933  15.642244
  11909.548  11909.600  0.500  0.933640  61.967768  24.360774  15.602764
  11909.844  11909.900  0.500  0.936027  61.961467  24.300230  15.556538
  11910.153  11910.200  0.500  0.938447  62.135983  24.309772  15.556651
  11910.455  11910.500  0.500  0.940779  62.127788  24.249954  15.509122
  11910.770  11910.800  0.500  0.943608  62.129324  24.182036  15.461159
  11911.072  11911.100  0.500  0.946432  62.128777  24.113637  15.409653
  11911.369  11911.400  0.500  0.949210  62.117538  24.042385  15.354038
  11911.671  11911.700  0.500  0.952299  62.105111  23.963441  15.295855
  11911.974  11912.000  0.500  0.955418  62.099982  23.886845  15.237229
  11912.277  11912.300  0.500  0.958862  62.106352  23.807165  15.176759
  11912.585  11912.600  0.500  0.962546  62.105435  23.719258  15.113315
  11912.876  11912.900  0.500  0.966484  62.094677  23.621945  15.037500
  11913.178  11913.200  0.500  0.970667  62.078659  23.517277  14.958794
  11913.475  11913.500  0.500  0.975051  62.077577  23.413993  14.880572
  11913.778  11913.800  0.500  0.980050  62.069555  23.294227  14.791338
  11914.068  11914.100  0.500  0.985042  62.065380  23.176681  14.702721
  11914.377  11914.400  0.500  0.990863  62.053740  23.037837  14.599604
  11914.667  11914.700  0.500  0.996759  62.034910  22.895453  14.488960
  11914.964  11915.000  0.500  1.003570  62.033044  22.739364  14.376625
  11915.285  11915.300  0.500  1.011105  62.012715  22.561272  14.240753
  11915.563  11915.600  0.500  1.018573  61.988916  22.384813  14.112469
  11915.884  11915.900  0.500  1.027624  61.940909  22.165948  13.950454
  11916.163  11916.200  0.500  1.036586  61.853918  21.937325  13.782485
  11916.490  11916.500  0.500  1.047804  61.711744  21.642736  13.568989
  11916.774  11916.800  0.500  1.058569  61.577843  21.364552  13.366378
  11917.071  11917.100  0.500  1.071095  61.456726  21.057119  13.143627
  11917.374  11917.400  0.500  1.084761  61.367232  20.741061  12.912736
  11917.702  11917.700  0.500  1.100899  61.349892  20.403258  12.662990
  11917.992  11918.000  0.500  1.117220  61.388973  20.085745  12.428100
  11918.289  11918.300  0.500  1.136053  61.470673  19.737233  12.168545
  11918.598  11918.600  0.500  1.156274  61.570519  19.373566  11.900194
  11918.907  11918.900  0.500  1.179855  61.681199  18.956061  11.590939
  11919.198  11919.200  0.500  1.204068  61.793899  18.536402  11.279858
  11919.507  11919.500  0.500  1.232645  61.891408  18.042609  10.920613
  11919.791  11919.800  0.500  1.262710  61.922208  17.516954  10.541073
  11920.107  11920.100  0.500  1.297598  61.950733  16.924142  10.116137
  11920.391  11920.400  0.500  1.334023  61.960430  16.321325  9.686987
  11920.694  11920.700  0.500  1.373693  61.965284  15.687760  9.237841
  11920.991  11921.000  0.500  1.416538  61.977526  15.032792  8.776495
  11921.276  11921.300  0.500  1.459522  61.970690  14.398725  8.334369
  11921.603  11921.600  0.500  1.507764  61.968443  13.720092  7.862298
  11921.869  11921.900  0.500  1.550841  61.953173  13.138377  7.460245
  11922.179  11922.200  0.500  1.597410  61.960569  12.542064  7.050917
  11922.494  11922.500  0.500  1.640115  61.950878  12.015849  6.690800
  11922.779  11922.800  0.500  1.679284  61.950041  11.554150  6.378795
  11923.107  11923.100  0.500  1.716654  61.944672  11.129374  6.089320
  11923.391  11923.400  0.500  1.745619  61.940665  10.810934  5.874380
  11923.695  11923.700  0.500  1.772531  61.935075  10.522924  5.681615
  11924.004  11924.000  0.500  1.793932  61.933330  10.299821  5.529264
  11924.301  11924.300  0.500  1.811482  61.921475  10.118702  5.406464
  11924.598  11924.600  0.500  1.825602  61.934377  9.978901  5.309357
  11924.889  11924.900  0.500  1.836124  61.914817  9.871341  5.236469
  11925.211  11925.200  0.500  1.845523  61.914073  9.778874  5.173530
  11925.495  11925.500  0.500  1.851517  61.902972  9.718693  5.129139
  11925.805  11925.800  0.500  1.856279  61.905517  9.672919  5.096797
  11926.102  11926.100  0.500  1.859250  61.912911  9.645379  5.075782
  11926.393  11926.400  0.500  1.860621  61.894660  9.629327  5.063376
  11926.696  11926.700  0.500  1.861007  61.897817  9.626100  5.059100
  11926.987  11927.000  0.500  1.860444  61.883824  9.629345  5.058791
  11927.297  11927.300  0.500  1.859453  61.883122  9.638779  5.063252
  11927.582  11927.600  0.500  1.858151  61.878337  9.650595  5.070818
  11927.885  11927.900  0.500  1.856818  61.876619  9.663200  5.078055
  11928.195  11928.200  0.500  1.855259  61.870330  9.677293  5.085044
  11928.492  11928.500  0.500  1.854513  61.874515  9.685164  5.088548
  11928.789  11928.800  0.500  1.854000  61.866011  9.688800  5.089622
  11929.093  11929.100  0.500  1.854270  61.868462  9.686573  5.086992
  11929.409  11929.400  0.500  1.855251  61.854364  9.674864  5.079999
  11929.700  11929.700  0.500  1.856684  61.849513  9.660258  5.069038
  11930.010  11930.000  0.500  1.859088  61.838003  9.635271  5.052727
  11930.301  11930.300  0.500  1.862382  61.840563  9.603976  5.032119
  11930.604  11930.600  0.500  1.865781  61.821339  9.568411  5.007299
  11930.908  11930.900  0.500  1.870153  61.822905  9.526919  4.979539
  11931.205  11931.200  0.500  1.874831  61.817111  9.481562  4.950523
  11931.509  11931.500  0.500  1.880131  61.817621  9.431521  4.916564
  11931.794  11931.800  0.500  1.885670  61.800866  9.376882  4.881031
  11932.097  11932.100  0.500  1.891768  61.809274  9.321142  4.845278
  11932.389  11932.400  0.500  1.897532  61.783170  9.263655  4.808209
  11932.711  11932.700  0.500  1.904281  61.784580  9.201561  4.768562
  11932.990  11933.000  0.500  1.910098  61.769545  9.145959  4.731657
  11933.300  11933.300  0.500  1.916530  61.749962  9.084439  4.693448
  11933.579  11933.600  0.500  1.922065  61.723254  9.030393  4.659095
  11933.895  11933.900  0.500  1.927753  61.660049  8.969976  4.619716
  11934.186  11934.200  0.500  1.932944  61.524661  8.903945  4.581008
  11934.496  11934.500  0.500  1.937858  61.357674  8.836245  4.539897
  11934.787  11934.800  0.500  1.942345  61.208490  8.775303  4.504331
  11935.097  11935.100  0.500  1.946515  61.102769  8.723690  4.473777
  11935.401  11935.400  0.500  1.949872  61.066393  8.689276  4.451911
  11935.693  11935.700  0.500  1.953164  61.090483  8.664134  4.437372
  11936.003  11936.000  0.500  1.955912  61.149559  8.648717  4.426167
  11936.307  11936.300  0.500  1.958083  61.244820  8.643402  4.421167
  11936.610  11936.600  0.500  1.960131  61.365505  8.642719  4.418916
  11936.908  11936.900  0.500  1.961844  61.480806  8.644135  4.418946
  11937.212  11937.200  0.500  1.963311  61.570279  8.644021  4.417333
  11937.516  11937.500  0.500  1.964748  61.626360  8.639474  4.413213
  11937.814  11937.800  0.500  1.966010  61.649190  8.631770  4.408303
  11938.093  11938.100  0.500  1.967381  61.661588  8.621682  4.401962
  11938.409  11938.400  0.500  1.969031  61.659511  8.607181  4.395042
  11938.688  11938.700  0.500  1.970735  61.663533  8.593085  4.386298
  11938.998  11939.000  0.500  1.972765  61.675280  8.577288  4.376145
  11939.296  11939.300  0.500  1.974868  61.663641  8.557660  4.362896
  11939.600  11939.600  0.500  1.977467  61.656991  8.534526  4.349133
  11939.886  11939.900  0.500  1.979991  61.658199  8.513179  4.336626
  11940.196  11940.200  0.500  1.982726  61.651222  8.488963  4.321634
  11940.488  11940.500  0.500  1.985418  61.646117  8.465442  4.307135
  11940.804  11940.800  0.500  1.988089  61.639138  8.441910  4.291020
  11941.090  11941.100  0.500  1.990828  61.637683  8.418617  4.278321
  11941.406  11941.400  0.500  1.993386  61.623635  8.395195  4.262855
  11941.698  11941.700  0.500  1.995779  61.632777  8.376373  4.251876
  11942.008  11942.000  0.500  1.998106  61.605513  8.353207  4.237137
  11942.300  11942.300  0.500  2.000794  61.604768  8.330680  4.224488
  11942.604  11942.600  0.500  2.003526  61.610221  8.308690  4.210231
  11942.908  11942.900  0.500  2.006844  61.594473  8.279051  4.192580
  11943.206  11943.200  0.500  2.010334  61.587043  8.249208  4.172873
  11943.510  11943.500  0.500  2.014992  61.587413  8.210923  4.148968
  11943.709  11943.700  0.500  2.018320  61.589441  8.183914  4.132134
  11944.709  11944.690  0.500  2.042298  61.573588  7.987960  4.009374
  11945.696  11945.690  0.500  2.075517  61.564234  7.725791  3.844913
  11946.721  11946.710  0.500  2.112426  61.555523  7.444784  3.669560
  11947.771  11947.760  0.500  2.141666  61.531165  7.227386  3.535402
  11948.840  11948.820  0.500  2.153186  61.516934  7.142952  3.484159
  11949.915  11949.900  0.500  2.146393  61.511211  7.190975  3.514405
  11951.015  11951.000  0.500  2.126825  61.500448  7.331789  3.604310
  11952.116  11952.120  0.500  2.102185  61.479674  7.512146  3.715834
  11953.279  11953.260  0.500  2.081047  61.453620  7.669377  3.815197
  11954.411  11954.410  0.500  2.069134  61.445889  7.760316  3.873366
  11955.605  11955.590  0.500  2.064149  61.419903  7.795799  3.896016
  11956.806  11956.780  0.500  2.061616  61.405930  7.813790  3.909340
  11958.013  11958.000  0.500  2.057016  61.392913  7.848158  3.931129
  11959.233  11959.230  0.500  2.051558  61.380915  7.889563  3.958788
  11960.485  11960.480  0.500  2.048839  61.360602  7.908427  3.971812
  11961.768  11961.750  0.500  2.051927  61.342013  7.881659  3.956494
  11963.063  11963.040  0.500  2.061418  61.327970  7.805415  3.908073
  11964.378  11964.350  0.500  2.076562  61.305030  7.685228  3.835591
  11965.686  11965.680  0.500  2.094221  61.278550  7.547442  3.749421
  11967.045  11967.030  0.500  2.112670  61.264142  7.407734  3.663744
  11968.417  11968.400  0.500  2.129790  61.254291  7.280825  3.583495
  11969.807  11969.780  0.500  2.143533  61.226427  7.178181  3.521947
  11971.204  11971.190  0.500  2.151404  61.204554  7.119356  3.485034
  11972.621  11972.610  0.500  2.151193  61.181962  7.118234  3.485274
  11974.043  11974.050  0.500  2.143953  61.166492  7.168144  3.516570
  11975.516  11975.510  0.500  2.133051  61.136681  7.243181  3.563746
  11977.015  11976.990  0.500  2.121839  61.117910  7.322603  3.611657
  11978.495  11978.490  0.500  2.112190  61.096966  7.391071  3.653443
  11980.025  11980.010  0.500  2.104126  61.086339  7.449614  3.691024
  11981.556  11981.550  0.500  2.096461  61.049235  7.502372  3.724002
  11983.125  11983.110  0.500  2.090053  61.029853  7.548210  3.752644
  11984.694  11984.680  0.500  2.085207  61.017015  7.583276  3.774921
  11986.295  11986.280  0.500  2.079589  60.987503  7.622310  3.798563
  11987.883  11987.890  0.500  2.072647  60.966088  7.672720  3.831845
  11989.529  11989.530  0.500  2.063599  60.939762  7.739111  3.873221
  11991.193  11991.180  0.500  2.054790  60.911256  7.803933  3.914390
  11992.859  11992.850  0.500  2.048580  60.894720  7.850414  3.942941
  11994.537  11994.540  0.500  2.046063  60.870249  7.867035  3.955848
  11996.240  11996.250  0.500  2.046249  60.842096  7.861936  3.952124
  11997.995  11997.980  0.500  2.048538  60.819163  7.841005  3.939022
  11999.750  11999.730  0.500  2.052475  60.798954  7.807601  3.918997
  12001.505  12001.490  0.500  2.058399  60.779836  7.759047  3.888306
  12003.280  12003.280  0.500  2.066966  60.753818  7.689562  3.845383
  12005.080  12005.080  0.500  2.076319  60.731233  7.615145  3.799608
  12006.925  12006.910  0.500  2.084954  60.699288  7.545702  3.758375
  12008.764  12008.750  0.500  2.090705  60.673370  7.499230  3.729012
  12010.591  12010.610  0.500  2.092800  60.653941  7.481139  3.716162
  12012.475  12012.490  0.500  2.092244  60.628815  7.482192  3.719539
  12014.410  12014.390  0.500  2.088732  60.611872  7.506423  3.734218
  12016.333  12016.310  0.500  2.084311  60.579912  7.535707  3.754838
  12018.251  12018.250  0.500  2.079907  60.549229  7.565129  3.774221
  12020.219  12020.210  0.500  2.076046  60.523399  7.591160  3.789876
  12022.194  12022.180  0.500  2.073042  60.510798  7.612413  3.804788
  12024.158  12024.180  0.500  2.071062  60.471131  7.622500  3.812035
  12026.153  12026.190  0.500  2.070496  60.444703  7.623479  3.814617
  12028.194  12028.220  0.500  2.070430  60.420491  7.620927  3.812767
  12030.260  12030.280  0.500  2.070622  60.391334  7.615787  3.810933
  12032.396  12032.350  0.500  2.070122  60.363902  7.616135  3.811853
  12035.006  12034.440  0.500  2.068455  60.321029  7.623426  3.817697
  12036.520  12036.550  0.500  2.066040  60.494839  7.663879  3.840023
  12038.892  12038.680  0.500  2.061915  60.454093  7.690373  3.857541
  12040.949  12040.820  0.500  2.057070  60.422394  7.723674  3.880030
  12043.032  12042.990  0.500  2.052361  60.386007  7.755458  3.901574
  12045.192  12045.180  0.500  2.047731  60.317107  7.782554  3.919915
  12047.378  12047.380  0.500  2.043659  59.167653  7.665397  3.865021
  12049.609  12049.600  0.500  2.040827  59.352010  7.711088  3.890715
  12051.860  12051.850  0.500  2.039613  60.193540  7.829916  3.951965
  12054.118  12054.110  0.500  2.039965  60.204625  7.828601  3.951020
  12056.383  12056.390  0.500  2.041888  60.183709  7.810851  3.940036
  12058.680  12058.690  0.500  2.044643  60.159090  7.786173  3.925340
  12061.010  12061.010  0.500  2.047124  60.130311  7.763167  3.910683
  12063.361  12063.350  0.500  2.049645  60.104885  7.740347  3.897040
  12065.705  12065.700  0.500  2.051798  60.071307  7.719381  3.884946
  12068.089  12068.080  0.500  2.053239  60.039169  7.704142  3.874109
  12070.461  12070.470  0.500  2.054461  60.008503  7.690802  3.867151
  12072.891  12072.890  0.500  2.055189  59.971738  7.680498  3.861291
  12075.334  12075.320  0.500  2.055781  59.938027  7.671638  3.857469
  12077.785  12077.770  0.500  2.055854  59.912692  7.667833  3.856075
  12080.257  12080.250  0.500  2.055066  59.869111  7.668301  3.857244
  12082.735  12082.740  0.500  2.054065  59.837767  7.671958  3.859608
  12085.265  12085.250  0.500  2.053344  59.799208  7.672547  3.862938
  12087.778  12087.770  0.500  2.052993  59.768893  7.671350  3.859868
  12090.323  12090.320  0.500  2.053522  59.721266  7.661181  3.855872
  12092.888  12092.890  0.500  2.054026  59.513348  7.630661  3.840341
  12095.455  12095.470  0.500  2.053951  59.680537  7.652672  3.851068
  12098.067  12098.080  0.500  2.052593  59.649689  7.659108  3.856952
  12100.725  12100.700  0.500  2.049230  59.602946  7.678890  3.869712
  12103.359  12103.350  0.500  2.044163  59.565478  7.713048  3.893628
  12106.007  12106.010  0.500  2.038465  59.533987  7.753019  3.919745
  12108.694  12108.690  0.500  2.033142  59.502654  7.790300  3.944034
  12111.388  12111.390  0.500  2.029423  59.465252  7.814408  3.960716
  12114.142  12114.110  0.500  2.027036  59.432723  7.828798  3.971652
  12116.858  12116.850  0.500  2.025136  59.391658  7.838269  3.977524
  12119.608  12119.600  0.500  2.023925  59.350731  7.842360  3.981888
  12122.371  12122.380  0.500  2.023014  59.312145  7.844402  3.983307
  12125.200  12125.170  0.500  2.022783  59.268893  7.840495  3.981876
  12127.992  12127.990  0.500  2.022919  59.195302  7.829694  3.977264
  12130.824  12130.820  0.500  2.024044  59.135754  7.813018  3.967145
  12133.650  12133.670  0.500  2.025650  59.177011  7.805923  3.962143
  12136.561  12136.550  0.500  2.028175  59.134782  7.780683  3.947114
  12139.435  12139.440  0.500  2.030980  59.097658  7.754017  3.931096
  12142.298  12142.350  0.500  2.034472  59.056239  7.721572  3.913213
  12145.259  12145.270  0.500  2.037407  59.015024  7.693569  3.894739
  12148.214  12148.220  0.500  2.040128  58.971658  7.667024  3.881067
  12151.197  12151.190  0.500  2.041033  58.940353  7.656025  3.872258
  12154.174  12154.170  0.500  2.040585  58.891297  7.653080  3.872144
  12157.166  12157.180  0.500  2.038252  58.849754  7.665546  3.880746
  12160.205  12160.200  0.500  2.034629  58.794422  7.686135  3.895083
  12163.258  12163.250  0.500  2.030015  58.556546  7.690437  3.901708
  12166.312  12166.310  0.500  2.024773  58.737136  7.754697  3.940892
  12169.407  12169.390  0.500  2.018839  58.688939  7.794452  3.967947
  12172.497  12172.490  0.500  2.012967  58.642538  7.834159  3.993965
  12175.614  12175.610  0.500  2.008443  58.596297  7.863472  4.013867
  12178.766  12178.750  0.500  2.005542  58.553284  7.880533  4.026323
  12181.906  12181.900  0.500  2.003959  58.511868  7.887434  4.029768
  12185.067  12185.080  0.500  2.003841  58.465586  7.882121  4.029001
  12188.294  12188.270  0.500  2.004019  58.425215  7.875281  4.024193
  12191.504  12191.490  0.500  2.004067  58.381410  7.869000  4.022300
  12194.715  12194.720  0.500  2.002878  58.333266  7.871865  4.025492
  12197.980  12197.970  0.500  2.000969  58.287167  7.880673  4.033008
  12201.273  12201.250  0.500  1.999318  58.021051  7.857654  4.023708
  12204.548  12204.540  0.500  1.998592  58.212941  7.889365  4.039613
  12207.870  12207.850  0.500  1.999364  58.165464  7.876851  4.033353
  12211.181  12211.170  0.500  2.000815  58.129942  7.860619  4.024900
  12214.527  12214.520  0.500  2.002060  58.082386  7.844416  4.013697
  12217.906  12217.890  0.500  2.003590  58.036128  7.826188  4.004016
  12221.308  12221.270  0.500  2.004788  57.994355  7.811194  3.994635
  12224.698  12224.680  0.500  2.005557  57.950491  7.799287  3.988558
  12228.122  12228.100  0.500  2.005162  57.913235  7.797353  3.988973
  12231.575  12231.550  0.500  2.003146  57.854731  7.805189  3.994765
  12235.029  12235.010  0.500  1.999866  56.701118  7.674691  3.932092
  12238.512  12238.490  0.500  1.995329  57.617858  7.834235  4.018355
  12242.029  12241.990  0.500  1.990555  57.686396  7.881091  4.048415
  12245.522  12245.510  0.500  1.986121  57.651923  7.911386  4.068256
  12249.070  12249.050  0.500  1.982411  57.613401  7.935485  4.084296
  12252.619  12252.600  0.500  1.980063  57.566043  7.947597  4.096052
  12256.184  12256.180  0.500  1.978281  57.390170  7.937448  4.092222
  12259.803  12259.780  0.500  1.976769  57.461923  7.959402  4.104428
  12263.398  12263.390  0.500  1.975676  56.947484  7.896768  4.072680
  12267.042  12267.020  0.500  1.974899  57.106008  7.924908  4.090113
  12270.707  12270.680  0.500  1.973684  57.171384  7.943623  4.101738
  12274.361  12274.350  0.500  1.972136  57.274124  7.970223  4.116251
  12278.063  12278.040  0.500  1.970580  57.224336  7.975699  4.121651
  12281.774  12281.750  0.500  1.969050  57.164221  7.979523  4.126397
  12285.488  12285.480  0.500  1.967973  57.051115  7.972311  4.123995
  12289.236  12289.220  0.500  1.967608  56.843530  7.946202  4.111006
  12293.007  12292.990  0.500  1.967845  56.558876  7.904541  4.088595
  12296.787  12296.780  0.500  1.967882  56.911747  7.953560  4.114679
  12300.588  12300.580  0.500  1.967636  56.806276  7.940773  4.109261
  12304.419  12304.410  0.500  1.966687  56.835232  7.952363  4.114964
  12308.258  12308.250  0.500  1.966090  56.786698  7.950317  4.116161
  12312.140  12312.110  0.500  1.965236  56.734842  7.949844  4.119818
  12315.991  12315.990  0.500  1.963866  56.677260  7.952668  4.120992
  12319.897  12319.890  0.500  1.961972  56.225605  7.904251  4.097790
  12323.819  12323.810  0.500  1.959182  56.344868  7.943142  4.121426
  12327.757  12327.750  0.500  1.955913  56.489111  7.989555  4.148675
  12331.724  12331.710  0.500  1.952145  56.451731  8.014408  4.166325
  12335.680  12335.680  0.500  1.948355  56.407512  8.038540  4.183766
  12339.705  12339.680  0.500  1.944789  56.358180  8.060200  4.198929
  12343.687  12343.690  0.500  1.941830  56.304092  8.076325  4.209982
  12347.757  12347.730  0.500  1.940099  56.247232  8.082149  4.216080
  12351.797  12351.780  0.500  1.938643  56.195874  8.086538  4.220951
  12355.859  12355.850  0.500  1.937888  56.142575  8.084970  4.221313
  12359.944  12359.940  0.500  1.937047  56.097310  8.085243  4.222892
  12364.059  12364.050  0.500  1.936175  55.973569  8.074450  4.219199
  12368.196  12368.180  0.500  1.935431  55.996585  8.083780  4.225360
  12372.349  12372.330  0.500  1.934668  55.894077  8.075145  4.220617
  12376.492  12376.490  0.500  1.934230  55.888214  8.077830  4.224282
  12380.705  12380.680  0.500  1.933127  55.817827  8.076559  4.224657
  12384.887  12384.880  0.500  1.932003  55.381837  8.022492  4.198457
  12389.145  12389.110  0.500  1.930378  55.730828  8.086172  4.232388
  12393.359  12393.350  0.500  1.928846  55.674377  8.090370  4.236725
  12397.630  12397.610  0.500  1.927624  55.615180  8.091648  4.240161
  12401.911  12401.890  0.500  1.925686  55.554188  8.098456  4.245088
  12406.201  12406.190  0.500  1.923904  55.500380  8.105040  4.252346
  12410.542  12410.510  0.500  1.921386  55.416258  8.113158  4.260071
  12414.865  12414.850  0.500  1.918808  55.380952  8.128916  4.272072
  12419.225  12419.210  0.500  1.916321  55.322444  8.140548  4.280919
  12423.608  12423.590  0.500  1.913721  55.253517  8.151577  4.289608
  12428.008  12427.980  0.500  1.911099  55.205363  8.165854  4.299294
  12432.418  12432.400  0.500  1.908487  55.140232  8.177547  4.309978
  12436.837  12436.830  0.500  1.905844  54.720432  8.136772  4.292172
  12441.327  12441.280  0.500  1.903458  55.056304  8.206269  4.330984
  12445.767  12445.750  0.500  1.901197  54.989236  8.214825  4.339509
  12450.270  12450.240  0.500  1.899272  54.924855  8.221016  4.345647
  12454.777  12454.750  0.500  1.897212  54.804267  8.219887  4.345576
  12459.301  12459.280  0.500  1.895807  54.810982  8.232450  4.355522
  12463.848  12463.830  0.500  1.894438  54.751432  8.234770  4.358608
  12468.419  12468.400  0.500  1.893042  54.660822  8.232625  4.360265
  12473.014  12472.980  0.500  1.891653  54.632696  8.239831  4.365412
  12477.598  12477.590  0.500  1.890447  54.569931  8.240292  4.368079
  12482.241  12482.210  0.500  1.888961  54.490403  8.240518  4.369291
  12486.893  12486.860  0.500  1.887865  54.162946  8.199978  4.349912
  12491.543  12491.520  0.500  1.886166  54.410343  8.251448  4.378807
  12496.250  12496.200  0.500  1.884754  54.340417  8.252487  4.383277
  12500.927  12500.900  0.500  1.882771  54.275309  8.258958  4.387466
  12505.655  12505.620  0.500  1.880766  54.214839  8.266314  4.394411
  12510.373  12510.360  0.500  1.878547  54.153229  8.275258  4.401881
  12515.135  12515.110  0.500  1.876157  54.090487  8.285456  4.411539
  12519.895  12519.890  0.500  1.873679  54.029091  8.296583  4.419518
  12524.726  12524.690  0.500  1.871183  53.967618  8.307849  4.430314
  12529.541  12529.500  0.500  1.868492  53.901359  8.320010  4.439682
  12534.373  12534.330  0.500  1.866068  53.832371  8.329532  4.448221
  12539.223  12539.190  0.500  1.863516  53.716028  8.332763  4.452127
  12544.090  12544.060  0.500  1.861126  53.728922  8.354711  4.468289
  12548.988  12548.950  0.500  1.858659  53.659840  8.364580  4.475081
  12553.898  12553.860  0.500  1.856356  53.594869  8.373715  4.484583
  12558.831  12558.790  0.500  1.854105  53.533365  8.382953  4.492165
  12563.762  12563.730  0.500  1.851893  53.469479  8.391485  4.499989
  12568.711  12568.700  0.500  1.849559  53.401757  8.400445  4.507517
  12573.732  12573.690  0.500  1.848003  53.343130  8.404291  4.512762
  12578.730  12578.690  0.500  1.846203  53.269031  8.407733  4.517031
  12583.759  12583.720  0.500  1.844833  53.210206  8.409968  4.522407
  12588.806  12588.760  0.500  1.843126  53.145666  8.414114  4.524869
  12593.858  12593.820  0.500  1.841466  53.081332  8.417891  4.528482
  12598.941  12598.900  0.500  1.839974  53.009160  8.418998  4.532183
  12604.008  12604.000  0.500  1.838397  52.948899  8.422696  4.536259
  12609.168  12609.120  0.500  1.836398  52.884108  8.429225  4.540595
  12614.299  12614.260  0.500  1.834405  52.815222  8.435038  4.548963
  12619.454  12619.420  0.500  1.832383  52.752064  8.442008  4.555745
  12624.649  12624.600  0.500  1.829625  52.670242  8.452190  4.562844
  12629.813  12629.790  0.500  1.827442  52.595884  8.458699  4.572367
  12635.071  12635.010  0.500  1.824907  52.489739  8.463062  4.577912
  12640.272  12640.240  0.500  1.822218  52.495308  8.486749  4.593796
  12645.561  12645.490  0.500  1.819473  52.432350  8.499868  4.603535
  12650.770  12650.760  0.500  1.817276  52.360916  8.506958  4.612511
  12656.074  12656.050  0.500  1.814643  52.297941  8.519126  4.621410
  12661.383  12661.360  0.500  1.812200  52.239950  8.530493  4.631036
  12666.717  12666.690  0.500  1.809651  52.164391  8.539901  4.639161
  12672.056  12672.040  0.500  1.807245  52.100694  8.550013  4.648531
  12677.449  12677.410  0.500  1.804758  52.191196  8.586199  4.671029
  12682.846  12682.790  0.500  1.802386  52.119589  8.594779  4.678953
  12688.234  12688.200  0.500  1.800310  52.047470  8.600724  4.685065
  12693.676  12693.620  0.500  1.798060  51.982284  8.609296  4.692900
  12699.108  12699.070  0.500  1.795820  51.913291  8.617150  4.699721
  12704.573  12704.530  0.500  1.793774  51.848803  8.624073  4.706561
  12710.036  12710.010  0.500  1.791954  51.774783  8.627448  4.712660
  12715.546  12715.510  0.500  1.789727  51.701610  8.634466  4.718027
  12721.068  12721.030  0.500  1.787794  51.635878  8.640175  4.724631
  12726.615  12726.570  0.500  1.785885  51.561068  8.644146  4.728906
  12732.175  12732.120  0.500  1.783763  51.483163  8.649416  4.735380
  12737.740  12737.700  0.500  1.781572  50.858005  8.563128  4.691897
  12743.345  12743.300  0.500  1.779262  51.362503  8.668071  4.752382
  12748.941  12748.910  0.500  1.776984  51.292127  8.675939  4.760541
  12754.599  12754.550  0.500  1.774602  51.225380  8.685310  4.768115
  12760.240  12760.200  0.500  1.772266  51.151730  8.693108  4.776568
  12765.929  12765.870  0.500  1.769587  51.080389  8.704266  4.786574
  12771.602  12771.560  0.500  1.766995  51.009627  8.714774  4.795422

File: xdidata/Au/Au-L3-GoldThiosulfate.xdi
# XDI/1.0 BlueSky/1.10.0 BMM/2023-1.0-py310-tiled
# Beamline.name: BMM (06BM) -- Beamline for Materials Measurement (NIST)
# Beamline.xray_source: NSLS-II three-pole wiggler
# Beamline.collimation: paraboloid mirror, 5 nm Rh on 30 nm Pt
# Beamline.focusing: not in use
# Beamline.harmonic_rejection: flat mirror, Pt stripe, pitch = 7.0 mrad relative to beam
# Beamline.software: Bluesky 1.10.0, Ophyd 1.7.0, DataBroker 2.0.0b13, Python 3.10.8, 2023-1.0-py310-tiled
# Detector.I0: 10 cm N2
# Detector.I1: 25 cm N2
# Detector.I2: 25 cm N2
# Element.symbol: Au
# Element.edge: L3
# Element.reference: Au
# Element.reference_material: Au foil
# Facility.name: NSLS-II
# Facility.energy: 3.0
# Facility.current: 400.1
# Facility.mode: top-off
# Facility.GUP: 301027
# Facility.SAF: 310583
# Facility.cycle: 2023-2
# Mono.name: Si(111)
# Mono.d_spacing: 3.1351860
# Mono.encoder_resolution: 0.0000050 deg/ct
# Mono.angle_offset: 16.0754326 deg
# Mono.scan_mode: pseudo channel cut
# Mono.scan_type: step
# Mono.direction: forward in energy
# Sample.name: AuH2Na3O6S4+, gold thiosulfate
# Sample.prep: powder in BN pellet
# Sample.x: 145.711 mm
# Sample.y: 114.376 mm
# Sample.SDD_position: 205.000 mm
# Scan.experimenters: Bruce Ravel
# Scan.edge_energy: 11918.7
# Scan.start_time: 2023-06-27T18:07:18
# Scan.end_time: 2023-06-27T18:15:05
# Scan.transient_id: 85212
# Scan.uid: f97a18b2-3d75-4ed1-9e51-ecd86bfe2644
# Scan.plot_hint: ln(I0/It)  --  ln($5/$6)
# Column.1: energy eV
# Column.2: requested_energy eV
# Column.3: measurement_time seconds
# Column.4: xmu 
# Column.5: I0 nA
# Column.6: It nA
# Column.7: Ir nA
# ///////////
# Welcome to BMM
# -----------
# energy  requested_energy  measurement_time  xmu  I0  It  Ir
  11718.672  11718.700  0.500  0.860827  64.613968  27.319585  17.376070
  11728.729  11728.700  0.500  0.857200  64.479623  27.361847  17.420355
  11738.726  11738.700  0.500  0.853640  64.333902  27.397375  17.463370
  11748.716  11748.700  0.500  0.850114  64.115720  27.400901  17.484613
  11758.729  11758.700  0.500  0.846670  63.869207  27.389700  17.497792
  11768.753  11768.700  0.500  0.843073  63.930824  27.514918  17.595382
  11778.795  11778.700  0.500  0.839458  63.611574  27.476684  17.587380
  11788.727  11788.700  0.500  0.836032  63.669878  27.596236  17.684554
  11798.736  11798.700  0.500  0.832454  63.531471  27.634950  17.727186
  11808.788  11808.700  0.500  0.829124  63.370591  27.656931  17.759173
  11818.704  11818.700  0.500  0.825833  63.230091  27.686571  17.796737
  11828.711  11828.700  0.500  0.822740  63.072682  27.703184  17.827205
  11838.753  11838.700  0.500  0.819583  62.992202  27.755339  17.877540
  11848.733  11848.700  0.500  0.816622  62.678527  27.699024  17.856204
  11858.736  11858.700  0.500  0.813770  62.627678  27.755581  17.904317
  11868.732  11868.700  0.500  0.811419  62.604366  27.810565  17.951443
  11878.727  11878.700  0.500  0.809721  62.459479  27.793359  17.945681
  11888.738  11888.700  0.500  0.809621  62.284948  27.718477  17.897139
  11890.670  11890.700  0.500  0.809575  62.262572  27.709789  17.886363
  11892.670  11892.700  0.500  0.810010  62.241483  27.688343  17.869624
  11894.671  11894.700  0.500  0.810646  62.217820  27.660233  17.850235
  11896.672  11896.700  0.500  0.811443  62.187954  27.624911  17.820867
  11898.669  11898.700  0.500  0.812499  62.154883  27.581095  17.783940
  11900.665  11900.700  0.500  0.813775  62.038577  27.494379  17.715603
  11902.681  11902.700  0.500  0.815769  61.450502  27.179498  17.500526
  11904.685  11904.700  0.500  0.818198  62.034940  27.371424  17.603830
  11906.665  11906.700  0.500  0.821425  62.057359  27.293096  17.531101
  11908.671  11908.700  0.500  0.825822  62.031116  27.161856  17.413657
  11908.955  11909.000  0.500  0.826585  62.028426  27.139963  17.393107
  11909.245  11909.300  0.500  0.827409  62.022376  27.114989  17.368899
  11909.548  11909.600  0.500  0.828408  62.012303  27.083513  17.342549
  11909.862  11909.900  0.500  0.829401  62.026628  27.062876  17.321513
  11910.165  11910.200  0.500  0.830282  62.006685  27.030352  17.294213
  11910.461  11910.500  0.500  0.831378  62.003909  26.999524  17.266943
  11910.764  11910.800  0.500  0.832528  62.004747  26.968870  17.238809
  11911.072  11911.100  0.500  0.833631  62.001606  26.937760  17.210456
  11911.375  11911.400  0.500  0.834874  62.001349  26.904199  17.178050
  11911.671  11911.700  0.500  0.836108  61.985381  26.864094  17.144231
  11911.968  11912.000  0.500  0.837364  61.979054  26.827625  17.108816
  11912.283  11912.300  0.500  0.838982  61.976030  26.782963  17.072190
  11912.567  11912.600  0.500  0.840316  61.971324  26.745221  17.035506
  11912.882  11912.900  0.500  0.842012  61.964292  26.696877  16.992015
  11913.178  11913.200  0.500  0.843794  61.967544  26.650738  16.951113
  11913.469  11913.500  0.500  0.845435  61.959013  26.603382  16.906256
  11913.778  11913.800  0.500  0.847575  61.950788  26.542973  16.849379
  11914.068  11914.100  0.500  0.849614  61.943180  26.485650  16.800947
  11914.383  11914.400  0.500  0.851877  61.935272  26.422417  16.740555
  11914.680  11914.700  0.500  0.854373  61.923145  26.351393  16.678062
  11914.964  11915.000  0.500  0.856800  61.909680  26.281805  16.611750
  11915.279  11915.300  0.500  0.859739  61.888392  26.195666  16.533396
  11915.563  11915.600  0.500  0.862620  61.862709  26.109457  16.455433
  11915.878  11915.900  0.500  0.866024  61.825289  26.005002  16.362422
  11916.175  11916.200  0.500  0.869542  61.730340  25.873879  16.249937
  11916.472  11916.500  0.500  0.873543  61.594047  25.713654  16.117141
  11916.787  11916.800  0.500  0.877867  61.467415  25.550073  15.980597
  11917.077  11917.100  0.500  0.882461  61.335610  25.378429  15.837472
  11917.386  11917.400  0.500  0.887736  61.247391  25.208614  15.688830
  11917.689  11917.700  0.500  0.892999  61.220600  25.065299  15.556131
  11917.998  11918.000  0.500  0.899324  61.263179  24.924605  15.415018
  11918.283  11918.300  0.500  0.905700  61.349654  24.801135  15.286079
  11918.598  11918.600  0.500  0.913163  61.445684  24.655269  15.132845
  11918.901  11918.900  0.500  0.921017  61.559972  24.507873  14.978604
  11919.204  11919.200  0.500  0.930103  61.670550  24.329849  14.796345
  11919.488  11919.500  0.500  0.939527  61.745477  24.130907  14.597374
  11919.810  11919.800  0.500  0.951340  61.797412  23.867588  14.344564
  11920.094  11920.100  0.500  0.963254  61.828635  23.596832  14.090331
  11920.404  11920.400  0.500  0.977573  61.838328  23.265007  13.787621
  11920.694  11920.700  0.500  0.992671  61.838507  22.916466  13.472302
  11921.003  11921.000  0.500  1.010759  61.850690  22.510095  13.118775
  11921.294  11921.300  0.500  1.029566  61.834254  22.084852  12.758633
  11921.603  11921.600  0.500  1.051521  61.833887  21.605131  12.359275
  11921.882  11921.900  0.500  1.073990  61.833188  21.124857  11.978474
  11922.197  11922.200  0.500  1.100430  61.839057  20.575594  11.554647
  11922.488  11922.500  0.500  1.126717  61.823201  20.036627  11.152286
  11922.785  11922.800  0.500  1.156432  61.828349  19.451607  10.733313
  11923.088  11923.100  0.500  1.185982  61.813533  18.880708  10.333474
  11923.385  11923.400  0.500  1.214701  61.814170  18.346360  9.968585
  11923.695  11923.700  0.500  1.241422  61.805999  17.860262  9.642556
  11923.979  11924.000  0.500  1.265994  61.805953  17.426742  9.357935
  11924.295  11924.300  0.500  1.288551  61.794642  17.034922  9.102417
  11924.604  11924.600  0.500  1.306743  61.795415  16.728029  8.903194
  11924.901  11924.900  0.500  1.321316  61.794191  16.485707  8.744480
  11925.198  11925.200  0.500  1.332615  61.787688  16.298766  8.622608
  11925.508  11925.500  0.500  1.341203  61.784565  16.158577  8.528980
  11925.799  11925.800  0.500  1.346892  61.779273  16.065533  8.465297
  11926.114  11926.100  0.500  1.351252  61.774494  15.994405  8.416173
  11926.399  11926.400  0.500  1.354407  61.772209  15.943432  8.382636
  11926.709  11926.700  0.500  1.357372  61.760840  15.893304  8.351141
  11926.994  11927.000  0.500  1.360266  61.761653  15.847579  8.323774
  11927.291  11927.300  0.500  1.363792  61.753423  15.789690  8.294008
  11927.594  11927.600  0.500  1.367780  61.752862  15.726706  8.261021
  11927.891  11927.900  0.500  1.371961  61.745135  15.659126  8.226330
  11928.189  11928.200  0.500  1.376512  61.742042  15.587253  8.188621
  11928.480  11928.500  0.500  1.380865  61.739309  15.518853  8.152028
  11928.796  11928.800  0.500  1.385433  61.731501  15.446168  8.113586
  11929.080  11929.100  0.500  1.389279  61.728095  15.386027  8.080423
  11929.390  11929.400  0.500  1.392594  61.717592  15.332503  8.048413
  11929.687  11929.700  0.500  1.395560  61.723431  15.288537  8.020663
  11929.997  11930.000  0.500  1.398097  61.710462  15.246594  7.992906
  11930.301  11930.300  0.500  1.400526  61.701213  15.207335  7.965882
  11930.598  11930.600  0.500  1.402320  61.695553  15.178674  7.943733
  11930.908  11930.900  0.500  1.404122  61.689177  15.149789  7.917256
  11931.205  11931.200  0.500  1.405932  61.685302  15.121444  7.892245
  11931.521  11931.500  0.500  1.407448  61.682970  15.097970  7.868938
  11931.800  11931.800  0.500  1.409055  61.678727  15.072688  7.845493
  11932.116  11932.100  0.500  1.410406  61.665266  15.049045  7.818915
  11932.407  11932.400  0.500  1.411322  61.661491  15.034343  7.801011
  11932.711  11932.700  0.500  1.412387  61.648076  15.015075  7.777496
  11932.996  11933.000  0.500  1.413122  61.639236  15.001891  7.759017
  11933.306  11933.300  0.500  1.413500  61.615839  14.990528  7.740449
  11933.597  11933.600  0.500  1.414005  61.584678  14.975391  7.722260
  11933.882  11933.900  0.500  1.414260  61.522332  14.956407  7.703692
  11934.192  11934.200  0.500  1.414201  61.390462  14.925241  7.676821
  11934.490  11934.500  0.500  1.414125  61.227479  14.886749  7.646721
  11934.787  11934.800  0.500  1.413921  61.078566  14.853560  7.622942
  11935.085  11935.100  0.500  1.413929  60.976692  14.828680  7.604673
  11935.401  11935.400  0.500  1.413576  60.938598  14.824648  7.595250
  11935.680  11935.700  0.500  1.413270  60.951718  14.832373  7.594794
  11935.996  11936.000  0.500  1.413069  61.010849  14.849750  7.599084
  11936.294  11936.300  0.500  1.412832  61.100225  14.875020  7.607060
  11936.610  11936.600  0.500  1.412764  61.216127  14.904257  7.619812
  11936.908  11936.900  0.500  1.412756  61.329508  14.931983  7.631070
  11937.212  11937.200  0.500  1.413001  61.438575  14.954862  7.641743
  11937.503  11937.500  0.500  1.413438  61.482935  14.959132  7.642310
  11937.807  11937.800  0.500  1.414154  61.518235  14.957006  7.638598
  11938.105  11938.100  0.500  1.415055  61.594349  14.962025  7.638911
  11938.409  11938.400  0.500  1.416284  61.740007  14.978991  7.644883
  11938.694  11938.700  0.500  1.417876  61.746312  14.956682  7.630257
  11939.017  11939.000  0.500  1.419692  61.740718  14.928200  7.612784
  11939.309  11939.300  0.500  1.421653  61.746147  14.900259  7.595225
  11939.600  11939.600  0.500  1.423720  61.739483  14.867887  7.574039
  11939.892  11939.900  0.500  1.426029  61.735762  14.832700  7.553811
  11940.190  11940.200  0.500  1.428278  61.738141  14.799953  7.532603
  11940.488  11940.500  0.500  1.430392  61.737986  14.768662  7.511511
  11940.779  11940.800  0.500  1.432379  61.721193  14.735342  7.489092
  11941.083  11941.100  0.500  1.434292  61.715440  14.705798  7.469506
  11941.381  11941.400  0.500  1.436006  61.711964  14.679793  7.453245
  11941.704  11941.700  0.500  1.437761  61.709019  14.653357  7.436687
  11941.983  11942.000  0.500  1.438925  61.705576  14.635492  7.424578
  11942.300  11942.300  0.500  1.440045  61.702671  14.618419  7.410723
  11942.604  11942.600  0.500  1.440891  61.703539  14.606256  7.399722
  11942.908  11942.900  0.500  1.441543  61.695325  14.594793  7.389276
  11943.200  11943.200  0.500  1.442072  61.695654  14.587155  7.379841
  11943.517  11943.500  0.500  1.442419  61.688717  14.580454  7.366307
  11943.709  11943.700  0.500  1.442749  61.676495  14.572764  7.357500
  11944.721  11944.690  0.500  1.444296  61.667166  14.548032  7.299603
  11945.709  11945.690  0.500  1.446885  61.654994  14.507546  7.218180
  11946.721  11946.710  0.500  1.451074  61.641899  14.443842  7.118067
  11947.753  11947.760  0.500  1.456816  61.623078  14.356759  7.022859
  11948.834  11948.820  0.500  1.462561  61.605905  14.270531  6.960702
  11949.928  11949.900  0.500  1.467317  61.598418  14.201098  6.938813
  11951.028  11951.000  0.500  1.470602  61.579374  14.150146  6.950692
  11952.135  11952.120  0.500  1.472511  61.566639  14.120237  6.983583
  11953.260  11953.260  0.500  1.472974  61.543995  14.108515  7.018333
  11954.411  11954.410  0.500  1.473135  61.530078  14.103052  7.036060
  11955.611  11955.590  0.500  1.473474  61.519234  14.095783  7.043736
  11956.812  11956.780  0.500  1.474652  61.501092  14.075043  7.040964
  11958.026  11958.000  0.500  1.476794  61.482581  14.040689  7.031969
  11959.252  11959.230  0.500  1.480160  61.471518  13.991002  7.019809
  11960.497  11960.480  0.500  1.484228  61.451630  13.929687  6.996634
  11961.761  11961.750  0.500  1.488614  61.431649  13.864220  6.958887
  11963.057  11963.040  0.500  1.492972  61.408099  13.798633  6.910127
  11964.359  11964.350  0.500  1.496978  61.389745  13.739362  6.854493
  11965.693  11965.680  0.500  1.500259  61.367608  13.689415  6.798331
  11967.033  11967.030  0.500  1.502328  61.351308  13.657489  6.751475
  11968.404  11968.400  0.500  1.503421  61.341933  13.640496  6.712835
  11969.795  11969.780  0.500  1.503866  61.316364  13.628737  6.684497
  11971.211  11971.190  0.500  1.503940  61.298719  13.623807  6.667539
  11972.639  11972.610  0.500  1.503349  61.272318  13.625999  6.668286
  11974.050  11974.050  0.500  1.502854  61.244579  13.626572  6.682168
  11975.504  11975.510  0.500  1.502161  61.227723  13.632259  6.703826
  11977.008  11976.990  0.500  1.501085  61.214722  13.644045  6.728879
  11978.501  11978.490  0.500  1.498967  61.191925  13.667871  6.757613
  11980.031  11980.010  0.500  1.495681  61.174190  13.708881  6.790608
  11981.550  11981.550  0.500  1.491112  61.142406  13.764510  6.831562
  11983.100  11983.110  0.500  1.486081  61.119820  13.828831  6.874001
  11984.694  11984.680  0.500  1.480742  61.092942  13.896738  6.916554
  11986.288  11986.280  0.500  1.476084  61.077091  13.958001  6.955033
  11987.896  11987.890  0.500  1.472150  61.056212  14.008223  6.993160
  11989.516  11989.530  0.500  1.468319  61.032202  14.056469  7.031880
  11991.181  11991.180  0.500  1.464774  61.007122  14.100584  7.069574
  11992.865  11992.850  0.500  1.462260  60.984251  14.130781  7.097864
  11994.555  11994.540  0.500  1.460102  60.960517  14.155800  7.115334
  11996.234  11996.250  0.500  1.458583  60.935431  14.171484  7.124490
  11997.963  11997.980  0.500  1.457366  60.910540  14.182950  7.126089
  11999.737  11999.730  0.500  1.456421  60.891438  14.191898  7.122303
  12001.511  12001.490  0.500  1.455803  60.871415  14.196013  7.115042
  12003.273  12003.280  0.500  1.455036  60.842383  14.200129  7.099763
  12005.080  12005.080  0.500  1.454315  60.820554  14.205267  7.086810
  12006.887  12006.910  0.500  1.453339  60.793318  14.212775  7.075411
  12008.726  12008.750  0.500  1.452320  60.768276  14.221405  7.069000
  12010.578  12010.610  0.500  1.451381  60.751755  14.230893  7.069869
  12012.494  12012.490  0.500  1.450802  60.728041  14.233579  7.074073
  12014.448  12014.390  0.500  1.450681  60.686871  14.225647  7.077103
  12016.277  12016.310  0.500  1.450826  60.657203  14.216623  7.080501
  12018.559  12018.250  0.500  1.451941  60.627968  14.193937  7.079040
  12020.326  12020.210  0.500  1.453275  60.612572  14.171426  7.076612
  12022.194  12022.180  0.500  1.455036  60.578109  14.138447  7.065767
  12024.189  12024.180  0.500  1.457507  60.553851  14.097908  7.049346
  12026.198  12026.190  0.500  1.460192  60.522873  14.052910  7.028778
  12028.238  12028.220  0.500  1.463064  60.498137  14.006880  7.006043
  12030.285  12030.280  0.500  1.465905  60.472112  13.961137  6.984078
  12032.352  12032.350  0.500  1.468171  60.445390  13.923383  6.966175
  12034.432  12034.440  0.500  1.469736  60.405229  13.892369  6.955348
  12036.564  12036.550  0.500  1.470312  60.381061  13.878820  6.952694
  12038.690  12038.680  0.500  1.469876  60.348967  13.877493  6.961117
  12040.829  12040.820  0.500  1.468175  60.316952  13.893740  6.979236
  12042.994  12042.990  0.500  1.465096  60.284205  13.929016  7.004081
  12045.167  12045.180  0.500  1.461643  60.212828  13.960642  7.029743
  12047.384  12047.380  0.500  1.457235  59.055580  13.752828  6.933189
  12049.622  12049.600  0.500  1.453418  59.260219  13.853253  6.989686
  12051.866  12051.850  0.500  1.449070  60.076503  14.105273  7.118410
  12054.111  12054.110  0.500  1.445114  60.096053  14.165795  7.147758
  12056.389  12056.390  0.500  1.441822  60.073589  14.207186  7.166194
  12058.687  12058.690  0.500  1.438952  60.045736  14.241418  7.177954
  12061.023  12061.010  0.500  1.436673  60.017023  14.267090  7.185254
  12063.367  12063.350  0.500  1.435096  59.992127  14.283674  7.189563
  12065.712  12065.700  0.500  1.433954  59.957057  14.291631  7.190098
  12068.076  12068.080  0.500  1.433121  59.933278  14.297874  7.190285
  12070.473  12070.470  0.500  1.432787  59.906449  14.296253  7.188772
  12072.897  12072.890  0.500  1.432441  59.865930  14.291525  7.185398
  12075.328  12075.320  0.500  1.432332  59.831776  14.284920  7.180930
  12077.773  12077.770  0.500  1.432422  59.803640  14.276918  7.176035
  12080.257  12080.250  0.500  1.432261  59.770929  14.271408  7.175543
  12082.735  12082.740  0.500  1.432277  59.732933  14.262118  7.175669
  12085.253  12085.250  0.500  1.432104  59.702106  14.257220  7.174620
  12087.784  12087.770  0.500  1.432005  59.659432  14.248441  7.169883
  12090.342  12090.320  0.500  1.432005  59.622769  14.239687  7.166614
  12092.888  12092.890  0.500  1.432011  59.415842  14.190176  7.141491
  12095.480  12095.470  0.500  1.431990  59.569128  14.227081  7.159964
  12098.099  12098.080  0.500  1.432322  59.536224  14.214503  7.156165
  12100.713  12100.700  0.500  1.432798  59.498359  14.198704  7.154795
  12103.353  12103.350  0.500  1.433258  59.467121  14.184725  7.158338
  12106.013  12106.010  0.500  1.434056  59.425963  14.163597  7.160252
  12108.694  12108.690  0.500  1.434400  59.393311  14.150953  7.162061
  12111.408  12111.390  0.500  1.434612  59.359871  14.139979  7.166744
  12114.116  12114.110  0.500  1.434322  59.320532  14.134714  7.168135
  12116.852  12116.850  0.500  1.433861  59.286335  14.133080  7.171078
  12119.589  12119.600  0.500  1.433032  59.250131  14.136159  7.175096
  12122.378  12122.380  0.500  1.431681  59.204900  14.144462  7.182248
  12125.168  12125.170  0.500  1.430144  59.167994  14.157386  7.188492
  12127.973  12127.990  0.500  1.428636  59.099154  14.162262  7.191984
  12130.836  12130.820  0.500  1.426763  59.023007  14.170533  7.194865
  12133.682  12133.670  0.500  1.424898  59.067887  14.207783  7.211555
  12136.542  12136.550  0.500  1.423049  59.025242  14.223800  7.216278
  12139.429  12139.440  0.500  1.421244  58.991180  14.241268  7.219105
  12142.369  12142.350  0.500  1.419349  58.943871  14.256843  7.223915
  12145.278  12145.270  0.500  1.417404  58.900671  14.274129  7.226465
  12148.208  12148.220  0.500  1.415462  58.859014  14.291752  7.230461
  12151.197  12151.190  0.500  1.413596  58.817722  14.308412  7.237842
  12154.193  12154.170  0.500  1.411752  58.781032  14.325871  7.247655
  12157.186  12157.180  0.500  1.409936  58.730170  14.339494  7.260244
  12160.198  12160.200  0.500  1.408069  58.677813  14.353486  7.272641
  12163.271  12163.250  0.500  1.406480  58.442290  14.318607  7.264926
  12166.312  12166.310  0.500  1.405011  58.618752  14.382955  7.308906
  12169.394  12169.390  0.500  1.403616  58.576209  14.392577  7.324577
  12172.504  12172.490  0.500  1.402427  58.528144  14.397875  7.339427
  12175.627  12175.610  0.500  1.401490  58.488242  14.401556  7.349526
  12178.753  12178.750  0.500  1.400855  58.441620  14.399205  7.356390
  12181.919  12181.900  0.500  1.400384  58.398417  14.395345  7.356094
  12185.106  12185.080  0.500  1.400036  58.357061  14.390161  7.354393
  12188.268  12188.270  0.500  1.399947  58.315278  14.381129  7.351110
  12191.510  12191.490  0.500  1.399547  58.263577  14.374135  7.347148
  12194.741  12194.720  0.500  1.399539  58.219274  14.363310  7.344428
  12197.987  12197.970  0.500  1.399108  58.170961  14.357580  7.346581
  12201.247  12201.250  0.500  1.398892  57.908980  14.296017  7.318784
  12204.567  12204.540  0.500  1.398252  58.096238  14.351416  7.349146
  12207.857  12207.850  0.500  1.397644  58.057455  14.350555  7.347162
  12211.188  12211.170  0.500  1.396500  58.010266  14.355305  7.348734
  12214.553  12214.520  0.500  1.395442  57.967895  14.360013  7.347543
  12217.893  12217.890  0.500  1.393961  57.922962  14.370143  7.351255
  12221.288  12221.270  0.500  1.392424  57.883371  14.382420  7.355933
  12224.698  12224.680  0.500  1.390649  57.835308  14.396006  7.362129
  12228.096  12228.100  0.500  1.388836  57.789390  14.410681  7.371987
  12231.568  12231.550  0.500  1.387051  57.738987  14.423825  7.381719
  12235.042  12235.010  0.500  1.385151  56.560146  14.156207  7.253169
  12238.505  12238.490  0.500  1.383314  57.501351  14.418242  7.395876
  12242.036  12241.990  0.500  1.381420  57.569237  14.462632  7.428530
  12245.542  12245.510  0.500  1.379693  57.542845  14.480996  7.447767
  12249.063  12249.050  0.500  1.377817  57.493147  14.495647  7.462879
  12252.632  12252.600  0.500  1.376053  57.449214  14.510150  7.474683
  12256.204  12256.180  0.500  1.374433  57.263301  14.486638  7.467533
  12259.797  12259.780  0.500  1.372779  57.343169  14.530858  7.493538
  12263.418  12263.390  0.500  1.371047  56.823335  14.424097  7.439968
  12267.035  12267.020  0.500  1.369623  56.993839  14.487991  7.478284
  12270.694  12270.680  0.500  1.368021  57.050082  14.525539  7.498715
  12274.374  12274.350  0.500  1.366337  57.148654  14.575162  7.526893
  12278.044  12278.040  0.500  1.365006  57.101492  14.582537  7.534899
  12281.755  12281.750  0.500  1.363394  57.040747  14.590525  7.543403
  12285.494  12285.480  0.500  1.362418  56.931850  14.576877  7.539494
  12289.223  12289.220  0.500  1.360937  56.916848  14.594641  7.549765
  12293.007  12292.990  0.500  1.359853  56.636672  14.538555  7.521245
  12296.787  12296.780  0.500  1.358877  56.983519  14.641861  7.577515
  12300.575  12300.580  0.500  1.357886  56.878177  14.629298  7.571378
  12304.439  12304.410  0.500  1.356943  56.910968  14.651533  7.584363
  12308.258  12308.250  0.500  1.355642  56.855265  14.656253  7.587102
  12312.127  12312.110  0.500  1.354505  56.804680  14.659863  7.590810
  12316.004  12315.990  0.500  1.353656  56.749475  14.658054  7.593683
  12319.897  12319.890  0.500  1.352458  56.289524  14.556694  7.547853
  12323.833  12323.810  0.500  1.351205  56.428168  14.610842  7.580510
  12327.744  12327.750  0.500  1.349985  56.558580  14.662474  7.614771
  12331.731  12331.710  0.500  1.348602  56.520790  14.672959  7.627771
  12335.687  12335.680  0.500  1.347208  56.476920  14.682028  7.639825
  12339.699  12339.680  0.500  1.345726  56.424279  14.690091  7.653726
  12343.720  12343.690  0.500  1.344222  56.376326  14.699697  7.663772
  12347.731  12347.730  0.500  1.342564  56.312252  14.707357  7.674207
  12351.810  12351.780  0.500  1.340877  56.265458  14.719945  7.682751
  12355.859  12355.850  0.500  1.339211  56.205290  14.728727  7.691739
  12359.958  12359.940  0.500  1.337370  56.170273  14.746670  7.701109
  12364.079  12364.050  0.500  1.335552  56.039600  14.739147  7.699332
  12368.183  12368.180  0.500  1.333643  56.065122  14.774023  7.720730
  12372.363  12372.330  0.500  1.331760  55.958834  14.773816  7.721866
  12376.499  12376.490  0.500  1.329907  55.953136  14.799710  7.738094
  12380.705  12380.680  0.500  1.327992  55.880914  14.808939  7.745924
  12384.893  12384.880  0.500  1.326186  55.455093  14.722651  7.704174
  12389.125  12389.110  0.500  1.324370  55.804316  14.842299  7.769690
  12393.366  12393.350  0.500  1.322543  55.746578  14.854051  7.779359
  12397.617  12397.610  0.500  1.320703  55.681652  14.864080  7.789176
  12401.924  12401.890  0.500  1.319155  55.628342  14.872851  7.797058
  12406.188  12406.190  0.500  1.317633  55.569979  14.879879  7.807810
  12410.542  12410.510  0.500  1.315938  55.491915  14.884188  7.814090
  12414.878  12414.850  0.500  1.314503  55.453155  14.895148  7.826231
  12419.218  12419.210  0.500  1.313180  55.396601  14.899656  7.833349
  12423.635  12423.590  0.500  1.311620  55.314185  14.900714  7.839752
  12427.994  12427.980  0.500  1.310131  55.276281  14.912690  7.852738
  12432.411  12432.400  0.500  1.308704  55.199664  14.913291  7.858882
  12436.851  12436.830  0.500  1.307250  54.775897  14.820331  7.815914
  12441.314  12441.280  0.500  1.305846  55.113944  14.932743  7.881773
  12445.780  12445.750  0.500  1.304477  55.063300  14.939465  7.891341
  12450.243  12450.240  0.500  1.302866  54.991906  14.944149  7.898410
  12454.784  12454.750  0.500  1.301460  54.878075  14.934205  7.896359
  12459.301  12459.280  0.500  1.299597  54.875880  14.961452  7.912842
  12463.848  12463.830  0.500  1.298176  54.816139  14.966412  7.922707
  12468.433  12468.400  0.500  1.296369  54.720653  14.967363  7.925130
  12473.014  12472.980  0.500  1.294643  54.700421  14.987684  7.938050
  12477.626  12477.590  0.500  1.292811  54.634952  14.997196  7.949723
  12482.234  12482.210  0.500  1.291028  54.560500  15.003478  7.955857
  12486.893  12486.860  0.500  1.289332  54.238744  14.940324  7.925825
  12491.549  12491.520  0.500  1.287345  54.476725  15.035716  7.979263
  12496.229  12496.200  0.500  1.285548  54.412675  15.045053  7.989568
  12500.920  12500.900  0.500  1.283538  54.348679  15.057595  7.999262
  12505.648  12505.620  0.500  1.281755  54.285668  15.066982  8.012325
  12510.400  12510.360  0.500  1.279808  54.222221  15.078697  8.021491
  12515.135  12515.110  0.500  1.277767  54.158378  15.091714  8.034681
  12519.922  12519.890  0.500  1.275942  54.098765  15.102635  8.047191
  12524.726  12524.690  0.500  1.273957  54.035000  15.114815  8.058169
  12529.527  12529.500  0.500  1.272184  53.968281  15.122928  8.069977
  12534.359  12534.330  0.500  1.270227  53.900608  15.133553  8.080374
  12539.216  12539.190  0.500  1.268244  53.784817  15.131019  8.085307
  12544.090  12544.060  0.500  1.266543  53.797196  15.160273  8.107370
  12548.982  12548.950  0.500  1.264605  53.724138  15.169050  8.118267
  12553.911  12553.860  0.500  1.262768  53.657639  15.178140  8.128628
  12558.838  12558.790  0.500  1.261028  53.597988  15.187668  8.139468
  12563.769  12563.730  0.500  1.259236  53.532848  15.196407  8.148611
  12568.745  12568.700  0.500  1.257379  53.469118  15.206538  8.160881
  12573.718  12573.690  0.500  1.255698  53.407963  15.214690  8.168838
  12578.737  12578.690  0.500  1.254010  53.330520  15.218307  8.175303
  12583.766  12583.720  0.500  1.252167  53.274286  15.230302  8.186288
  12588.806  12588.760  0.500  1.250251  53.202462  15.238933  8.194455
  12593.885  12593.820  0.500  1.248618  53.138247  15.245420  8.202465
  12598.913  12598.900  0.500  1.246849  53.070373  15.252901  8.210299
  12604.063  12604.000  0.500  1.245064  53.005173  15.261388  8.220071
  12609.148  12609.120  0.500  1.243238  52.941693  15.270970  8.229160
  12614.299  12614.260  0.500  1.241385  52.878440  15.281005  8.239296
  12619.475  12619.420  0.500  1.239446  52.809092  15.290579  8.251498
  12624.614  12624.600  0.500  1.237450  52.732488  15.298913  8.260938
  12629.834  12629.790  0.500  1.235696  52.655771  15.303480  8.269899
  12635.037  12635.010  0.500  1.233644  52.546453  15.303065  8.275393
  12640.293  12640.240  0.500  1.231839  52.552267  15.332417  8.297928
  12645.505  12645.490  0.500  1.229712  52.473637  15.342078  8.310694
  12650.798  12650.760  0.500  1.227741  52.411965  15.354281  8.322703
  12656.081  12656.050  0.500  1.225648  52.354364  15.369537  8.336223
  12661.411  12661.360  0.500  1.223770  52.289213  15.379267  8.349969
  12666.738  12666.690  0.500  1.221692  52.222440  15.391571  8.360023
  12672.084  12672.040  0.500  1.219667  52.155035  15.402863  8.373168
  12677.449  12677.410  0.500  1.217554  52.088810  15.415842  8.385768
  12682.818  12682.790  0.500  1.215513  52.019527  15.426801  8.399746
  12688.255  12688.200  0.500  1.213464  51.951863  15.438329  8.409961
  12693.654  12693.620  0.500  1.211474  51.885537  15.449334  8.421129
  12699.108  12699.070  0.500  1.209452  51.805740  15.456804  8.431444
  12704.559  12704.530  0.500  1.207430  51.737683  15.467736  8.442219
  12710.036  12710.010  0.500  1.205540  51.671668  15.477226  8.454158
  12715.546  12715.510  0.500  1.203532  51.609356  15.489634  8.465758
  12721.061  12721.030  0.500  1.201516  51.535257  15.498605  8.475509
  12726.623  12726.570  0.500  1.199455  51.458231  15.507375  8.484523
  12732.154  12732.120  0.500  1.197487  51.378236  15.513768  8.493969
  12737.747  12737.700  0.500  1.195526  50.718329  15.344564  8.405956
  12743.338  12743.300  0.500  1.193600  51.258471  15.537881  8.518913
  12748.955  12748.910  0.500  1.191735  51.190195  15.546149  8.531054
  12754.591  12754.550  0.500  1.189757  51.122158  15.556230  8.540496
  12760.247  12760.200  0.500  1.187763  51.041203  15.562588  8.550152
  12765.922  12765.870  0.500  1.185638  50.972966  15.574850  8.563821
  12771.588  12771.560  0.500  1.183794  50.909293  15.584106  8.576916
