Repository: jacobfilik/webxdiviewer

# WebXDIViewer

A prototype viewer for git repositories containing XAFS Data Interchange Format [XDI](https://docs.xrayabsorption.org/xaslib/xdi.html) files.

The viewer is written in React/Typscript and automatically deployed to Github pages using Github Actions. During the deployment process, XDI files are copied from a data repository, indexed, and added as static files to the viewer.

The code in this repo is deployed [here](http://jfilik.com/webxdiviewer/) using a fork of the XDI files from the [XASDataLibrary](https://github.com/XraySpectroscopy/XASDataLibrary).

## Deploying Against a Different Data Repository

Forking the repo and changing the repository and path in the "data" workflow should deploy the webpage against the specified repository.

## Local Deploy

Manually building the project and then running the python script in the /scripts directory in a python environment with [Larch](https://xraypy.github.io/xraylarch/) installed should generate the XDI file index (a .json file). Copying the index with the XDI files to the dist folder should let the viewer be used locally (but I have not tested this...).

# bmm-standards
A pretty webpage for BMM's collection of common XAFS materials

[BMM's common materials collection](./BMM-standards.html)

Plotting of the data will happen soon.

Periodic table adapted from [some guy named Daniel](https://codepen.io/gooseofmusic/pen/PjKdNQ)

[This](https://www.coderstool.com/scss-to-css) is a helpful tool for
dealing with Sassy CSS.

File: xdidata/Ce/Ce-L1-CeriumDioxide.xdi
# XDI/1.0 BlueSky/1.10.0 BMM/2023-1.0-py310-tiled
# Beamline.name: BMM (06BM) -- Beamline for Materials Measurement (NIST)
# Beamline.xray_source: NSLS-II three-pole wiggler
# Beamline.collimation: paraboloid mirror, 5 nm Rh on 30 nm Pt
# Beamline.focusing: not in use
# Beamline.harmonic_rejection: flat mirror, Si stripe, pitch = 7.0 mrad relative to beam
# Beamline.software: Bluesky 1.10.0, Ophyd 1.7.0, DataBroker 2.0.0b13, Python 3.10.8, 2023-1.0-py310-tiled
# Detector.I0: 10 cm N2
# Detector.I1: 25 cm N2
# Detector.I2: 25 cm N2
# Element.symbol: Ce
# Element.edge: L1
# Element.reference: Ce
# Element.reference_material: CeO2
# Facility.name: NSLS-II
# Facility.energy: 3.0
# Facility.current: 400.5
# Facility.mode: top-off
# Facility.GUP: 301027
# Facility.SAF: 310583
# Facility.cycle: 2023-2
# Mono.name: Si(111)
# Mono.d_spacing: 3.1351860
# Mono.encoder_resolution: 0.0000050 deg/ct
# Mono.angle_offset: 16.0754326 deg
# Mono.scan_mode: pseudo channel cut
# Mono.scan_type: step
# Mono.direction: forward in energy
# Sample.name: CeO2
# Sample.prep: PEG pellet
# Sample.x: 109.138 mm
# Sample.y: 153.150 mm
# Sample.SDD_position: 205.000 mm
# Scan.experimenters: Bruce Ravel
# Scan.edge_energy: 6548.8
# Scan.start_time: 2023-05-28T12:36:40
# Scan.end_time: 2023-05-28T12:44:48
# Scan.transient_id: 78686
# Scan.uid: 7bb79308-2729-412a-b13a-0e3c914248a4
# Scan.plot_hint: ln(It/Ir)  --  ln($6/$7)
# Column.1: energy eV
# Column.2: requested_energy eV
# Column.3: measurement_time seconds
# Column.4: xmu 
# Column.5: I0 nA
# Column.6: It nA
# Column.7: Ir nA
# ///////////
# sample courtesy Martin Stennett, University of Sheffield
# -----------
# energy  requested_energy  measurement_time  xmu  I0  It  Ir
  6348.798  6348.800  0.500  2.257862  152.953692  113.955595  11.916769
  6358.810  6358.800  0.500  2.247375  153.233258  114.693343  12.120366
  6368.815  6368.800  0.500  2.236596  153.562298  115.449726  12.332515
  6378.814  6378.800  0.500  2.226178  153.849110  116.123807  12.534423
  6388.846  6388.800  0.500  2.216376  154.095515  116.845379  12.736552
  6398.801  6398.800  0.500  2.206541  154.336172  117.549076  12.939896
  6408.826  6408.800  0.500  2.196327  154.525258  118.210327  13.146277
  6418.814  6418.800  0.500  2.186262  154.732601  118.971496  13.364761
  6428.816  6428.800  0.500  2.176418  154.867249  119.565499  13.564369
  6438.814  6438.800  0.500  2.166874  155.000208  120.184998  13.765396
  6448.817  6448.800  0.500  2.157503  152.842674  119.004560  13.758526
  6458.819  6458.800  0.500  2.147618  153.156942  119.743584  13.981491
  6468.810  6468.800  0.500  2.137718  155.350728  122.007488  14.387574
  6478.812  6478.800  0.500  2.127916  155.416295  122.596189  14.599398
  6488.812  6488.800  0.500  2.118272  155.612438  123.210993  14.814787
  6498.815  6498.800  0.500  2.109100  155.733326  123.854124  15.029346
  6509.646  6508.800  0.500  2.099359  156.185135  124.751750  15.286444
  6518.781  6518.800  0.500  2.090272  156.432641  125.455298  15.512979
  6520.777  6520.800  0.500  2.088314  156.464472  125.578007  15.558587
  6522.786  6522.800  0.500  2.086462  156.477259  125.698240  15.602356
  6524.786  6524.800  0.500  2.084649  156.491082  125.825968  15.646560
  6526.783  6526.800  0.500  2.082755  156.507753  125.937354  15.690088
  6528.788  6528.800  0.500  2.080819  156.518500  126.039618  15.733267
  6530.786  6530.800  0.500  2.079014  156.543481  126.177107  15.778886
  6532.791  6532.800  0.500  2.077157  156.558335  126.354922  15.830495
  6534.788  6534.800  0.500  2.075352  156.562694  126.370710  15.861064
  6536.795  6536.800  0.500  2.073509  156.574438  126.460554  15.901624
  6538.798  6538.800  0.500  2.071624  156.592704  126.586424  15.947493
  6539.084  6539.100  0.500  2.071382  156.573232  126.575499  15.949974
  6539.388  6539.400  0.500  2.071074  156.558256  126.632102  15.962026
  6539.685  6539.700  0.500  2.070841  156.568821  126.618598  15.964032
  6539.985  6540.000  0.500  2.070604  156.558773  126.688685  15.976651
  6540.284  6540.300  0.500  2.070239  156.567925  126.685114  15.982043
  6540.586  6540.600  0.500  2.069967  156.554139  126.698988  15.988140
  6540.889  6540.900  0.500  2.069717  156.540369  126.684977  15.990370
  6541.182  6541.200  0.500  2.069440  156.576889  126.752639  16.003341
  6541.486  6541.500  0.500  2.069202  156.554581  126.740873  16.005662
  6541.783  6541.800  0.500  2.068886  156.547822  126.738951  16.010472
  6542.088  6542.100  0.500  2.068624  156.555453  126.789380  16.021051
  6542.388  6542.400  0.500  2.068388  156.553025  126.785952  16.024387
  6542.693  6542.700  0.500  2.068147  156.552048  126.800691  16.030127
  6542.988  6543.000  0.500  2.067801  156.561874  126.824596  16.038692
  6543.296  6543.300  0.500  2.067679  156.563876  126.836808  16.042190
  6543.593  6543.600  0.500  2.067426  156.551472  126.854178  16.048443
  6543.896  6543.900  0.500  2.067087  156.557954  126.887716  16.058129
  6544.189  6544.200  0.500  2.066930  156.561215  126.906934  16.063090
  6544.496  6544.500  0.500  2.066666  156.557179  126.925401  16.069666
  6544.789  6544.800  0.500  2.066439  156.554975  126.940403  16.075217
  6545.090  6545.100  0.500  2.066276  156.557578  126.950750  16.079149
  6545.388  6545.400  0.500  2.066053  156.567480  126.967077  16.084802
  6545.692  6545.700  0.500  2.065740  156.571842  126.981688  16.091683
  6545.995  6546.000  0.500  2.065613  156.577919  127.008097  16.097071
  6546.296  6546.300  0.500  2.065288  156.568612  127.020316  16.103866
  6546.596  6546.600  0.500  2.065212  156.563344  127.036340  16.107113
  6546.897  6546.900  0.500  2.064811  156.563529  127.067345  16.117504
  6547.196  6547.200  0.500  2.064559  156.571354  127.085029  16.123820
  6547.494  6547.500  0.500  2.064357  156.566230  127.053729  16.123094
  6547.795  6547.800  0.500  2.064088  156.562331  127.083070  16.131167
  6548.091  6548.100  0.500  2.063709  156.553279  127.066336  16.135155
  6548.396  6548.400  0.500  2.063568  156.543917  127.098169  16.141466
  6548.694  6548.700  0.500  2.063280  156.552012  127.097353  16.146010
  6548.998  6549.000  0.500  2.063022  156.551758  127.146136  16.156378
  6549.298  6549.300  0.500  2.062852  156.547867  127.149032  16.159493
  6549.601  6549.600  0.500  2.062578  156.543177  127.114988  16.159589
  6549.899  6549.900  0.500  2.062289  156.542861  127.141719  16.167667
  6550.197  6550.200  0.500  2.062088  156.544574  127.170536  16.174579
  6550.500  6550.500  0.500  2.061898  156.534594  127.155268  16.175716
  6550.798  6550.800  0.500  2.061550  156.531112  127.198964  16.186907
  6551.094  6551.100  0.500  2.061330  156.529137  127.213849  16.192363
  6551.396  6551.400  0.500  2.061091  156.514498  127.214856  16.196352
  6551.696  6551.700  0.500  2.061027  156.518073  127.231013  16.199457
  6551.994  6552.000  0.500  2.060848  156.516507  127.270084  16.207322
  6552.301  6552.300  0.500  2.060639  156.525667  127.233843  16.206097
  6552.597  6552.600  0.500  2.060485  156.512043  127.216538  16.206393
  6552.899  6552.900  0.500  2.060419  156.517503  127.243374  16.210886
  6553.197  6553.200  0.500  2.060043  156.500145  127.240917  16.216658
  6553.502  6553.500  0.500  2.059941  156.498695  127.244163  16.218730
  6553.800  6553.800  0.500  2.059899  156.501288  127.292049  16.225523
  6554.104  6554.100  0.500  2.059734  156.492761  127.323028  16.232151
  6554.402  6554.400  0.500  2.059542  156.503327  127.358359  16.239769
  6554.699  6554.700  0.500  2.059369  156.495178  127.329996  16.238962
  6555.001  6555.000  0.500  2.059354  156.495904  127.353131  16.242144
  6555.299  6555.300  0.500  2.059128  156.495501  127.395409  16.251212
  6555.594  6555.600  0.500  2.058981  156.484457  127.389110  16.252805
  6555.899  6555.900  0.500  2.058918  156.500015  127.403382  16.255651
  6556.200  6556.200  0.500  2.058609  156.497090  127.410738  16.261616
  6556.500  6556.500  0.500  2.058443  156.495805  127.430943  16.266886
  6556.798  6556.800  0.500  2.058193  156.491362  127.444391  16.272667
  6557.099  6557.100  0.500  2.058019  156.479536  127.436779  16.274536
  6557.399  6557.400  0.500  2.057864  156.475539  127.460730  16.280118
  6557.699  6557.700  0.500  2.057667  156.472083  127.497752  16.288052
  6557.998  6558.000  0.500  2.057463  156.480322  127.480290  16.289143
  6558.295  6558.300  0.500  2.057228  156.482726  127.518974  16.297917
  6558.597  6558.600  0.500  2.057124  156.465847  127.547198  16.303223
  6558.896  6558.900  0.500  2.056885  156.474387  127.567508  16.309709
  6559.196  6559.200  0.500  2.056904  156.477416  127.589597  16.312232
  6559.497  6559.500  0.500  2.056795  156.472400  127.554447  16.309513
  6559.803  6559.800  0.500  2.056658  156.478136  127.560257  16.312490
  6560.105  6560.100  0.500  2.056612  156.494105  127.622890  16.321245
  6560.406  6560.400  0.500  2.056586  156.473533  127.615973  16.320779
  6560.705  6560.700  0.500  2.056516  156.478966  127.624325  16.323000
  6561.002  6561.000  0.500  2.056521  156.481074  127.664509  16.328049
  6561.301  6561.300  0.500  2.056487  156.478984  127.658431  16.327831
  6561.600  6561.600  0.500  2.056484  156.407039  127.645995  16.326291
  6561.897  6561.900  0.500  2.056665  156.273045  127.548830  16.310904
  6562.198  6562.200  0.500  2.056750  156.177229  127.493242  16.302414
  6562.495  6562.500  0.500  2.056648  156.105916  127.407266  16.293078
  6562.796  6562.800  0.500  2.056603  156.746311  127.920933  16.359515
  6563.097  6563.100  0.500  2.056540  156.928447  128.106668  16.384301
  6563.401  6563.400  0.500  2.056456  156.989623  128.160072  16.392498
  6563.700  6563.700  0.500  2.056453  157.000606  128.197875  16.397388
  6563.998  6564.000  0.500  2.056315  156.998553  128.203632  16.400387
  6564.304  6564.300  0.500  2.056253  157.010969  128.247955  16.407075
  6564.600  6564.600  0.500  2.056085  157.012235  128.254354  16.410646
  6564.897  6564.900  0.500  2.055866  157.023436  128.261907  16.415208
  6565.200  6565.200  0.500  2.055783  157.022806  128.266915  16.417213
  6565.494  6565.500  0.500  2.055719  157.018771  128.291918  16.421470
  6565.793  6565.800  0.500  2.055597  157.024720  128.358138  16.431945
  6566.100  6566.100  0.500  2.055475  157.021188  128.389985  16.438019
  6566.398  6566.400  0.500  2.055329  157.015118  128.379262  16.439057
  6566.699  6566.700  0.500  2.055262  157.026988  128.360883  16.437805
  6567.004  6567.000  0.500  2.055122  157.009395  128.366669  16.440840
  6567.296  6567.300  0.500  2.055091  157.000621  128.392379  16.444641
  6567.599  6567.600  0.500  2.055041  156.997660  128.407551  16.447411
  6567.895  6567.900  0.500  2.054948  157.000791  128.389081  16.446569
  6568.196  6568.200  0.500  2.054896  157.008270  128.412966  16.450496
  6568.500  6568.500  0.500  2.054784  156.989967  128.456645  16.457930
  6568.803  6568.800  0.500  2.054696  157.009932  128.482169  16.462656
  6569.103  6569.100  0.500  2.054717  157.002535  128.488776  16.463144
  6569.402  6569.400  0.500  2.054532  157.003729  128.538952  16.472633
  6569.704  6569.700  0.500  2.054460  156.996107  128.548899  16.475092
  6570.000  6570.000  0.500  2.054381  156.992797  128.559340  16.477719
  6570.300  6570.300  0.500  2.054194  156.994012  128.591326  16.484907
  6570.599  6570.600  0.500  2.054159  156.993080  128.598866  16.486449
  6570.897  6570.900  0.500  2.054058  156.990147  128.607051  16.489167
  6571.199  6571.200  0.500  2.053919  157.005915  128.655254  16.497638
  6571.501  6571.500  0.500  2.053893  156.996631  128.655961  16.498168
  6571.804  6571.800  0.500  2.053725  157.001783  128.667316  16.502387
  6572.106  6572.100  0.500  2.053573  156.989975  128.700412  16.509141
  6572.406  6572.400  0.500  2.053512  156.990399  128.683554  16.507979
  6572.704  6572.700  0.500  2.053420  156.995814  128.701896  16.511867
  6573.006  6573.000  0.500  2.053446  156.986733  128.725765  16.514499
  6573.303  6573.300  0.500  2.053247  156.981905  128.735096  16.518972
  6573.603  6573.600  0.500  2.053132  156.984357  128.755744  16.523518
  6573.799  6573.800  0.500  2.053079  156.988043  128.765953  16.525715
  6574.796  6574.790  0.500  2.052940  156.990108  128.834258  16.536769
  6575.806  6575.790  0.500  2.052675  157.007257  128.889641  16.548272
  6576.822  6576.810  0.500  2.052100  157.017593  128.915433  16.561103
  6577.882  6577.860  0.500  2.051189  157.021761  128.953778  16.581125
  6578.920  6578.920  0.500  2.050157  156.986965  129.032811  16.608418
  6579.990  6580.000  0.500  2.048903  156.997363  129.099937  16.637917
  6581.094  6581.100  0.500  2.047654  156.992325  129.126798  16.662164
  6582.219  6582.220  0.500  2.046330  157.003564  129.222185  16.696563
  6583.358  6583.360  0.500  2.045089  156.970616  129.257050  16.721815
  6584.515  6584.510  0.500  2.043700  156.995427  129.332621  16.754838
  6585.692  6585.690  0.500  2.042175  156.935144  129.332171  16.780356
  6586.879  6586.880  0.500  2.040734  156.769640  129.276196  16.797275
  6588.101  6588.100  0.500  2.039246  156.964269  129.496194  16.850931
  6589.331  6589.330  0.500  2.037953  156.960257  129.519323  16.875737
  6590.582  6590.580  0.500  2.036391  156.958511  129.619697  16.915227
  6591.853  6591.850  0.500  2.034988  156.967618  129.685168  16.947520
  6593.137  6593.140  0.500  2.033408  156.974976  129.744412  16.982070
  6594.450  6594.450  0.500  2.031793  156.975187  129.802967  17.017205
  6595.787  6595.780  0.500  2.030395  156.974110  129.833318  17.044987
  6597.132  6597.130  0.500  2.029032  156.983840  129.896263  17.076520
  6598.504  6598.500  0.500  2.027626  156.983958  129.973047  17.110656
  6599.883  6599.880  0.500  2.026389  156.982996  130.048601  17.141795
  6601.290  6601.290  0.500  2.025159  156.982564  130.136967  17.174551
  6602.715  6602.710  0.500  2.023860  156.946916  130.218638  17.207670
  6604.154  6604.150  0.500  2.022573  156.865837  130.255378  17.234679
  6605.615  6605.610  0.500  2.021377  156.979189  130.387021  17.272754
  6607.098  6607.090  0.500  2.020081  156.986053  130.448210  17.303269
  6608.598  6608.590  0.500  2.018698  157.016555  130.520900  17.336872
  6610.118  6610.110  0.500  2.017661  157.041992  130.648625  17.371835
  6611.657  6611.650  0.500  2.016407  157.036433  130.742012  17.406079
  6613.216  6613.210  0.500  2.015088  157.014749  130.779861  17.434094
  6614.788  6614.780  0.500  2.013694  157.021817  130.817563  17.463435
  6616.388  6616.380  0.500  2.012438  157.034588  130.907031  17.497345
  6618.000  6617.990  0.500  2.011132  157.001530  130.980729  17.530078
  6619.644  6619.630  0.500  2.009840  156.989187  131.069999  17.564700
  6621.285  6621.280  0.500  2.008615  156.993220  131.177976  17.600726
  6622.960  6622.950  0.500  2.007401  157.006955  131.291753  17.637388
  6624.646  6624.640  0.500  2.006037  157.024690  131.391445  17.674868
  6626.358  6626.350  0.500  2.004740  157.025405  131.488284  17.710847
  6628.082  6628.080  0.500  2.003260  156.805777  131.397418  17.724822
  6629.841  6629.830  0.500  2.001932  156.997819  131.655834  17.783290
  6631.595  6631.590  0.500  2.000415  157.018763  131.758702  17.824205
  6633.392  6633.380  0.500  1.998911  157.031671  131.794704  17.855916
  6635.189  6635.180  0.500  1.997375  157.053732  131.920807  17.900471
  6637.016  6637.010  0.500  1.995592  157.030882  131.994475  17.942428
  6638.858  6638.850  0.500  1.993978  157.039931  132.082546  17.983400
  6640.723  6640.710  0.500  1.992271  157.010331  132.172697  18.026419
  6642.602  6642.590  0.500  1.990493  157.014534  132.278807  18.072991
  6644.501  6644.490  0.500  1.988794  157.007706  132.350718  18.113570
  6646.417  6646.410  0.500  1.987032  157.024522  132.462198  18.160796
  6648.363  6648.350  0.500  1.985256  156.996096  132.573579  18.208380
  6650.315  6650.310  0.500  1.983409  157.010692  132.631776  18.250054
  6652.286  6652.280  0.500  1.981509  157.005212  132.721860  18.297172
  6654.295  6654.280  0.500  1.979594  156.987724  132.850317  18.349988
  6656.296  6656.290  0.500  1.977717  157.007676  132.978481  18.402210
  6658.328  6658.320  0.500  1.975870  156.990020  133.079901  18.450275
  6660.393  6660.380  0.500  1.974068  156.995878  133.197050  18.499832
  6662.460  6662.450  0.500  1.972228  156.985066  133.264062  18.543235
  6664.546  6664.540  0.500  1.970282  157.003128  133.394393  18.597511
  6666.662  6666.650  0.500  1.968488  157.007835  133.507482  18.646700
  6668.787  6668.780  0.500  1.966636  157.007437  133.627140  18.698009
  6670.925  6670.920  0.500  1.964670  156.983411  133.708780  18.746255
  6673.102  6673.090  0.500  1.962916  156.978483  133.832724  18.796572
  6675.295  6675.280  0.500  1.961131  156.957579  133.907926  18.840737
  6677.491  6677.480  0.500  1.959354  156.967202  134.010134  18.888649
  6679.708  6679.700  0.500  1.957602  156.955746  134.111874  18.936145
  6681.960  6681.950  0.500  1.955792  156.936218  134.189538  18.981427
  6684.220  6684.210  0.500  1.954019  156.945038  134.316143  19.033057
  6686.498  6686.490  0.500  1.952136  156.927190  134.430382  19.085148
  6688.798  6688.790  0.500  1.950183  156.918211  134.526853  19.136184
  6691.116  6691.110  0.500  1.948172  156.908303  134.652096  19.192557
  6693.465  6693.450  0.500  1.946156  156.884722  134.750495  19.245347
  6695.814  6695.800  0.500  1.944139  156.870031  134.837474  19.296645
  6698.189  6698.180  0.500  1.942072  156.836954  134.976038  19.356443
  6700.579  6700.570  0.500  1.940069  156.839137  135.098701  19.412886
  6703.004  6702.990  0.500  1.937975  156.824458  135.112176  19.455520
  6705.426  6705.420  0.500  1.935909  156.788791  135.218170  19.511034
  6707.879  6707.870  0.500  1.933899  156.781619  135.355537  19.570161
  6710.362  6710.350  0.500  1.931928  156.786548  135.495384  19.629021
  6712.845  6712.840  0.500  1.929894  156.776198  135.597214  19.683779
  6715.355  6715.350  0.500  1.928068  156.775415  135.731417  19.739277
  6717.874  6717.870  0.500  1.925940  156.728879  135.838436  19.796908
  6720.435  6720.420  0.500  1.923891  156.717015  135.902796  19.846916
  6723.004  6722.990  0.500  1.921765  156.724720  136.038643  19.909039
  6725.577  6725.570  0.500  1.919668  156.726980  136.165298  19.969400
  6728.192  6728.180  0.500  1.917353  156.728950  136.288121  20.033744
  6730.812  6730.800  0.500  1.914960  156.709349  136.418098  20.100899
  6733.462  6733.450  0.500  1.912648  156.707545  136.532222  20.164282
  6736.123  6736.110  0.500  1.910393  156.680241  136.640192  20.225782
  6738.797  6738.790  0.500  1.908070  156.666082  136.805971  20.297427
  6741.496  6741.490  0.500  1.905745  156.644326  136.889749  20.357122
  6744.224  6744.210  0.500  1.903575  156.615920  137.010462  20.419339
  6746.958  6746.950  0.500  1.901318  156.611259  137.175376  20.490109
  6749.710  6749.700  0.500  1.899033  156.584561  137.256966  20.549206
  6752.483  6752.480  0.500  1.896851  156.563676  137.379753  20.612497
  6755.286  6755.270  0.500  1.894605  156.550698  137.481447  20.674140
  6758.103  6758.090  0.500  1.892322  156.562146  137.641521  20.745530
  6760.933  6760.920  0.500  1.890039  156.525034  137.755027  20.810097
  6763.784  6763.770  0.500  1.887861  156.511680  137.854217  20.870479
  6766.658  6766.650  0.500  1.885506  156.513290  138.017723  20.944506
  6769.551  6769.540  0.500  1.883249  156.467124  138.103726  21.004916
  6772.460  6772.450  0.500  1.880858  156.450797  138.210419  21.071466
  6775.382  6775.370  0.500  1.878587  156.428588  138.316488  21.135576
  6778.335  6778.320  0.500  1.876210  156.450678  138.546271  21.221073
  6781.306  6781.290  0.500  1.873790  156.413749  138.674059  21.292108
  6784.287  6784.270  0.500  1.871329  156.382473  138.782296  21.361221
  6787.293  6787.280  0.500  1.868913  156.381711  138.954866  21.439527
  6790.315  6790.300  0.500  1.866515  156.373304  139.108188  21.514716
  6793.378  6793.350  0.500  1.864089  156.106424  139.004610  21.550901
  6796.437  6796.410  0.500  1.861644  154.661417  137.848136  21.423942
  6799.503  6799.490  0.500  1.859183  155.970438  139.181688  21.684497
  6802.616  6802.590  0.500  1.856664  156.078797  139.425904  21.777332
  6805.735  6805.710  0.500  1.854275  156.121204  139.591779  21.855376
  6808.868  6808.850  0.500  1.851891  156.069712  139.696130  21.923921
  6812.023  6812.000  0.500  1.849279  145.030082  129.991209  20.454183
  6815.202  6815.180  0.500  1.846917  155.608761  139.625264  22.022062
  6818.387  6818.370  0.500  1.844501  156.313606  140.410764  22.199520
  6821.599  6821.590  0.500  1.841951  156.245836  140.479768  22.267152
  6824.844  6824.820  0.500  1.839370  154.076151  138.700803  22.041991
  6828.086  6828.070  0.500  1.836820  155.886698  140.503762  22.385527
  6831.367  6831.350  0.500  1.834147  155.995090  140.804163  22.493423
  6834.649  6834.640  0.500  1.831580  155.976170  140.892056  22.565319
  6837.970  6837.950  0.500  1.828821  155.773987  140.845288  22.620140
  6841.285  6841.270  0.500  1.826061  146.198300  132.341443  21.313145
  6844.638  6844.620  0.500  1.823484  155.379488  140.809450  22.735418
  6848.011  6847.990  0.500  1.821026  155.523273  141.094191  22.837453
  6851.391  6851.370  0.500  1.818288  155.539062  141.300895  22.933614
  6854.803  6854.780  0.500  1.815556  155.517808  141.426743  23.016830
  6858.216  6858.200  0.500  1.813019  155.496263  141.547761  23.095037
  6861.665  6861.650  0.500  1.810399  155.022471  141.293680  23.114081
  6865.127  6865.110  0.500  1.807889  155.451751  141.866808  23.266144
  6868.612  6868.590  0.500  1.805173  155.441333  142.030869  23.356409
  6872.108  6872.090  0.500  1.802635  155.409667  142.166416  23.438111
  6875.629  6875.610  0.500  1.800012  155.361620  142.295780  23.521054
  6879.172  6879.150  0.500  1.797318  155.319722  142.416529  23.604520
  6882.718  6882.700  0.500  1.794666  155.261022  142.495779  23.680361
  6886.297  6886.280  0.500  1.792104  155.210854  142.607257  23.759685
  6889.899  6889.880  0.500  1.789342  155.160016  142.778948  23.854091
  6893.508  6893.490  0.500  1.786598  155.077572  142.880056  23.936577
  6897.110  6897.120  0.500  1.783765  155.039980  143.008715  24.026098
  6900.797  6900.780  0.500  1.780900  154.949947  143.072850  24.105842
  6904.466  6904.450  0.500  1.778175  154.881900  143.184888  24.190540
  6908.157  6908.140  0.500  1.775390  154.776467  143.281238  24.274336
  6911.832  6911.850  0.500  1.772603  154.634674  143.345477  24.352997
  6915.563  6915.580  0.500  1.769800  154.520412  143.402755  24.431105
  6919.309  6919.320  0.500  1.766949  154.377903  143.438528  24.506965
  6923.116  6923.090  0.500  1.764187  154.275828  143.493588  24.584179
  6926.889  6926.880  0.500  1.761355  154.146545  143.579836  24.668724
  6930.670  6930.680  0.500  1.758528  154.047666  143.674417  24.754857
  6934.535  6934.510  0.500  1.755835  153.964098  143.765680  24.837374
  6938.341  6938.350  0.500  1.752973  153.885986  143.841481  24.921689
  6942.229  6942.210  0.500  1.750187  153.789309  143.950148  25.010103
  6946.097  6946.090  0.500  1.747382  153.713836  144.086307  25.104074
  6949.978  6949.990  0.500  1.744321  153.579479  144.134921  25.189538
  6953.898  6953.910  0.500  1.741573  153.521349  144.243274  25.277832
  6957.867  6957.850  0.500  1.738716  153.386611  144.250004  25.351349
  6961.813  6961.810  0.500  1.735852  153.286079  144.400978  25.450672
  6965.766  6965.780  0.500  1.732873  153.176635  144.471104  25.538983
  6969.789  6969.780  0.500  1.729873  153.104250  144.590766  25.636936
  6973.781  6973.790  0.500  1.727001  152.998810  144.654891  25.722075
  6977.841  6977.830  0.500  1.724089  152.889367  144.727673  25.810079
  6981.893  6981.880  0.500  1.721247  152.762648  144.803651  25.897126
  6985.958  6985.950  0.500  1.718314  152.688048  144.910816  25.992407
  6990.045  6990.040  0.500  1.715410  152.572676  144.971742  26.078961
  6994.155  6994.150  0.500  1.712553  152.491486  145.047741  26.167292
  6998.285  6998.280  0.500  1.709580  152.359244  145.134927  26.260976
  7002.436  7002.430  0.500  1.706654  152.263134  145.248788  26.358582
  7006.599  7006.590  0.500  1.703654  152.146199  145.337370  26.453898
  7010.794  7010.780  0.500  1.700686  152.031370  145.412655  26.546268
  7014.999  7014.980  0.500  1.697835  151.916076  145.491938  26.636584
  7019.217  7019.210  0.500  1.694865  151.792914  145.507359  26.718647
  7023.463  7023.450  0.500  1.691953  151.694026  145.619378  26.817187
  7027.728  7027.710  0.500  1.688897  151.584543  145.710878  26.916170
  7032.006  7031.990  0.500  1.685832  151.490761  145.792236  27.013865
  7036.314  7036.290  0.500  1.682797  151.324806  145.871872  27.110777
  7040.629  7040.610  0.500  1.679713  151.236209  145.953615  27.209762
  7044.940  7044.950  0.500  1.676658  151.089336  146.019060  27.305265
  7049.337  7049.310  0.500  1.673520  150.944925  146.052933  27.397415
  7053.708  7053.690  0.500  1.670578  150.797133  146.126217  27.491925
  7058.074  7058.080  0.500  1.667582  150.710488  146.217074  27.591571
  7062.538  7062.500  0.500  1.664631  149.861852  145.621610  27.560419
  7066.918  7066.930  0.500  1.661453  150.441451  146.379074  27.791943
  7071.380  7071.380  0.500  1.658433  150.092025  146.186156  27.839272
  7075.830  7075.850  0.500  1.655485  148.734111  145.047475  27.703992
  7080.358  7080.340  0.500  1.652374  149.894024  146.396745  28.048827
  7084.831  7084.850  0.500  1.649361  149.682667  146.408399  28.135692
  7089.365  7089.380  0.500  1.646452  149.613777  146.555238  28.245952
  7093.912  7093.930  0.500  1.643328  149.432053  146.488591  28.321459
  7098.484  7098.500  0.500  1.640219  149.283519  146.538392  28.419309
  7103.118  7103.080  0.500  1.637118  149.143867  146.635556  28.526461
  7107.668  7107.690  0.500  1.634004  148.984892  146.694483  28.626948
  7112.294  7112.310  0.500  1.630862  148.656418  146.579897  28.694599
  7116.949  7116.960  0.500  1.627817  148.388985  146.512729  28.768897
  7121.601  7121.620  0.500  1.624599  148.092774  146.401618  28.839764
  7126.320  7126.300  0.500  1.621667  147.759781  146.293182  28.903015
  7130.992  7131.000  0.500  1.618692  147.362632  146.088328  28.948528
  7135.696  7135.720  0.500  1.615508  147.123085  146.037490  29.030751
  7140.469  7140.460  0.500  1.612245  146.997397  146.104821  29.139045
  7145.194  7145.210  0.500  1.609189  146.874135  146.182151  29.243722
  7149.974  7149.990  0.500  1.606006  146.772130  146.260173  29.352584
  7154.772  7154.790  0.500  1.602865  146.604251  146.271918  29.447296
  7159.580  7159.600  0.500  1.599803  146.436803  146.316140  29.546530
  7164.406  7164.430  0.500  1.596680  146.226922  146.314486  29.638633
  7169.274  7169.290  0.500  1.593580  145.999301  146.304066  29.728528
  7174.144  7174.160  0.500  1.590445  145.797073  146.269624  29.814848
  7179.041  7179.050  0.500  1.587233  145.569730  146.275004  29.911868
  7183.971  7183.960  0.500  1.584125  145.366770  146.277179  30.005441
  7188.873  7188.890  0.500  1.580987  145.161938  146.294629  30.103317
  7193.810  7193.830  0.500  1.577806  144.760054  146.094098  30.157842
  7198.785  7198.800  0.500  1.574561  144.718366  146.244938  30.287109
  7203.770  7203.790  0.500  1.571335  144.520553  146.180660  30.371594
  7208.762  7208.790  0.500  1.568212  144.288343  146.189293  30.468409
  7213.794  7213.820  0.500  1.564972  144.049081  146.185445  30.566480
  7218.843  7218.860  0.500  1.561753  143.811241  146.091699  30.645370
  7223.905  7223.920  0.500  1.558550  143.567404  146.088867  30.743093
  7228.975  7229.000  0.500  1.555330  142.427177  145.106293  30.634784
  7234.083  7234.100  0.500  1.552127  143.285702  146.179884  30.960446
  7239.194  7239.220  0.500  1.548949  143.084830  146.138236  31.050153
  7244.329  7244.360  0.500  1.545754  142.582771  145.903130  31.099402
  7249.538  7249.520  0.500  1.542581  142.597279  146.071915  31.234347
  7254.679  7254.700  0.500  1.539313  140.073482  143.717238  30.831437
  7259.861  7259.890  0.500  1.536081  142.128323  146.015460  31.425862
  7265.102  7265.110  0.500  1.532801  117.878520  121.251269  26.181795
  7270.311  7270.340  0.500  1.529805  142.304842  146.539282  31.737157
  7275.570  7275.590  0.500  1.526517  142.040977  146.484301  31.829734
  7280.830  7280.860  0.500  1.523330  141.981698  146.660436  31.969749
  7286.126  7286.150  0.500  1.520086  141.283158  146.182511  31.969094
  7291.459  7291.460  0.500  1.516772  141.466111  146.605621  32.168069
  7296.768  7296.790  0.500  1.513558  141.250449  146.547719  32.258884
  7302.117  7302.140  0.500  1.510328  139.146501  144.569213  31.926299
  7307.490  7307.510  0.500  1.507130  140.969560  146.679726  32.496137
  7312.869  7312.890  0.500  1.503749  140.748610  146.673118  32.604726
  7318.281  7318.300  0.500  1.500511  140.544915  146.675688  32.711045
  7323.701  7323.720  0.500  1.497290  140.333014  146.650626  32.810965
  7329.210  7329.170  0.500  1.494114  140.115010  146.608677  32.905944
  7334.650  7334.630  0.500  1.490874  139.900115  146.610954  33.013222
  7340.119  7340.110  0.500  1.487541  138.749336  145.604702  32.896104
  7345.619  7345.610  0.500  1.484330  139.469462  146.545123  33.215073
  7351.146  7351.130  0.500  1.481082  139.270173  146.540704  33.322129
  7356.691  7356.670  0.500  1.477892  139.101625  146.545314  33.429647
  7362.242  7362.220  0.500  1.474666  138.900093  146.521123  33.532117
  7367.820  7367.800  0.500  1.471321  138.664609  146.482878  33.635672
  7373.421  7373.400  0.500  1.468066  138.471649  146.468875  33.742130
  7379.008  7379.010  0.500  1.464775  138.220414  146.414316  33.840729
  7384.669  7384.650  0.500  1.461516  138.021263  146.431775  33.955249
  7390.283  7390.300  0.500  1.458227  137.789007  146.431127  34.066971
  7395.957  7395.970  0.500  1.455021  137.622289  146.488657  34.189799
  7401.640  7401.660  0.500  1.451729  137.394020  146.432548  34.289391

File: xdidata/Ce/Ce-L3-Bi2Ce2Ti4O12.xdi
# XDI/1.0 BlueSky/1.10.0 BMM/2023-1.0-py310-tiled
# Beamline.name: BMM (06BM) -- Beamline for Materials Measurement (NIST)
# Beamline.xray_source: NSLS-II three-pole wiggler
# Beamline.collimation: paraboloid mirror, 5 nm Rh on 30 nm Pt
# Beamline.focusing: not in use
# Beamline.harmonic_rejection: flat mirror, Si stripe, pitch = 7.0 mrad relative to beam
# Beamline.software: Bluesky 1.10.0, Ophyd 1.7.0, DataBroker 2.0.0b13, Python 3.10.8, 2023-1.0-py310-tiled
# Detector.I0: 10 cm N2
# Detector.I1: 25 cm N2
# Detector.I2: 25 cm N2
# Detector.fluorescence: SII Vortex ME4 (4-element silicon drift)
# Detector.deadtime_correction: Xspress3
# Element.symbol: Ce
# Element.edge: L3
# Element.reference: Ce
# Element.reference_material: CeO2
# Facility.name: NSLS-II
# Facility.energy: 3.0
# Facility.current: 399.4
# Facility.mode: top-off
# Facility.GUP: 123456
# Facility.SAF: 301027
# Facility.cycle: 2023-2
# Mono.name: Si(111)
# Mono.d_spacing: 3.1351860
# Mono.encoder_resolution: 0.0000050 deg/ct
# Mono.angle_offset: 16.0754326 deg
# Mono.scan_mode: pseudo channel cut
# Mono.scan_type: step
# Mono.direction: forward in energy
# Sample.name: Bi2Ce2Ti4O12
# Sample.prep: Powder in PEG pellet
# Sample.x: 142.329 mm
# Sample.y: 114.126 mm
# Sample.SDD_position: 45.000 mm
# Scan.experimenters: Bruce Ravel
# Scan.edge_energy: 5723.4
# Scan.start_time: 2023-05-06T11:12:59
# Scan.end_time: 2023-05-06T11:18:45
# Scan.transient_id: 74761
# Scan.uid: 30886691-e489-4bc7-ab65-233edb2d2198
# Scan.plot_hint: (Ce1+Ce2+Ce3+Ce4)/I0  --  ($8+$9+$10+$11)/$5
# Column.1: energy eV
# Column.2: requested_energy eV
# Column.3: measurement_time seconds
# Column.4: xmu 
# Column.5: I0 nA
# Column.6: It nA
# Column.7: Ir nA
# Column.8: Ce1 
# Column.9: Ce2 
# Column.10: Ce3 
# Column.11: Ce4 
# ///////////
# sample courtesy Martin Stennett, University of Sheffield
# -----------
# energy  requested_energy  measurement_time  xmu  I0  It  Ir  Ce1  Ce2  Ce3  Ce4
  5523.404  5523.400  0.500  54.649609  108.878431  0.676673  0.050511  1513.278103  1542.289256  1429.297616  1465.298665
  5533.410  5533.400  0.500  55.462533  109.199059  0.697427  0.052729  1516.555265  1584.295194  1439.299843  1516.306067
  5543.412  5543.400  0.500  54.702836  109.543158  0.719399  0.055222  1513.425551  1659.310747  1407.295638  1412.289485
  5553.415  5553.400  0.500  56.997692  109.856793  0.740748  0.057600  1533.632908  1616.305118  1588.332955  1523.312699
  5563.414  5563.400  0.500  56.528439  110.196602  0.763167  0.060004  1530.286470  1619.308762  1569.332464  1510.314222
  5573.416  5573.400  0.500  54.829632  110.416839  0.785389  0.062707  1565.178180  1511.292813  1497.328552  1480.315160
  5583.410  5583.400  0.500  56.639086  110.654329  0.808263  0.065423  1595.384156  1579.309703  1545.338198  1547.328034
  5593.408  5593.400  0.500  57.735580  110.815501  0.830901  0.068025  1503.971886  1693.335619  1612.353751  1588.335974
  5603.410  5603.400  0.500  57.496991  111.012013  0.854537  0.071074  1571.840315  1656.327290  1589.353950  1565.335217
  5613.411  5613.400  0.500  57.938016  111.151371  0.878413  0.073929  1571.840315  1682.340464  1581.355529  1604.353641
  5623.388  5623.400  0.500  59.289271  111.376451  0.903085  0.076976  1606.326285  1709.353836  1630.375436  1657.373076
  5633.388  5633.400  0.500  58.887382  111.422943  0.928003  0.080063  1606.326285  1740.355206  1630.375436  1584.348439
  5643.390  5643.400  0.500  59.620117  111.521156  0.952593  0.083087  1709.821676  1735.356008  1559.359550  1644.367106
  5653.392  5653.400  0.500  60.506767  111.584055  0.976638  0.086500  1648.460704  1784.371640  1659.384605  1659.373484
  5663.400  5663.400  0.500  63.714504  111.626351  1.002587  0.089875  1756.023368  1926.402763  1736.405018  1693.386389
  5673.397  5673.400  0.500  63.322450  111.676046  1.029144  0.093321  1738.409970  1859.395214  1703.391611  1770.404096
  5683.398  5683.400  0.500  62.521425  111.678963  1.053581  0.096699  1790.186894  1780.369560  1665.378750  1746.392677
  5693.395  5693.400  0.500  65.987997  111.643184  1.078813  0.100257  1815.848861  1998.422666  1825.440754  1727.397821
  5695.397  5695.400  0.500  66.265213  111.635853  1.084256  0.101078  1849.322341  1982.418984  1742.414042  1823.418248
  5697.393  5697.400  0.500  67.910262  111.629208  1.089575  0.101914  1881.441123  1954.427336  1866.456350  1878.443924
  5699.390  5699.400  0.500  69.266677  111.626554  1.094196  0.102376  1854.631560  2098.463131  1916.463785  1862.441959
  5701.391  5701.400  0.500  69.312167  111.611840  1.099044  0.103104  1987.723076  1964.428835  1897.462887  1886.443693
  5703.395  5703.400  0.500  70.893777  111.596289  1.103278  0.103760  1979.093895  2091.461899  1935.472353  1905.454214
  5705.399  5705.400  0.500  73.680363  111.577853  1.107542  0.104398  2004.651233  2157.470760  2040.497475  2018.477270
  5707.400  5707.400  0.500  73.274582  111.595259  1.111008  0.104967  2087.667600  2130.475629  1954.476258  2004.476415
  5709.398  5709.400  0.500  76.935104  111.601419  1.114179  0.105462  2107.535231  2284.508817  2142.534885  2051.487794
  5711.403  5711.400  0.500  79.550311  111.531240  1.116465  0.106089  2307.801090  2370.521100  2142.534885  2051.487794
  5713.396  5713.400  0.500  84.615816  111.526876  1.117292  0.106252  2318.196549  2441.560765  2314.593232  2362.587104
  5713.892  5713.900  0.500  87.247981  111.542084  1.117130  0.106218  2430.053517  2470.564771  2409.604993  2421.598379
  5714.391  5714.400  0.500  88.116931  111.517639  1.116659  0.106153  2519.829414  2573.588451  2349.591923  2383.582370
  5714.887  5714.900  0.500  90.766240  111.518285  1.116537  0.106138  2517.274292  2648.598318  2474.618656  2481.604148
  5715.390  5715.400  0.500  92.098713  111.488265  1.115260  0.106298  2428.058666  2799.627396  2496.624470  2543.615239
  5715.888  5715.900  0.500  97.297042  111.473554  1.114201  0.105920  2748.082187  2801.639124  2691.685036  2604.640743
  5716.389  5716.400  0.500  100.790376  111.530140  1.113119  0.106115  2757.057607  2903.675613  2733.709263  2846.722358
  5716.891  5716.900  0.500  104.767808  111.880691  1.114763  0.106114  2844.292248  3090.718747  2950.771407  2835.712404
  5717.389  5717.400  0.500  110.957725  111.863477  1.111407  0.105873  3094.797061  3196.748599  3031.792589  3088.778606
  5717.891  5717.900  0.500  114.380539  111.870963  1.107509  0.105546  3143.442807  3326.785371  3198.840658  3126.792253
  5718.393  5718.400  0.500  122.232289  111.878001  1.103047  0.105056  3316.511485  3682.872749  3381.884450  3293.835484
  5718.893  5718.900  0.500  130.252579  111.869988  1.097178  0.104680  3626.529045  3893.941555  3636.989082  3413.894784
  5719.396  5719.400  0.500  138.979403  111.847120  1.091457  0.103911  3782.399919  4052.992375  3830.029802  3879.023871
  5719.894  5719.900  0.500  147.802751  111.833810  1.085301  0.103194  4037.079277  4292.063788  4130.118542  4070.083154
  5720.390  5720.400  0.500  158.847790  111.847960  1.077768  0.102372  4412.187284  4720.210498  4361.240449  4273.163051
  5720.893  5720.900  0.500  170.174831  111.870445  1.067645  0.101428  4788.607086  5028.309749  4698.348900  4522.268274
  5721.395  5721.400  0.500  187.471505  111.832448  1.055736  0.100228  5123.965205  5419.425986  5192.511674  5229.494463
  5721.895  5721.900  0.500  210.164871  111.819846  1.038671  0.098565  5891.541324  6079.648041  5684.706269  5844.707828
  5722.394  5722.400  0.500  236.819849  111.811240  1.017117  0.096393  6565.049880  6925.994513  6532.075573  6456.000881
  5722.893  5722.900  0.500  275.686455  111.783095  0.988702  0.093636  7733.888076  8003.381206  7661.476962  7418.339009
  5723.396  5723.400  0.500  322.289064  111.796234  0.951762  0.090148  8866.732933  9469.969072  8994.095101  8699.906429
  5723.900  5723.900  0.500  376.510138  111.767496  0.909291  0.085920  10539.527429  10908.622481  10279.748263  10353.697056
  5724.394  5724.400  0.500  444.346369  111.760941  0.861042  0.080892  12225.361238  12862.680408  12279.803565  12292.723184
  5724.896  5724.900  0.500  514.078242  111.787129  0.812327  0.076034  14502.951875  14901.756549  14115.914937  13946.707357
  5725.393  5725.400  0.500  574.784416  111.758517  0.769735  0.071648  16014.555294  16680.860004  15861.867811  15679.770935
  5725.898  5725.900  0.500  623.007271  111.789589  0.735672  0.068105  17514.510493  18238.748732  17127.904121  16764.563353
  5726.399  5726.400  0.500  653.666055  111.790923  0.715899  0.065488  18058.726840  18895.344657  18386.658301  17733.202071
  5726.893  5726.900  0.500  653.715874  111.782404  0.711259  0.064674  18058.726840  18895.344657  18386.658301  17733.202071
  5727.399  5727.400  0.500  656.687205  111.793961  0.721245  0.065186  18003.092760  19043.421477  18135.592667  18231.556548
  5727.900  5727.900  0.500  614.515119  111.761491  0.740284  0.066616  17086.121079  17845.647306  16994.797659  16752.559613
  5728.398  5728.400  0.500  575.683761  111.773593  0.764087  0.068495  15951.474744  16717.894042  16158.147980  15518.725834
  5728.898  5728.900  0.500  554.788303  111.777037  0.787449  0.070349  15951.474744  16055.390045  15133.494557  14872.233342
  5729.398  5729.400  0.500  536.545547  111.737051  0.807208  0.071899  14542.317441  16055.390045  15133.494557  14220.815262
  5729.901  5729.900  0.500  520.156173  111.712411  0.824603  0.073160  14542.317441  15060.811967  14283.955711  14220.815262
  5730.401  5730.400  0.500  474.251504  111.745561  0.839542  0.074395  13111.873948  13757.111799  13214.394461  12912.120315
  5730.900  5730.900  0.500  456.565691  111.717324  0.853281  0.075274  12516.662041  13757.111799  12518.856390  12213.667160
  5731.401  5731.400  0.500  439.191403  111.695768  0.867361  0.076440  12299.224138  12639.481328  12042.598780  12074.516787
  5731.904  5731.900  0.500  418.126181  111.682050  0.881920  0.078030  11638.371200  12078.198080  11637.379158  11343.240682
  5732.402  5732.400  0.500  404.254960  111.694397  0.897011  0.079579  11031.669426  11765.048647  11234.227170  11122.068742
  5732.903  5732.900  0.500  383.840242  111.693518  0.912365  0.081122  10912.910961  11095.823898  10481.936764  10381.795335
  5733.400  5733.400  0.500  371.107354  111.663265  0.924740  0.082647  10363.355051  10767.518556  10196.642250  10111.542841
  5733.899  5733.900  0.500  357.168965  111.635664  0.934028  0.083889  9803.493737  10471.413157  9868.523566  9729.364180
  5734.405  5734.400  0.500  353.496130  111.646042  0.940745  0.084568  9849.315140  10193.313591  9766.471013  9657.343864
  5734.908  5734.900  0.500  354.216303  111.669109  0.944923  0.085037  9811.819247  10349.384507  9725.455707  9668.359522
  5735.401  5735.400  0.500  348.405708  111.652239  0.945280  0.085040  9644.409656  10113.222578  9633.392649  9509.252649
  5735.898  5735.900  0.500  353.033308  111.647550  0.943428  0.084937  9743.145345  10249.339491  9728.469181  9694.349892
  5736.403  5736.400  0.500  358.910892  111.626063  0.940410  0.084365  9873.279408  10471.475221  9923.584905  9795.470300
  5736.904  5736.900  0.500  364.911017  111.589696  0.936782  0.083925  10099.672585  10581.490305  10248.713119  9790.433514
  5737.401  5737.400  0.500  374.948827  111.620607  0.933951  0.083666  10183.821672  10968.689319  10212.746812  10486.757940
  5737.906  5737.900  0.500  373.730479  111.596589  0.933755  0.083490  10334.149741  10834.590312  10429.755243  10108.551396
  5738.398  5738.400  0.500  373.065992  111.613253  0.934157  0.083582  10332.140805  10861.629142  10260.727732  10184.611473
  5738.901  5738.900  0.500  373.986987  111.587258  0.935647  0.083969  10332.140805  10731.587301  10456.814918  10211.639183
  5739.399  5739.400  0.500  368.017189  111.563579  0.938467  0.084393  10239.535276  10705.571111  10205.716422  9906.491800
  5739.905  5739.900  0.500  368.970355  111.546927  0.942366  0.084897  10040.510806  10810.641024  10309.804328  9996.553034
  5740.405  5740.400  0.500  363.003381  111.570354  0.947765  0.085523  10141.778240  10327.453759  10039.631595  9991.552006
  5740.903  5740.900  0.500  354.649483  111.588721  0.954461  0.086589  9773.567069  10347.392651  9785.524755  9668.397726
  5741.399  5741.400  0.500  346.401682  111.548610  0.961251  0.087665  9635.586817  9971.284292  9669.456115  9364.299051
  5741.899  5741.900  0.500  340.521942  111.575785  0.968695  0.088702  9535.350284  9879.197402  9380.305394  9199.149797
  5742.400  5742.400  0.500  334.461668  111.546709  0.975574  0.089623  9267.679944  9612.046057  9340.257424  9088.114960
  5742.903  5742.900  0.500  329.523105  111.559169  0.982164  0.090841  9153.110801  9502.013801  9207.185925  8899.013214
  5743.406  5743.400  0.500  324.042306  111.542753  0.987617  0.091508  8923.554771  9258.911928  9156.152701  8805.951543
  5743.904  5743.900  0.500  321.479853  111.526107  0.992262  0.092206  8939.421311  9232.900977  8855.087999  8825.986060
  5744.403  5744.400  0.500  315.755146  111.510870  0.996079  0.092865  8685.427024  9253.887213  8780.995864  8489.820963
  5744.906  5744.900  0.500  316.486392  111.517993  0.999444  0.093370  8664.260804  9150.828979  8764.958400  8713.879073
  5745.402  5745.400  0.500  310.023893  111.493961  1.002447  0.093810  8482.291274  9037.780699  8613.931113  8431.788822
  5745.902  5745.900  0.500  310.106513  111.429888  1.004239  0.094039  8463.602843  9030.823487  8598.918481  8461.789225
  5746.398  5746.400  0.500  310.002998  111.450988  1.006360  0.094581  8659.697734  9059.808314  8452.853480  8377.781012
  5746.902  5746.900  0.500  309.038453  111.434571  1.008042  0.094651  8419.937044  8974.825948  8606.958865  8435.845629
  5747.400  5747.400  0.500  309.431648  111.414205  1.009134  0.095149  8513.482698  9140.870462  8551.950859  8268.777076
  5747.904  5747.900  0.500  311.901632  111.423234  1.010885  0.095374  8526.444206  9140.870462  8816.996685  8268.777076
  5748.405  5748.400  0.500  311.047121  111.408613  1.011091  0.095299  8446.808925  9040.791118  8529.884388  8635.844007
  5749.397  5749.390  0.500  311.498951  111.414260  1.011413  0.095525  8446.808925  9141.846085  8612.937019  8503.833060
  5750.401  5750.390  0.500  317.068157  111.380810  1.010935  0.095736  8894.609097  9162.857666  8612.937019  8644.904480
  5751.417  5751.410  0.500  321.875611  111.368479  1.009342  0.095980  8836.925869  9367.902410  8757.990424  8883.978362
  5752.467  5752.460  0.500  327.514928  111.285788  1.007175  0.095676  9083.533663  9479.043247  9012.161700  8873.018387
  5753.530  5753.520  0.500  331.242887  111.359589  1.005581  0.095721  9128.758130  9526.019510  9181.197361  9051.096841
  5754.613  5754.600  0.500  339.004029  111.345249  1.004324  0.095508  9378.818557  9872.216615  9155.224021  9340.228692
  5755.710  5755.700  0.500  340.726521  111.303704  1.002805  0.095484  9249.318489  10004.279153  9329.295349  9341.230907
  5756.830  5756.820  0.500  343.666394  111.286089  1.002466  0.095498  9480.446340  10064.276677  9431.328325  9269.237522
  5757.968  5757.960  0.500  347.307091  111.283750  1.003028  0.095770  9542.586565  10240.375228  9575.425378  9291.248229
  5759.125  5759.110  0.500  345.828971  111.263043  1.004458  0.095675  9618.116704  10072.274748  9383.323347  9404.268933
  5760.285  5760.290  0.500  352.298569  111.233793  1.007953  0.096113  9620.349356  10324.354899  9777.502555  9465.299376
  5761.477  5761.480  0.500  350.168381  111.211452  1.011027  0.096613  9743.640919  10023.299921  9619.450987  9556.342101
  5762.695  5762.700  0.500  345.870645  111.187523  1.015064  0.096997  9444.514650  10079.307021  9637.440334  9295.238470
  5763.932  5763.930  0.500  345.517747  111.182528  1.020046  0.097636  9440.600186  10112.306977  9449.364455  9413.265000
  5765.183  5765.180  0.500  345.658888  111.143181  1.025004  0.097922  9506.684690  10029.286848  9604.438158  9277.218740
  5766.454  5766.450  0.500  343.431247  111.135584  1.029421  0.098379  9506.684690  9837.168306  9418.319967  9405.259401
  5767.750  5767.740  0.500  340.166895  111.147634  1.033256  0.098831  9333.086052  9923.195765  9271.269522  9281.194364
  5769.056  5769.050  0.500  341.342499  111.105719  1.037487  0.099237  9495.435741  9770.140612  9479.371822  9180.155687
  5770.385  5770.380  0.500  339.114586  111.120797  1.042175  0.099976  9314.018491  9777.150442  9335.297002  9256.217238
  5771.736  5771.730  0.500  337.542469  111.082863  1.045729  0.100523  9430.666974  9697.115683  9151.217348  9216.183739
  5773.108  5773.100  0.500  334.670289  111.058621  1.049842  0.100810  9090.548643  9629.089253  9360.289449  9088.093595
  5774.490  5774.480  0.500  336.321874  111.031645  1.054092  0.101455  9285.857353  9625.107707  9285.269817  9146.135990
  5775.898  5775.890  0.500  333.810113  111.056098  1.059463  0.102371  9334.182903  9648.138057  8980.182810  9109.144713
  5777.319  5777.310  0.500  330.920421  111.042136  1.064657  0.102882  9163.826867  9584.080803  9016.151830  8982.050762
  5778.756  5778.750  0.500  330.185637  111.020076  1.069860  0.103653  9246.983556  9583.088629  8876.096435  8951.065748
  5780.219  5780.210  0.500  329.845983  111.006516  1.075043  0.104525  8991.685386  9462.036604  9218.257280  8943.073966
  5781.699  5781.690  0.500  326.310938  110.996197  1.080373  0.105402  9061.217768  9205.901470  9140.160676  8811.993222
  5783.197  5783.190  0.500  327.770986  110.987439  1.085708  0.106117  8902.228595  9591.073459  9008.131911  8877.028406
  5784.716  5784.710  0.500  324.122962  110.952935  1.089862  0.106838  8902.228595  9277.993081  8879.116356  8903.055982
  5786.256  5786.250  0.500  323.297325  110.887561  1.092577  0.107372  8925.741739  9310.905235  8926.083077  8686.921637
  5787.817  5787.810  0.500  328.458210  110.910115  1.095715  0.107940  9048.150546  9583.054359  9019.156262  8778.976520
  5789.384  5789.380  0.500  328.182070  110.872432  1.097017  0.108145  9048.150546  9583.054359  8976.162984  8778.976520
  5790.989  5790.980  0.500  333.953167  110.858134  1.097775  0.108541  9029.854444  9660.148242  9207.276188  9124.146242
  5792.596  5792.590  0.500  339.137413  110.834140  1.098482  0.108941  9438.386028  9738.167582  9244.265314  9167.184459
  5794.236  5794.230  0.500  341.002584  110.786530  1.099304  0.108967  9350.652761  9798.213324  9353.359268  9276.267806
  5795.887  5795.880  0.500  343.277331  110.814262  1.101772  0.109515  9519.119153  9798.213324  9446.423629  9276.267806
  5797.558  5797.550  0.500  347.440351  110.774176  1.103663  0.110010  9496.403663  10196.328591  9378.357461  9416.328917
  5799.246  5799.240  0.500  347.903337  110.742704  1.107041  0.110559  9513.723169  10127.333412  9460.391560  9426.307936
  5800.957  5800.950  0.500  351.516746  110.722693  1.111490  0.111283  9568.639501  10312.451320  9647.469239  9392.320664
  5802.692  5802.680  0.500  349.684342  110.681964  1.116234  0.111953  9568.639501  10140.348597  9647.469239  9347.292359
  5804.438  5804.430  0.500  348.558076  110.665431  1.121885  0.112711  9511.232536  10238.391979  9481.437267  9342.267934
  5806.197  5806.190  0.500  345.689799  110.654212  1.128136  0.113550  9417.059973  10000.291096  9486.404917  9348.276112
  5807.990  5807.980  0.500  342.141086  110.612306  1.133484  0.114071  9421.330394  9972.234245  9219.256020  9232.193886
  5809.788  5809.780  0.500  342.716808  110.489965  1.137309  0.114965  9433.862255  9776.243024  9291.353026  9365.309709
  5811.619  5811.610  0.500  342.101154  110.590232  1.144125  0.115556  9426.229456  9752.223354  9437.384727  9217.208519
  5813.460  5813.450  0.500  342.867469  110.557399  1.149947  0.116420  9421.778649  9872.219578  9362.321995  9250.215384
  5815.313  5815.310  0.500  343.597520  110.521862  1.154509  0.117128  9368.193382  9962.265880  9432.379631  9212.198945
  5817.196  5817.190  0.500  342.406742  110.482309  1.160253  0.117941  9189.883200  9833.248905  9439.435256  9367.320021
  5819.097  5819.090  0.500  342.519596  110.451490  1.165393  0.118604  9450.901795  9872.271918  9301.375246  9207.250629
  5821.019  5821.010  0.500  341.522156  110.396101  1.170280  0.119040  9444.958514  9800.213245  9323.340795  9134.201775
  5822.961  5822.950  0.500  345.921043  110.373948  1.174086  0.119682  9596.727212  9946.286502  9373.391302  9264.266126
  5824.921  5824.910  0.500  345.763063  110.326121  1.177351  0.120274  9596.727212  9912.312943  9373.391302  9264.266126
  5826.888  5826.880  0.500  351.388720  110.216167  1.178807  0.120730  9501.426817  10188.421527  9514.464940  9524.404746
  5828.888  5828.880  0.500  351.810750  110.231797  1.181260  0.121246  9501.426817  10188.421527  9514.464940  9576.417833
  5830.897  5830.890  0.500  356.374121  110.162162  1.184237  0.121982  9718.455270  10199.439251  9653.551793  9687.497438
  5832.926  5832.920  0.500  354.146418  110.122025  1.188787  0.122656  9677.032951  10254.436774  9653.510267  9414.340688
  5834.987  5834.980  0.500  355.704148  110.051094  1.193157  0.123370  9779.269436  10105.379997  9711.553467  9549.427537
  5837.057  5837.050  0.500  358.311295  110.004423  1.198531  0.124343  9779.269436  10134.456610  9715.563678  9786.537353
  5839.145  5839.140  0.500  355.679577  109.900975  1.203270  0.125154  9619.077514  10107.428187  9625.518377  9737.508190
  5841.254  5841.250  0.500  352.476625  109.870502  1.209353  0.126109  9690.521975  10048.386055  9583.495829  9404.379708
  5843.386  5843.380  0.500  357.511795  109.777500  1.215439  0.126982  9856.354013  10224.466861  9663.518013  9502.412088
  5845.521  5845.520  0.500  357.592805  109.686524  1.220222  0.127841  9625.595355  10356.496612  9673.564718  9567.455296
  5847.693  5847.690  0.500  356.454427  109.632004  1.224830  0.128803  9546.388681  10247.453904  9688.537779  9596.432893
  5849.887  5849.880  0.500  359.868341  109.531908  1.230251  0.129589  9834.606565  10167.419049  9724.573547  9690.466774
  5852.085  5852.080  0.500  359.547861  109.445866  1.235659  0.130576  9834.606565  10167.419049  9764.566029  9584.435311
  5854.307  5854.300  0.500  355.129403  109.325917  1.241056  0.131462  9684.539362  10151.444385  9494.463115  9494.400666
  5856.554  5856.550  0.500  356.329725  109.183902  1.245786  0.132232  9589.976316  10249.510714  9599.548003  9466.434668
  5858.815  5858.810  0.500  358.960943  109.046291  1.251053  0.133228  9595.819125  10249.510714  9599.548003  9698.481522
  5861.098  5861.090  0.500  359.469238  108.901851  1.256778  0.134101  9607.383423  10246.478680  9748.588221  9544.415240
  5863.398  5863.390  0.500  354.874651  109.061354  1.266765  0.135614  9490.794400  10186.418817  9746.570909  9279.325719
  5865.714  5865.710  0.500  356.419888  108.784735  1.270356  0.136314  9643.770552  10092.390034  9573.512292  9463.370388
  5868.056  5868.050  0.500  359.660113  108.284942  1.270801  0.136764  9480.398655  10166.399644  9814.585278  9484.390916
  5870.408  5870.400  0.500  360.873457  106.821210  1.260009  0.135698  9532.839602  9925.270128  9612.475159  9478.354399
  5872.784  5872.780  0.500  363.300428  87.752482  1.038956  0.112400  7915.383192  8295.357955  7839.403176  7830.369868
  5875.175  5875.170  0.500  363.092913  109.681338  1.305199  0.141301  9780.543741  10387.602680  9834.730077  9821.640155
  5877.594  5877.590  0.500  363.212552  109.865331  1.311975  0.142561  9943.566986  10340.586632  9988.757531  9631.556221
  5880.026  5880.020  0.500  362.990987  109.550148  1.314281  0.143068  9826.695243  10339.614212  9930.802763  9668.604224
  5882.475  5882.470  0.500  367.497551  109.303484  1.318267  0.144119  9913.898364  10600.621172  9820.673433  9833.569595
  5884.951  5884.950  0.500  364.902970  109.051251  1.322573  0.144818  9853.312209  10458.595142  9821.677491  9659.540473
  5887.443  5887.440  0.500  366.380036  108.797025  1.326017  0.145607  9753.166227  10360.541233  10015.765437  9731.585126
  5889.954  5889.950  0.500  369.135521  108.672178  1.332812  0.146736  9932.823094  10471.593851  9875.721676  9834.622347
  5892.475  5892.470  0.500  369.803075  108.476970  1.336795  0.147664  10115.235046  10378.585801  9827.706038  9793.590095
  5895.024  5895.020  0.500  365.927183  108.235148  1.342067  0.148414  9842.355833  10364.619066  9708.631766  9690.576317
  5897.597  5897.590  0.500  367.577759  107.983633  1.346287  0.149186  9831.642018  10313.523615  9697.628863  9849.587476
  5900.180  5900.170  0.500  368.943647  107.798005  1.351722  0.150148  9831.642018  10379.548508  9859.662381  9700.536097
  5902.788  5902.780  0.500  368.851010  107.555724  1.356726  0.151239  9786.339601  10488.584211  9790.622785  9606.491008
  5905.410  5905.400  0.500  366.926465  107.309163  1.361182  0.152086  9755.882589  10243.502253  9873.715489  9501.471372
  5908.070  5908.050  0.500  370.712778  106.958039  1.365620  0.153033  9755.882589  10315.552418  9838.694932  9740.581865
  5910.719  5910.710  0.500  369.388385  106.431766  1.367977  0.153651  9888.121086  10201.493501  9656.576806  9568.466665
  5913.401  5913.390  0.500  368.868842  105.259291  1.360725  0.153395  9555.523618  10166.414390  9669.559374  9435.375279
  5916.100  5916.090  0.500  371.266195  92.182899  1.198519  0.135888  8449.038473  9063.801168  8527.886697  8183.667678
  5918.821  5918.810  0.500  369.921488  106.393690  1.392768  0.157940  9920.823824  10187.442082  9750.618464  9498.427754
  5921.564  5921.550  0.500  367.143190  107.264760  1.412965  0.160734  9818.814298  10348.586820  9711.634103  9502.490987
  5924.322  5924.300  0.500  370.831015  106.565981  1.412025  0.161228  9676.330102  10404.527135  9802.622079  9634.491549
  5927.094  5927.080  0.500  370.914802  105.775244  1.409071  0.161289  9621.035297  10314.497388  9604.569548  9693.501302
  5929.881  5929.870  0.500  374.265256  104.985764  1.406394  0.161488  9621.035297  10314.497388  9778.576524  9578.414714
  5932.713  5932.690  0.500  375.497971  106.227798  1.430935  0.164901  9799.591373  10359.512911  9984.696844  9744.521436
  5935.531  5935.520  0.500  375.174555  105.910998  1.434171  0.165880  9841.288159  10375.599814  9972.730809  9545.492944
  5938.383  5938.370  0.500  374.061242  105.163113  1.431575  0.165971  9639.886559  10338.513027  9754.580672  9604.464340
  5941.269  5941.250  0.500  375.192668  104.002048  1.424345  0.165825  9680.405787  10308.489939  9560.495566  9471.414454
  5944.138  5944.140  0.500  382.179038  98.447243  1.356216  0.158260  9399.970334  9852.137660  9222.234246  9150.130497
  5947.050  5947.050  0.500  378.583057  105.226037  1.458303  0.170514  10015.966399  10148.501741  9743.671669  9928.654748
  5949.968  5949.970  0.500  380.337894  105.343200  1.469145  0.172314  9846.167415  10434.556619  9861.663865  9923.622876
  5952.912  5952.920  0.500  380.602073  104.826586  1.470637  0.173147  9947.460503  10288.511212  9836.663183  9824.581069
  5955.886  5955.890  0.500  380.391329  104.393047  1.473490  0.173880  9947.460503  10239.518042  9880.696873  9642.534239
  5958.862  5958.870  0.500  385.536639  103.994367  1.477164  0.174923  10172.837691  10397.570006  9880.696873  9642.534239
  5961.875  5961.880  0.500  383.942545  103.610249  1.481864  0.175998  9872.626912  10339.554222  9777.633867  9790.567692
  5964.896  5964.900  0.500  384.283345  103.258465  1.487069  0.177138  9973.877025  10334.564133  9868.623275  9503.444057
  5967.948  5967.950  0.500  380.574997  102.874862  1.492321  0.178274  9771.201665  10336.484170  9632.534909  9411.379636
  5971.005  5971.010  0.500  380.542671  102.450730  1.496813  0.179383  9673.459358  10215.441327  9725.597022  9372.376642
  5974.080  5974.090  0.500  384.195739  102.015630  1.500207  0.180709  9673.459358  10125.435560  9751.601764  9643.473830
  5977.178  5977.190  0.500  381.223636  101.577135  1.504016  0.181547  9605.367641  10140.403373  9570.500181  9407.333498
  5980.303  5980.310  0.500  380.577425  101.098702  1.506397  0.182547  9465.606571  10131.427209  9565.519882  9313.330223
  5983.445  5983.450  0.500  384.264710  100.438032  1.506508  0.182947  9550.603357  9948.330452  9666.513062  9429.344362
  5986.627  5986.600  0.500  388.799547  99.096588  1.495967  0.182379  9550.603357  10092.351922  9451.407005  9434.346136
  5989.784  5989.780  0.500  392.208165  83.390397  1.264846  0.155048  7973.859521  8603.494583  8155.581452  7973.459021
  5992.993  5992.970  0.500  388.915193  101.321917  1.548680  0.190008  9713.171124  10445.485659  9779.583249  9467.392886
  5996.200  5996.190  0.500  392.003171  100.565885  1.546945  0.190455  9836.798252  10349.444036  9657.510998  9578.392676
  5999.414  5999.420  0.500  392.745609  99.938584  1.546849  0.190802  9836.139460  10227.416724  9621.505846  9565.378022
  6002.667  6002.670  0.500  392.450768  99.389755  1.547977  0.191678  9808.349060  10227.403424  9564.481720  9405.351371
  6005.941  6005.950  0.500  395.833388  98.901678  1.550694  0.192625  9643.283560  10322.444858  9615.476244  9567.381600
  6009.227  6009.240  0.500  397.063892  98.415555  1.553265  0.193540  9749.001676  10319.459083  9604.474428  9404.327966
  6012.575  6012.550  0.500  394.037877  97.966581  1.557404  0.194934  9682.567277  10081.323056  9443.367750  9395.285540
  6015.893  6015.870  0.500  398.417023  97.497689  1.561667  0.196080  9652.555310  10153.398850  9688.485200  9350.299730
  6019.212  6019.220  0.500  397.625774  97.097084  1.566668  0.197394  9686.329203  10199.371657  9375.329657  9347.272723
  6022.612  6022.590  0.500  399.315393  96.647640  1.570022  0.198786  9674.914065  10100.344477  9563.393101  9254.238529
  6025.956  6025.970  0.500  394.173007  96.189183  1.575374  0.199870  9454.324163  9956.294787  9254.314210  9250.246151
  6029.379  6029.380  0.500  393.353276  95.734978  1.578608  0.200998  9422.986776  9833.212019  9205.275706  9196.192697
  6032.815  6032.800  0.500  397.654016  95.296995  1.582884  0.202451  9426.424387  9829.215136  9311.349301  9328.243905
  6036.243  6036.250  0.500  395.534008  94.793439  1.586153  0.203471  9248.501899  9788.127062  9290.273901  9167.125998
  6039.722  6039.710  0.500  399.707407  94.338627  1.589924  0.204775  9224.088861  9773.181904  9484.389730  9226.187656
  6043.180  6043.190  0.500  401.027828  93.866696  1.594248  0.205963  9212.468621  9773.181904  9484.389730  9173.117034
  6046.679  6046.690  0.500  399.688601  93.403004  1.597407  0.206964  9278.673151  9701.114058  9232.225056  9120.103580
  6050.199  6050.210  0.500  400.728816  92.945895  1.600143  0.208144  9298.661748  9748.126224  9132.214548  9067.095968
  6053.734  6053.750  0.500  404.668064  92.403436  1.601483  0.209105  9385.271307  9692.118681  9329.281584  8986.048076
  6057.288  6057.300  0.500  400.543837  91.790465  1.601281  0.210038  9066.861334  9386.970742  9261.223841  9051.049307
  6060.869  6060.880  0.500  404.959659  91.218151  1.602087  0.210749  9256.487175  9603.007422  9128.173646  8952.003181
  6064.480  6064.480  0.500  402.412827  90.702835  1.604313  0.211729  9034.852584  9602.055134  8938.074482  8925.001933
  6068.074  6068.090  0.500  404.533640  90.222258  1.607379  0.212888  9034.852584  9479.969126  9058.114868  8925.001933
  6071.706  6071.720  0.500  409.405910  89.770502  1.611344  0.214171  9259.464163  9482.001053  8991.078329  9020.030513
  6075.374  6075.380  0.500  411.374766  89.287662  1.614787  0.215359  9087.519316  9730.092467  9127.131984  8785.947474
  6079.058  6079.050  0.500  411.445696  88.760426  1.617677  0.216479  9096.055825  9532.002819  9040.076798  8851.959661
  6082.723  6082.740  0.500  407.553445  88.260099  1.619967  0.217732  8846.818163  9469.971203  8865.003693  8788.914412
  6086.433  6086.450  0.500  408.139027  87.792405  1.623548  0.218882  8846.818163  9426.919045  8811.909039  8745.860560
  6090.162  6090.180  0.500  411.372429  87.313060  1.626950  0.220043  9003.528237  9432.897786  8727.913822  8753.845664
  6093.905  6093.920  0.500  408.715985  86.809493  1.630374  0.221330  8957.834065  9165.834534  8664.910118  8691.848544
  6097.670  6097.690  0.500  411.666230  86.282204  1.632625  0.222553  8939.930300  9150.810671  8852.940733  8575.787996
  6101.458  6101.480  0.500  413.633477  85.675135  1.633844  0.223724  8812.555372  9134.785196  8750.914281  8739.849198
  6105.268  6105.280  0.500  415.285430  85.239388  1.637057  0.225091  8802.165343  9131.774233  8781.913188  8682.823228
  6109.099  6109.110  0.500  413.640671  84.690516  1.638829  0.225844  8802.165343  9131.774233  8563.789662  8533.712661
  6112.938  6112.950  0.500  412.780310  84.183670  1.641603  0.227121  8781.049308  9164.804430  8382.769465  8420.738221
  6116.792  6116.810  0.500  418.416675  83.625258  1.642670  0.228001  8633.884885  9126.744640  8603.805709  8625.767369
  6120.675  6120.690  0.500  414.580206  83.060574  1.643222  0.228845  8566.158650  8893.657425  8471.765615  8503.688023
  6124.575  6124.590  0.500  416.102177  82.479082  1.643683  0.229866  8553.651030  9104.737795  8300.686732  8360.650124
  6128.498  6128.510  0.500  422.608007  81.917132  1.645052  0.230795  8553.651030  9104.737795  8599.796876  8360.650124
  6132.433  6132.450  0.500  420.261100  81.337651  1.645604  0.231854  8571.147196  9048.660532  8334.677522  8228.565468
  6136.421  6136.410  0.500  420.331370  80.751911  1.646406  0.232871  8532.732294  8830.585375  8242.618275  8336.625419
  6140.367  6140.380  0.500  417.142879  80.077432  1.645779  0.233626  8346.075635  8734.534762  8216.614945  8106.505322
  6144.360  6144.380  0.500  422.974917  79.459863  1.644764  0.234262  8309.760748  8782.578345  8253.630026  8263.559851
  6148.378  6148.390  0.500  421.576239  78.772823  1.640992  0.234511  8264.141851  8735.544664  8230.606846  7978.456972
  6152.417  6152.430  0.500  416.943013  77.978274  1.634428  0.234488  7994.076716  8560.451713  7996.523510  7961.444767
