Repository: jacobfilik/webxdiviewer

# bmm-standards
A pretty webpage for BMM's collection of common XAFS materials

[BMM's common materials collection](./BMM-standards.html)

Plotting of the data will happen soon.

Periodic table adapted from [some guy named Daniel](https://codepen.io/gooseofmusic/pen/PjKdNQ)

[This](https://www.coderstool.com/scss-to-css) is a helpful tool for
dealing with Sassy CSS.

File: xdidata/Ce/Ce-L3-CeO2.xdi
# XDI/1.0 BlueSky/1.10.0 BMM/2023-1.0-py310-tiled
# Beamline.name: BMM (06BM) -- Beamline for Materials Measurement (NIST)
# Beamline.xray_source: NSLS-II three-pole wiggler
# Beamline.collimation: paraboloid mirror, 5 nm Rh on 30 nm Pt
# Beamline.focusing: not in use
# Beamline.harmonic_rejection: flat mirror, Si stripe, pitch = 7.0 mrad relative to beam
# Beamline.software: Bluesky 1.10.0, Ophyd 1.7.0, DataBroker 2.0.0b13, Python 3.10.8, 2023-1.0-py310-tiled
# Detector.I0: 10 cm N2
# Detector.I1: 25 cm N2
# Detector.I2: 25 cm N2
# Detector.fluorescence: SII Vortex ME4 (4-element silicon drift)
# Detector.deadtime_correction: Xspress3
# Element.symbol: Ce
# Element.edge: L3
# Element.reference: Ce
# Element.reference_material: CeO2
# Facility.name: NSLS-II
# Facility.energy: 3.0
# Facility.current: 400.8
# Facility.mode: top-off
# Facility.GUP: 123456
# Facility.SAF: 301027
# Facility.cycle: 2023-2
# Mono.name: Si(111)
# Mono.d_spacing: 3.1351860
# Mono.encoder_resolution: 0.0000050 deg/ct
# Mono.angle_offset: 16.0754326 deg
# Mono.scan_mode: pseudo channel cut
# Mono.scan_type: step
# Mono.direction: forward in energy
# Sample.name: CeO2
# Sample.prep: Powder in PEG pellet
# Sample.x: 142.329 mm
# Sample.y: 114.126 mm
# Sample.SDD_position: 45.000 mm
# Scan.experimenters: Bruce Ravel
# Scan.edge_energy: 5723.4
# Scan.start_time: 2023-05-06T10:28:05
# Scan.end_time: 2023-05-06T10:33:53
# Scan.transient_id: 74719
# Scan.uid: ccd2ea8c-922b-431f-86e2-45cc90f56c2e
# Scan.plot_hint: (Ce1+Ce2+Ce3+Ce4)/I0  --  ($8+$9+$10+$11)/$5
# Column.1: energy eV
# Column.2: requested_energy eV
# Column.3: measurement_time seconds
# Column.4: xmu 
# Column.5: I0 nA
# Column.6: It nA
# Column.7: Ir nA
# Column.8: Ce1 
# Column.9: Ce2 
# Column.10: Ce3 
# Column.11: Ce4 
# ///////////
# sample courtesy Martin Stennett, University of Sheffield
# -----------
# energy  requested_energy  measurement_time  xmu  I0  It  Ir  Ce1  Ce2  Ce3  Ce4
  5523.405  5523.400  0.500  1.474041  109.234585  1.934472  0.143341  37.003344  46.004227  33.003753  45.004893
  5533.408  5533.400  0.500  1.460001  109.600003  1.988391  0.149362  37.003344  46.004227  33.003753  44.004805
  5543.412  5543.400  0.500  1.656151  109.904519  2.042242  0.155401  56.005101  33.003042  45.005149  48.005237
  5553.412  5553.400  0.500  1.696468  110.241025  2.098367  0.161954  47.004572  39.003812  50.006166  51.005829
  5563.409  5563.400  0.500  1.736719  110.565391  2.157397  0.168812  40.003874  46.004496  62.007616  44.005040
  5573.408  5573.400  0.500  1.687809  110.806562  2.213573  0.175621  44.004253  44.004322  54.006592  45.005179
  5583.413  5583.400  0.500  1.665953  111.059937  2.272478  0.182524  39.003897  44.004504  44.005472  58.006801
  5593.407  5593.400  0.500  1.636276  111.240686  2.330172  0.189714  51.005109  34.003491  50.006275  47.005603
  5603.407  5603.400  0.500  1.867331  111.401395  2.390576  0.197079  50.005031  44.004409  45.005683  69.008191
  5613.403  5613.400  0.500  2.312760  111.567920  2.449531  0.204766  62.006391  58.006099  73.009427  65.007879
  5623.418  5623.400  0.500  2.697088  111.614598  2.506466  0.212106  83.008579  76.007966  66.008523  76.009315
  5633.387  5633.400  0.500  3.141868  111.729987  2.565924  0.220099  79.008225  92.009728  104.013550  76.009364
  5643.387  5643.400  0.500  3.649169  111.819240  2.625991  0.228098  79.008225  105.010945  108.013961  116.014151
  5653.399  5653.400  0.500  5.346071  111.870640  2.686025  0.236488  154.016106  148.015616  170.021350  126.015352
  5663.398  5663.400  0.500  7.158206  111.912797  2.748623  0.244954  174.018855  219.023556  213.027726  195.024680
  5673.399  5673.400  0.500  9.906554  111.959936  2.809018  0.253446  280.030999  258.029151  292.040740  279.036261
  5683.403  5683.400  0.500  15.579834  111.953125  2.867697  0.262053  422.047533  456.050530  414.055328  452.057705
  5693.394  5693.400  0.500  23.250749  111.924470  2.919967  0.270159  639.074133  669.077680  646.089451  648.086471
  5695.393  5695.400  0.500  26.612622  111.878663  2.928236  0.271460  706.083565  800.095851  720.102885  751.102225
  5697.393  5697.400  0.500  28.943080  111.888870  2.937648  0.273036  774.090182  808.093214  841.115254  815.109816
  5699.389  5699.400  0.500  31.386875  111.876544  2.944762  0.274338  774.090182  947.114767  975.140347  815.109816
  5701.391  5701.400  0.500  38.041147  111.919954  2.953478  0.275817  996.122598  1143.138005  1043.150997  1075.151812
  5703.400  5703.400  0.500  42.486987  111.884423  2.958025  0.276751  1145.140165  1238.153252  1221.175728  1149.162894
  5705.387  5705.400  0.500  50.753943  111.848965  2.959444  0.277660  1370.174286  1449.182271  1460.217719  1397.201722
  5707.386  5707.400  0.500  56.444075  111.843268  2.958958  0.278142  1537.201104  1602.208568  1567.240611  1606.239571
  5709.402  5709.400  0.500  66.008698  111.835111  2.954598  0.278394  1813.249186  1907.260055  1783.288804  1878.292028
  5711.402  5711.400  0.500  80.931463  111.790497  2.945174  0.278013  2197.308777  2326.329176  2230.361933  2293.368603
  5713.404  5713.400  0.500  97.719587  111.776596  2.927016  0.276763  2751.414432  2832.434779  2745.476685  2593.436930
  5713.892  5713.900  0.500  101.331523  111.769842  2.919829  0.276484  2790.416051  2843.426372  2830.489747  2861.476151
  5714.387  5714.400  0.500  109.401530  111.790058  2.912943  0.275801  3053.463668  3186.494624  3055.542284  2934.502755
  5714.888  5714.900  0.500  113.436062  111.755197  2.903514  0.275119  3053.463668  3298.505413  3196.570190  3128.530131
  5715.390  5715.400  0.500  124.182609  111.725785  2.894116  0.274255  3489.566531  3625.599130  3365.619865  3393.613991
  5715.891  5715.900  0.500  132.330539  111.751322  2.883713  0.273340  3642.177497  3880.610808  3643.672624  3621.651809
  5716.391  5716.400  0.500  141.555536  111.700862  2.868852  0.272120  3950.719920  4054.679564  3927.754425  3878.721444
  5716.889  5716.900  0.500  151.195860  111.709564  2.852521  0.270455  4227.705815  4268.731981  4199.803530  4193.782247
  5717.392  5717.400  0.500  164.679401  111.695520  2.829655  0.268390  4594.249940  4672.856184  4667.965338  4458.879851
  5717.892  5717.900  0.500  180.028137  111.703343  2.804642  0.266069  5096.773179  5172.952341  4951.033036  4888.986111
  5718.392  5718.400  0.500  193.543577  111.686730  2.775277  0.263402  5096.773179  5750.133351  5378.188852  5391.153845
  5718.893  5718.900  0.500  222.019348  111.688452  2.736361  0.259557  6159.997111  6489.299158  6122.387643  6025.313371
  5719.393  5719.400  0.500  249.452146  111.693330  2.687022  0.254597  6877.299281  7330.583956  6769.633178  6884.624431
  5719.892  5719.900  0.500  273.482257  111.696465  2.633308  0.249619  6877.299281  8158.838390  7799.985102  7710.878568
  5720.390  5720.400  0.500  317.916811  111.652251  2.572011  0.243768  8579.085990  9220.269800  8938.451377  8758.320304
  5720.892  5720.900  0.500  348.604034  111.660556  2.522826  0.238830  9660.619650  10036.496077  9574.620341  9653.584271
  5721.393  5721.400  0.500  361.182761  111.647492  2.490156  0.235961  9660.619650  10539.791991  10138.928891  9985.808766
  5721.895  5721.900  0.500  388.184220  111.653707  2.461135  0.232863  10729.815763  11248.057222  10686.214689  10678.119621
  5722.394  5722.400  0.500  418.196280  111.655111  2.415677  0.228604  11565.208769  12154.435147  11478.610320  11495.497802
  5722.894  5722.900  0.500  458.698184  111.602938  2.348035  0.221647  12470.885522  13461.021480  12771.166604  12488.991180
  5723.392  5723.400  0.500  520.714901  111.603391  2.253150  0.212461  14540.703870  15047.922175  14292.010792  14232.911791
  5723.897  5723.900  0.500  590.317574  111.591366  2.139740  0.201313  16173.854780  17175.150421  16280.201960  16245.137429
  5724.396  5724.400  0.500  677.515866  111.586334  2.003142  0.187730  18869.991057  19331.647600  18989.113595  18410.759696
  5724.896  5724.900  0.500  792.145401  111.567049  1.838989  0.171684  21945.729718  22904.113884  21848.384565  21679.096524
  5725.394  5725.400  0.500  920.385146  111.588068  1.656695  0.153806  25445.981128  26580.184436  25627.672400  25050.162017
  5725.899  5725.900  0.500  1073.699244  111.572393  1.455256  0.134112  29422.550185  31170.834393  29793.199225  29408.610659
  5726.396  5726.400  0.500  1187.315716  111.575045  1.274979  0.116656  29422.550185  35019.365994  34279.281693  33753.606538
  5726.898  5726.900  0.500  1352.699991  111.565638  1.137068  0.103398  37102.436691  39346.306337  37640.500224  36825.594596
  5727.395  5727.400  0.500  1442.259441  111.545212  1.043654  0.094288  39783.876204  41412.274443  40321.100757  39359.884073
  5727.903  5727.900  0.500  1496.454876  111.568802  0.982396  0.088417  41553.623236  42790.347363  41669.288642  40944.417830
  5728.399  5728.400  0.500  1545.601640  111.559156  0.928548  0.083336  41553.623236  44801.315757  43594.271622  42476.804526
  5728.895  5728.900  0.500  1613.913989  111.566829  0.870982  0.077881  44650.117938  46574.900325  45008.241356  43826.005683
  5729.397  5729.400  0.500  1684.277880  111.533139  0.816152  0.072909  46500.854605  48323.161669  46877.078150  46151.704759
  5729.901  5729.900  0.500  1746.895777  111.526700  0.768240  0.068290  48131.006379  50147.633456  48859.656624  47687.225009
  5730.402  5730.400  0.500  1783.515508  111.547686  0.730159  0.064975  49032.436231  50849.545938  50343.594962  48721.449926
  5730.900  5730.900  0.500  1834.057640  111.523108  0.704306  0.062347  50274.381715  53076.032482  51239.376506  49950.016828
  5731.398  5731.400  0.500  1835.329414  111.526744  0.693308  0.061203  50303.887680  53053.459029  51396.730656  49934.236666
  5731.899  5731.900  0.500  1823.493161  111.508204  0.699734  0.061911  50096.962108  52366.501654  50878.573904  49992.410429
  5732.404  5732.400  0.500  1796.659501  111.504358  0.723814  0.064242  49569.898719  51645.860233  50216.579769  48903.026359
  5732.902  5732.900  0.500  1747.850264  111.505205  0.760381  0.067606  47891.198608  50233.459477  48696.297924  48073.446495
  5733.403  5733.400  0.500  1697.965313  111.482695  0.798782  0.071345  46565.716298  48652.443368  47743.589783  46331.999296
  5733.901  5733.900  0.500  1670.347741  111.466884  0.832230  0.074490  46565.716298  47513.458740  46522.639962  45586.643392
  5734.404  5734.400  0.500  1638.516957  111.455772  0.853238  0.076610  44988.856927  47173.693042  45725.512664  44734.110209
  5734.904  5734.900  0.500  1636.552233  111.472234  0.858985  0.077334  44887.146626  47173.693042  45725.512664  44643.781017
  5735.403  5735.400  0.500  1645.201661  111.448551  0.850247  0.076426  45264.247781  47262.504763  46183.519344  44645.070070
  5735.903  5735.900  0.500  1660.980118  111.438707  0.831152  0.074759  45264.247781  47659.620634  46840.160901  45333.448139
  5736.401  5736.400  0.500  1701.482227  111.423523  0.805096  0.072421  46763.442585  49080.647383  47282.066969  46458.987391
  5736.905  5736.900  0.500  1739.933007  111.400133  0.779061  0.069761  47902.747146  49512.692319  48806.454258  47606.874866
  5737.405  5737.400  0.500  1760.746410  111.392048  0.759820  0.068030  48086.742662  50597.614447  49478.297504  47970.493765
  5737.906  5737.900  0.500  1768.796637  111.394708  0.750597  0.067197  48086.742662  50710.806801  49478.297504  48758.738701
  5738.405  5738.400  0.500  1765.614401  111.379711  0.750556  0.067153  48615.867448  50873.167742  49165.463427  47999.123313
  5738.902  5738.900  0.500  1757.480461  111.354785  0.758925  0.067961  48046.211742  50186.040760  49597.002583  47874.604306
  5739.403  5739.400  0.500  1728.440605  111.355919  0.774897  0.069648  47521.610501  49501.675394  48139.490537  47309.314748
  5739.906  5739.900  0.500  1699.699402  111.351540  0.800296  0.071961  46520.733262  48964.414101  47499.205532  46279.792275
  5740.407  5740.400  0.500  1658.082715  111.337488  0.835437  0.075552  45385.018219  47331.562086  46448.669404  45441.514912
  5740.903  5740.900  0.500  1626.379100  111.334335  0.882037  0.079921  45385.018219  47331.562086  44858.967610  43496.287963
  5741.400  5741.400  0.500  1549.898615  111.363907  0.939212  0.085312  42622.150968  44838.074584  43240.499464  41902.040261
  5741.902  5741.900  0.500  1470.016213  111.332936  1.002399  0.091526  40527.529879  42322.505931  40830.177329  39981.007354
  5742.402  5742.400  0.500  1407.692056  111.347263  1.070746  0.098173  38635.936107  40621.409901  39259.705937  38225.605253
  5742.904  5742.900  0.500  1351.828100  111.321060  1.132215  0.104455  36921.572801  39199.932313  37488.024252  36877.407983
  5743.405  5743.400  0.500  1297.781115  111.318342  1.186109  0.109719  35473.423078  37338.002460  36149.575894  35505.839953
  5743.899  5743.900  0.500  1259.448302  111.340646  1.232319  0.114325  34634.082085  35893.133124  35180.123956  34520.448941
  5744.396  5744.400  0.500  1230.393839  111.276508  1.269423  0.118033  33960.303628  35893.133124  33972.705719  33087.787539
  5744.898  5744.900  0.500  1204.301617  111.301150  1.303691  0.121348  33081.380629  34611.602832  33340.767412  33006.403885
  5745.401  5745.400  0.500  1183.565805  111.288508  1.331201  0.124352  32607.765279  34146.013457  32576.814197  32386.679761
  5745.900  5745.900  0.500  1163.624058  111.298844  1.354214  0.126784  32063.175849  33590.396089  32249.518004  31606.922687
  5746.401  5746.400  0.500  1149.686687  111.256673  1.373346  0.128823  31586.027651  33317.815771  31749.973963  31256.498638
  5746.898  5746.900  0.500  1133.405229  111.256473  1.390514  0.130374  31094.930877  32540.123017  31718.744972  30744.869715
  5747.397  5747.400  0.500  1133.610609  111.254894  1.406094  0.131936  31034.642732  33080.569638  31217.515683  30787.000249
  5747.904  5747.900  0.500  1117.556894  111.247085  1.421199  0.133495  30655.552054  32136.689895  30874.043933  30658.661211
  5748.404  5748.400  0.500  1105.242738  111.239362  1.434962  0.134944  30151.664816  32136.689895  30512.827991  30145.314081
  5749.394  5749.390  0.500  1092.660731  111.245898  1.460106  0.137780  30217.945352  31364.929762  30275.418100  29695.731369
  5750.401  5750.390  0.500  1082.821798  111.237217  1.479549  0.139738  29620.732420  31084.578329  30199.241145  29545.531627
  5751.419  5751.410  0.500  1079.729071  111.221008  1.487420  0.140946  29897.346524  31188.731574  29576.828961  29425.648816
  5752.478  5752.460  0.500  1088.882360  111.184869  1.484875  0.140746  30008.769824  31312.801328  30190.111096  29555.559744
  5753.511  5753.520  0.500  1093.005839  111.521667  1.480246  0.140330  29978.115133  31831.395363  30318.417730  29765.904984
  5754.594  5754.600  0.500  1107.266324  111.522776  1.468179  0.139288  29978.115133  32266.706623  31169.271233  30071.321002
  5755.696  5755.700  0.500  1124.948606  111.499227  1.460129  0.138525  30939.069191  32488.190774  31134.570465  30869.069419
  5756.815  5756.820  0.500  1125.962827  111.472625  1.455058  0.138204  31062.209904  32555.284937  31184.464616  30712.072248
  5757.960  5757.960  0.500  1138.395487  111.454342  1.446992  0.137446  31250.847662  32574.639250  31721.014428  31332.618972
  5759.109  5759.110  0.500  1148.159351  111.453003  1.428205  0.135891  31250.847662  33418.086777  31721.014428  31575.858111
  5760.294  5760.290  0.500  1179.072086  111.430874  1.404258  0.133736  32528.340535  33891.879092  32720.126624  32244.686634
  5761.483  5761.480  0.500  1204.922260  111.393270  1.383476  0.131664  32976.875891  34648.573068  33486.146960  33108.634896
  5762.706  5762.700  0.500  1220.605274  111.408972  1.367873  0.130274  33715.174140  35077.287231  33843.822643  33350.094497
  5763.935  5763.930  0.500  1233.669437  111.396020  1.351328  0.128734  33930.116092  35325.867317  34819.787202  33350.094497
  5765.190  5765.180  0.500  1265.309019  111.365821  1.327676  0.126613  34925.485541  36455.951560  35131.234469  34399.506106
  5766.456  5766.450  0.500  1288.948492  111.369318  1.303162  0.124272  35452.408286  37097.355341  36089.363673  34910.187589
  5767.747  5767.740  0.500  1308.031080  111.311027  1.284192  0.122420  35790.074975  37820.475873  36593.903064  35393.828838
  5769.058  5769.050  0.500  1319.201186  111.305449  1.277362  0.121927  36233.402193  37957.517890  36239.739344  36403.620937
  5770.388  5770.380  0.500  1318.924312  111.291125  1.279531  0.122367  36154.529208  37957.517890  36363.919362  36308.603988
  5771.733  5771.730  0.500  1321.950813  111.265522  1.284834  0.123085  36546.854992  38067.988064  36489.202967  35983.500676
  5773.109  5773.100  0.500  1318.772472  111.239764  1.288430  0.123665  35886.157010  37705.634175  36850.458701  36257.688642
  5774.486  5774.480  0.500  1314.301050  111.237527  1.294403  0.124258  35918.907855  37643.372574  36605.864859  36031.452687
  5775.898  5775.890  0.500  1312.807594  111.219637  1.307562  0.125770  36081.224351  37654.493975  36467.972560  35806.292738
  5777.316  5777.310  0.500  1295.057345  111.204287  1.325938  0.127845  35726.749450  37299.764246  35811.018540  35178.396283
  5778.756  5778.750  0.500  1278.638755  111.175370  1.347052  0.130267  34929.319658  36854.202155  35383.550943  34986.063479
  5780.219  5780.210  0.500  1267.608075  111.148067  1.368945  0.132702  34454.234994  36109.681632  35422.357364  34905.913232
  5781.694  5781.690  0.500  1254.382885  111.133138  1.392715  0.135553  34373.220992  35995.347482  34751.656385  34283.280981
  5783.196  5783.190  0.500  1241.806578  111.089810  1.416361  0.138149  34031.478559  35956.354551  34388.520091  33575.703112
  5784.718  5784.710  0.500  1229.171971  111.087492  1.437541  0.140380  33572.764522  35329.583553  33954.849129  33688.434874
  5786.253  5786.250  0.500  1221.558760  111.058568  1.454690  0.142554  33540.388493  35288.562625  33651.583638  33184.031767
  5787.812  5787.810  0.500  1212.048866  111.034337  1.466766  0.143873  33010.466292  34804.018762  33345.361459  33419.195418
  5789.389  5789.380  0.500  1209.692929  111.011952  1.477759  0.145164  33043.621601  34743.881697  33603.271468  32899.598644
  5790.989  5790.980  0.500  1210.007464  110.989770  1.484120  0.146046  33022.021300  34771.577502  33492.249799  33012.601854
  5792.597  5792.590  0.500  1216.075283  110.958571  1.488088  0.147041  33202.475641  34783.023741  33898.689301  33049.786478
  5794.236  5794.230  0.500  1212.473260  110.936197  1.493645  0.147795  32706.679213  34936.120678  33749.456105  33114.916339
  5795.888  5795.880  0.500  1208.330179  110.908201  1.503150  0.148900  32706.679213  34936.120678  33749.456105  32621.470694
  5797.556  5797.550  0.500  1200.648521  110.866560  1.516017  0.150694  33018.350079  34521.560441  32876.613143  32695.247881
  5799.248  5799.240  0.500  1192.915411  110.864942  1.529399  0.152286  32481.332453  34486.442808  32741.506316  32543.216607
  5800.960  5800.950  0.500  1192.353195  110.821942  1.538412  0.153454  32604.877249  34161.242315  33047.764490  32325.012123
  5802.688  5802.680  0.500  1200.810156  110.781523  1.543898  0.154390  32885.858430  34042.210851  33307.158480  32792.349517
  5804.438  5804.430  0.500  1202.813524  110.740302  1.545177  0.154748  33006.085783  34221.410626  33615.318110  32357.117930
  5806.197  5806.190  0.500  1208.482508  110.730342  1.542876  0.154779  32971.340830  34544.592961  33680.396682  32619.351054
  5807.985  5807.980  0.500  1216.615231  110.683437  1.537576  0.154459  33005.914312  34966.128314  33522.251292  33164.861507
  5809.789  5809.780  0.500  1231.305879  110.642578  1.531312  0.153998  33730.705175  35162.427475  34176.862674  33164.861507
  5811.622  5811.610  0.500  1243.623904  110.608837  1.524248  0.153744  33676.210204  35419.891876  34618.788365  33840.903585
  5813.460  5813.450  0.500  1254.244115  110.559969  1.516993  0.153155  34348.556321  35834.295876  34571.475824  33914.862070
  5815.316  5815.310  0.500  1265.127150  110.537970  1.509579  0.152550  34379.924459  36233.861810  34963.247077  34267.553009
  5817.195  5817.190  0.500  1273.076468  110.436151  1.503278  0.152458  34650.679603  36647.133053  35086.387737  34209.465191
  5819.095  5819.090  0.500  1287.844898  110.455805  1.500255  0.152390  35471.083504  36658.191657  35524.835479  34595.833999
  5821.018  5821.010  0.500  1286.310897  110.395461  1.496333  0.152351  35021.270873  36972.583070  35460.065902  34548.964954
  5822.960  5822.950  0.500  1298.849782  110.308255  1.491975  0.151949  35521.092998  36897.502709  35991.098460  34864.158312
  5824.918  5824.910  0.500  1309.677932  110.286843  1.489498  0.151804  36132.122393  37146.981345  35904.392552  35256.747659
  5826.887  5826.880  0.500  1322.252366  110.256203  1.488179  0.152166  36003.718202  37837.656769  36526.040398  35419.110446
  5828.889  5828.880  0.500  1329.626489  110.173890  1.491181  0.152693  36212.281449  37837.491118  36593.990952  35846.358678
  5830.898  5830.890  0.500  1327.389930  110.125993  1.498817  0.153871  36026.951997  37597.475109  36621.283165  35934.424572
  5832.928  5832.920  0.500  1315.046779  110.051993  1.510877  0.155411  35609.160773  37627.132102  36347.738812  35139.487018
  5834.987  5834.980  0.500  1319.094013  110.001111  1.519643  0.156706  35934.145268  37320.137912  36332.598201  35514.926218
  5837.056  5837.050  0.500  1307.788170  109.909585  1.528919  0.158171  35433.233349  37077.906157  35962.540665  35264.775335
  5839.145  5839.140  0.500  1308.126531  109.848686  1.538378  0.159395  35602.251090  37038.772457  36018.450706  35036.506351
  5841.255  5841.250  0.500  1303.266045  109.769730  1.550704  0.161277  35112.462496  37150.862286  35950.500658  34845.336920
  5843.383  5843.380  0.500  1304.024274  109.702380  1.565810  0.163184  35229.568709  37219.772550  35436.809377  35168.415739
  5845.522  5845.520  0.500  1296.277281  109.588684  1.580900  0.165098  34958.296047  36866.200818  35375.740975  34857.083695
  5847.692  5847.690  0.500  1288.973685  109.527089  1.594143  0.167005  34909.306466  36385.033224  35312.403585  34570.791682
  5849.884  5849.880  0.500  1291.391217  109.445865  1.603790  0.168329  34977.030383  36952.452362  35055.359158  34352.586549
  5852.084  5852.080  0.500  1295.408516  109.324642  1.612184  0.169602  34811.920061  36886.365289  35508.948655  34412.837837
  5854.310  5854.300  0.500  1293.423805  109.190252  1.620782  0.171177  34793.442092  36720.443881  35146.484864  34568.901002
  5856.560  5856.550  0.500  1295.624773  109.092983  1.627622  0.172109  34793.442092  36936.499056  35140.795412  34472.834582
  5858.818  5858.810  0.500  1301.264790  108.985847  1.630345  0.173079  35285.288075  36769.033159  35131.312691  34633.810809
  5861.096  5861.090  0.500  1299.165670  108.783354  1.632915  0.173658  35285.288075  36490.025945  35267.677742  34284.606729
  5863.398  5863.390  0.500  1299.592345  108.586876  1.642273  0.174966  35025.299888  36566.104376  35281.706081  34245.562723
  5865.719  5865.710  0.500  1302.309054  108.274950  1.645735  0.175972  34635.372047  36351.925019  35502.505671  34517.645514
  5868.056  5868.050  0.500  1300.963748  107.747229  1.645912  0.176410  34555.289419  36133.439762  34844.913257  34641.597054
  5870.408  5870.400  0.500  1310.511387  106.267693  1.628147  0.174936  34311.470415  36166.633086  34670.628096  34116.289547
  5872.787  5872.780  0.500  1334.234490  87.016952  1.337452  0.144278  28847.425130  29924.132100  29073.588707  28255.872072
  5875.173  5875.170  0.500  1317.665384  109.230537  1.679258  0.181148  35233.172356  37459.442453  35782.551494  35454.130842
  5877.593  5877.590  0.500  1320.311220  109.368809  1.686100  0.182273  35568.892196  37609.445611  36017.733840  35204.793923
  5880.029  5880.020  0.500  1325.436529  109.028308  1.691812  0.183729  35505.488621  37812.500751  35772.336720  35419.776200
  5882.475  5882.470  0.500  1321.537709  108.702084  1.703125  0.185435  35713.381364  36787.607230  36105.483319  35047.431631
  5884.957  5884.950  0.500  1317.905397  108.567883  1.716101  0.187241  35278.016865  36570.579086  35998.818422  35234.785096
  5887.446  5887.440  0.500  1314.979342  108.358365  1.722841  0.188532  35254.996859  36782.576278  35636.167220  34815.271532
  5889.954  5889.950  0.500  1331.860868  108.177013  1.727498  0.189573  35610.081666  37266.889624  36063.327343  35136.432183
  5892.476  5892.470  0.500  1327.419549  108.006645  1.729153  0.190357  35399.139857  37175.903208  35785.594821  35009.493583
  5895.028  5895.020  0.500  1341.042304  107.824641  1.729530  0.190728  35728.689891  37539.276133  36413.996022  34915.442622
  5897.604  5897.590  0.500  1340.700413  107.624905  1.727804  0.191031  35694.024158  37387.372941  35904.524595  35306.833128
  5900.184  5900.170  0.500  1353.251912  107.389118  1.725363  0.191191  36056.220241  37330.200685  36207.952119  35730.156777
  5902.789  5902.780  0.500  1353.906310  107.156920  1.722908  0.191549  35694.171795  37513.444432  36281.650289  35591.163911
  5905.413  5905.400  0.500  1367.169129  106.920036  1.722371  0.191973  35925.943067  37783.748680  36460.742264  36007.338432
  5908.060  5908.050  0.500  1367.016874  106.549641  1.721829  0.192357  36486.905755  37467.454452  36300.856262  35399.941095
  5910.726  5910.710  0.500  1375.127261  106.042771  1.722784  0.193135  36147.980163  37534.298117  36390.879443  35749.147805
  5913.400  5913.390  0.500  1377.723404  104.915209  1.716633  0.192892  36147.980163  37325.179566  35948.400310  35122.578847
  5916.100  5916.090  0.500  1379.076641  91.696344  1.515387  0.171191  31299.641854  32697.547411  31508.945216  30950.151231
  5918.821  5918.810  0.500  1366.260830  105.981961  1.763540  0.199347  35836.400698  37349.198571  36144.475599  35468.927630
  5921.562  5921.550  0.500  1357.277047  106.907122  1.795404  0.203742  35836.400698  37349.198571  36144.475599  35772.507655
  5924.312  5924.300  0.500  1367.356189  106.289832  1.802624  0.205250  36035.088469  37463.532334  36313.175515  35524.263148
  5927.076  5927.080  0.500  1363.885392  105.474901  1.807333  0.206464  35729.361694  37094.074667  35741.388964  35290.851001
  5929.884  5929.870  0.500  1374.050179  104.694631  1.810632  0.207352  35729.361694  37094.074667  35741.388964  35290.851001
  5932.710  5932.690  0.500  1351.752974  105.926760  1.846803  0.212207  35415.237214  37151.994004  35721.184396  34898.397536
  5935.541  5935.520  0.500  1357.998153  105.567460  1.853311  0.213683  35404.625526  37000.848845  35861.399802  35093.541857
  5938.387  5938.370  0.500  1358.681732  104.872583  1.853486  0.214191  35084.265032  36817.563758  35861.399802  34725.233937
  5941.238  5941.250  0.500  1361.018687  103.729294  1.843745  0.213922  35084.265032  36462.958899  35097.531485  34532.752554
  5944.130  5944.140  0.500  1365.751944  98.137173  1.752059  0.203611  33073.433684  34436.647738  33667.385505  32853.568426
  5947.063  5947.050  0.500  1372.454340  104.957030  1.877654  0.218979  35768.902688  37230.400441  35820.549971  35228.877819
  5949.975  5949.970  0.500  1372.654147  105.067340  1.883547  0.220291  35989.016978  37275.053495  36108.663399  34848.386095
  5952.912  5952.920  0.500  1380.887187  104.537444  1.878952  0.220432  35456.246561  37260.272711  36214.822143  35423.075176
  5955.892  5955.890  0.500  1396.275954  104.147381  1.876448  0.220772  36046.990441  37542.450966  35968.724001  35860.318349
  5958.864  5958.870  0.500  1393.347014  103.782852  1.876191  0.221525  35495.566851  37713.354688  36068.767596  35327.837302
  5961.866  5961.880  0.500  1402.607513  103.386074  1.880193  0.222693  35676.772431  37573.391158  36216.884277  35543.036583
  5964.887  5964.900  0.500  1398.625848  103.039261  1.888033  0.224157  35676.671128  37489.467533  35851.433972  35095.800514
  5967.948  5967.950  0.500  1404.216750  102.669640  1.895443  0.225754  35602.284892  37594.112867  35916.543016  35057.486844
  5971.003  5971.010  0.500  1409.497267  102.264063  1.903078  0.227576  35608.930356  37533.168805  35904.240749  35094.577676
  5974.078  5974.090  0.500  1404.107725  101.854561  1.912372  0.229252  35429.970720  36942.389365  35684.147578  34958.268095
  5977.182  5977.190  0.500  1404.434230  101.415118  1.918507  0.231010  35391.326005  36595.528153  35596.864476  34847.144780
  5980.322  5980.310  0.500  1403.093336  100.909763  1.923169  0.232165  34902.945926  36958.591323  35426.639294  34297.639711
  5983.443  5983.450  0.500  1398.277999  100.234125  1.922457  0.232881  34748.978668  36310.714528  34894.097929  34201.380982
  5986.594  5986.600  0.500  1407.064226  98.893928  1.907122  0.231907  34476.271824  36202.785230  34726.053065  33744.998121
  5989.770  5989.780  0.500  1555.357827  83.126635  1.612780  0.197018  29170.946025  36202.785230  34726.053065  29191.877329
  5992.966  5992.970  0.500  1415.861903  101.146112  1.965335  0.240337  35206.421055  37049.721427  36023.381242  34929.403494
  5996.179  5996.190  0.500  1423.170456  100.431776  1.956910  0.239958  35434.290634  37049.721427  35466.055950  34981.467854
  5999.415  5999.420  0.500  1439.778941  99.787955  1.949252  0.239932  35450.286727  37278.778272  35897.219660  35046.311692
  6002.667  6002.670  0.500  1441.375096  99.244291  1.945151  0.240263  35459.545048  37338.763068  35700.955034  34548.986562
  6005.957  6005.950  0.500  1451.832946  98.721468  1.943170  0.240467  35452.995178  37178.141718  35923.678314  34772.264151
  6009.229  6009.240  0.500  1441.151395  98.298785  1.946491  0.241936  35071.801615  36602.181231  35286.501248  34702.946833
  6012.567  6012.550  0.500  1451.579347  97.848989  1.952003  0.243366  35061.459808  36908.521099  35473.732352  34591.858068
  6015.870  6015.870  0.500  1448.737705  97.404206  1.961048  0.245506  34962.884434  36433.003885  35039.418160  34677.839345
  6019.209  6019.220  0.500  1446.246212  96.949568  1.971989  0.247677  34659.889706  36253.623768  34992.123635  34307.308448
  6022.605  6022.590  0.500  1450.309448  96.521253  1.984162  0.249966  34526.393169  36387.949639  34614.757903  34456.584734
  6025.956  6025.970  0.500  1450.828022  96.097572  1.995927  0.252348  34526.393169  36387.949639  34614.757903  33891.949995
  6029.390  6029.380  0.500  1439.375881  95.625957  2.003738  0.254501  34065.114596  35594.842100  34339.186739  33642.553187
  6032.822  6032.800  0.500  1444.100554  95.199724  2.012085  0.256258  34265.726248  35742.938030  34077.003743  33392.306121
  6036.243  6036.250  0.500  1443.277366  94.724426  2.017771  0.258115  33795.219139  35162.335995  34172.695857  33583.369102
  6039.697  6039.710  0.500  1446.762323  94.271275  2.022205  0.259507  33845.953520  35493.534845  33939.694687  33108.945496
  6043.186  6043.190  0.500  1441.103627  93.822102  2.025966  0.260853  33520.044434  35112.122393  33455.315592  33119.888993
  6046.681  6046.690  0.500  1457.818489  93.354045  2.027560  0.262019  33766.474848  35327.511574  33950.510946  33048.755228
  6050.201  6050.210  0.500  1457.692051  92.906753  2.028955  0.263197  33656.363597  34885.324864  33838.795566  33048.951173
  6053.738  6053.750  0.500  1472.016618  92.415920  2.025688  0.263468  33496.612962  35526.552255  33792.570963  33222.033742
  6057.285  6057.300  0.500  1473.797005  91.809964  2.018738  0.263638  33555.817068  35163.191490  33733.592291  32856.649304
  6060.869  6060.880  0.500  1487.034216  91.202844  2.012582  0.263759  33807.671077  34920.085208  34030.466975  32863.526490
  6064.485  6064.480  0.500  1492.231322  90.771009  2.012343  0.264394  33807.671077  35293.259459  33407.861328  32942.551075
  6068.084  6068.090  0.500  1493.014779  90.344083  2.016074  0.265791  33372.137495  35004.027159  33674.345514  32834.541158
  6071.707  6071.720  0.500  1498.385182  89.885746  2.020850  0.267302  33372.137495  34966.879651  33509.911352  32834.541158
  6075.369  6075.380  0.500  1500.157776  89.548869  2.029107  0.269471  33485.993308  34519.736215  33443.142764  32888.559331
  6079.061  6079.050  0.500  1495.892950  89.059413  2.034656  0.271390  33143.521634  34422.664765  33185.950906  32471.211064
  6082.727  6082.740  0.500  1503.181264  88.548433  2.039137  0.272793  32799.085115  34762.564088  33192.835966  32349.860055
  6086.431  6086.450  0.500  1499.687042  88.047707  2.044915  0.274450  32859.005638  34043.875705  32811.384877  32329.738775
  6090.159  6090.180  0.500  1504.093920  87.552695  2.052291  0.276719  32360.440837  34463.026754  32796.495701  32067.513643
  6093.905  6093.920  0.500  1501.879333  87.044497  2.059888  0.278729  32301.328193  33903.682094  32572.935496  31952.385677
  6097.671  6097.690  0.500  1496.564323  86.535559  2.067249  0.280610  32020.068504  33734.438853  31954.371766  31797.150704
  6101.462  6101.480  0.500  1506.775164  86.030542  2.073684  0.282698  32054.467576  33720.511344  31979.486914  31874.217870
  6105.288  6105.280  0.500  1504.775885  85.479021  2.078678  0.284344  32107.784914  33257.134701  31953.220851  31308.628214
  6109.093  6109.110  0.500  1509.246649  84.962303  2.076962  0.285109  31702.063456  33257.134701  31870.175469  31399.697083
  6112.937  6112.950  0.500  1516.199471  84.435741  2.072821  0.285473  31744.727523  33332.051729  32031.363995  30913.282985
  6116.788  6116.810  0.500  1528.170033  83.887450  2.065666  0.285572  31386.401444  33411.058329  31988.222208  31408.605304
  6120.677  6120.690  0.500  1538.893533  83.322109  2.058948  0.285544  31882.168649  32895.811502  31848.088236  31597.785797
  6124.575  6124.590  0.500  1543.068600  82.744869  2.055010  0.286158  31690.632438  33119.894293  31684.006920  31186.475226
  6128.487  6128.510  0.500  1536.769969  82.176152  2.053619  0.286958  31109.974243  32803.363005  31500.490981  30872.014124
  6132.430  6132.450  0.500  1541.034440  81.607657  2.056030  0.288165  31030.722956  32803.363005  30946.075212  30980.048134
  6136.396  6136.410  0.500  1547.784954  80.979240  2.058582  0.289674  30830.100167  32848.271260  30948.238251  30711.839461
  6140.365  6140.380  0.500  1551.788097  80.348397  2.061030  0.290971  30830.100167  32848.271260  30611.796459  30393.518821
  6144.358  6144.380  0.500  1539.874890  79.675840  2.060530  0.292286  30551.626304  31540.312305  30596.652534  30002.234657
  6148.368  6148.390  0.500  1533.965157  78.983451  2.059300  0.293199  29750.960478  31578.113206  30275.166662  29553.621394
  6152.412  6152.430  0.500  1530.184725  78.207370  2.052865  0.293028  29504.294550  31564.252029  29364.653343  29238.522694
