Repository: jacobfilik/webxdiviewer

# WebXDIViewer

A prototype viewer for git repositories containing XAFS Data Interchange Format [XDI](https://docs.xrayabsorption.org/xaslib/xdi.html) files.

The viewer is written in React/Typscript and automatically deployed to Github pages using Github Actions. During the deployment process, XDI files are copied from a data repository, indexed, and added as static files to the viewer.

The code in this repo is deployed [here](http://jfilik.com/webxdiviewer/) using a fork of the XDI files from the [XASDataLibrary](https://github.com/XraySpectroscopy/XASDataLibrary).

## Deploying Against a Different Data Repository

Forking the repo and changing the repository and path in the "data" workflow should deploy the webpage against the specified repository.

## Local Deploy

Manually building the project and then running the python script in the /scripts directory in a python environment with [Larch](https://xraypy.github.io/xraylarch/) installed should generate the XDI file index (a .json file). Copying the index with the XDI files to the dist folder should let the viewer be used locally (but I have not tested this...).

# bmm-standards
A pretty webpage for BMM's collection of common XAFS materials

[BMM's common materials collection](./BMM-standards.html)

Plotting of the data will happen soon.

Periodic table adapted from [some guy named Daniel](https://codepen.io/gooseofmusic/pen/PjKdNQ)

[This](https://www.coderstool.com/scss-to-css) is a helpful tool for
dealing with Sassy CSS.

File: xdidata/Cr/Cr-K-Cr2Na2O7.xdi
# XDI/1.0 BlueSky/1.5.3
# Beamline.name: 6BM
# Beamline.xray_source: NSLS-II three-pole wiggler
# Beamline.collimation: paraboloid mirror, 5 nm Rh on 30 nm Pt
# Beamline.focusing: not in use
# Beamline.harmonic_rejection: flat mirror, Si stripe, pitch = 7.0 mrad relative to beam
# Detector.i0: 10 cm N2
# Detector.i1: 25 cm N2
# Detector.i2: 25 cm N2
# Element.symbol: Cr
# Element.edge: K
# Facility.name: NSLS-II
# Facility.energy: 3.0
# Facility.current: 400.1
# Facility.mode: top-off
# Facility.gup: 305882
# Facility.saf: 305422
# Facility.cycle: 2020-1
# Mono.name: Si(111)
# Mono.d_spacing: 3.1353241
# Mono.encoder_resolution: 0.0000050 deg/ct
# Mono.angle_offset: 16.0581090 deg
# Mono.scan_mode: fixed exit
# Mono.scan_type: step
# Mono.direction: forward in energy
# Sample.name: Cr2Na2O7.2H2O
# Sample.prep: powder on tape 2x
# Sample.x_position: -74.438 mm
# Sample.y_position: 112.405 mm
# Scan.experimenters: Sarah Nicholas, Bruce Ravel
# Scan.edge_energy: 5989.0
# Scan.start_time: 2020-01-29T14:14:53
# Scan.end_time: 2020-01-29T19:26:07
# Scan.transient_id: 20480
# Scan.uid: e9af1afd-96c9-4ade-8cc2-cc3330142606
# Scan.plot_hint: ln(I0/It)  --  ln($5/$6)
# Scan.sequence: merge of 12 scans
# Column.1: energy eV
# Column.2: requested_energy eV
# Column.3: measurement_time seconds
# Column.4: mutrans
# Column.5: i0
# Column.6: itrans
# Column.7: irefer
# /////
#  Alpha Aesar, ground in AW M&P
# -----
# energy   requested_energy   measurement_time   mutrans   i0   itrans   irefer
5789.012000 5789.000000 0.500000 2.971815 47.741872 2.445095 0.504428
5799.017000 5799.000000 0.500000 2.954758 47.777281 2.488973 0.517460
5809.012000 5809.000000 0.500000 2.936526 47.771588 2.534420 0.531079
5819.012000 5819.000000 0.500000 2.918367 47.732965 2.578780 0.544651
5829.009000 5829.000000 0.500000 2.900883 47.675420 2.621097 0.558172
5839.010000 5839.000000 0.500000 2.882853 47.600605 2.664591 0.571654
5849.009000 5849.000000 0.500000 2.865154 47.472676 2.704893 0.584952
5859.007000 5859.000000 0.500000 2.847549 47.292699 2.742505 0.597285
5869.008000 5869.000000 0.500000 2.829967 46.142363 2.723268 0.597738
5879.004000 5879.000000 0.500000 2.812906 47.650605 2.860674 0.633274
5889.005000 5889.000000 0.500000 2.795409 47.379322 2.894470 0.645398
5899.010000 5899.000000 0.500000 2.778674 47.182083 2.931250 0.658716
5909.016000 5909.000000 0.500000 2.761166 46.914557 2.966117 0.671217
5919.008000 5919.000000 0.500000 2.743441 35.656858 2.294507 0.522331
5929.006000 5929.000000 0.500000 2.726922 45.382446 2.969147 0.682218
5939.007000 5939.000000 0.500000 2.710614 46.438314 3.088097 0.714605
5949.009000 5949.000000 0.500000 2.694037 46.997071 3.177673 0.740544
5959.004000 5959.000000 0.500000 2.677426 46.665114 3.208030 0.752990
5960.998000 5961.000000 0.500000 2.674199 46.612243 3.214754 0.755620
5963.001000 5963.000000 0.500000 2.671083 46.560304 3.221225 0.758451
5965.012000 5965.000000 0.500000 2.667872 46.497692 3.227289 0.760965
5967.007000 5967.000000 0.500000 2.664521 46.439217 3.234030 0.763415
5969.008000 5969.000000 0.500000 2.661266 46.389197 3.241089 0.766222
5971.007000 5971.000000 0.500000 2.658024 46.331048 3.247543 0.768859
5973.006000 5973.000000 0.500000 2.654870 46.265004 3.253131 0.771374
5975.004000 5975.000000 0.500000 2.651785 46.197325 3.258391 0.773186
5977.009000 5977.000000 0.500000 2.648649 46.125702 3.263583 0.775452
5979.002000 5979.000000 0.500000 2.645504 46.052114 3.268622 0.777544
5979.243000 5979.250000 0.500000 2.645119 46.041103 3.269086 0.777686
5979.492000 5979.500000 0.500000 2.644754 46.018759 3.268692 0.778080
5979.741000 5979.750000 0.500000 2.644374 46.005440 3.268993 0.777871
5979.991000 5980.000000 0.500000 2.644119 45.999825 3.269448 0.778078
5980.241000 5980.250000 0.500000 2.643601 45.987200 3.270239 0.778614
5980.492000 5980.500000 0.500000 2.643218 45.963882 3.269828 0.778523
5980.740000 5980.750000 0.500000 2.642876 45.946030 3.269674 0.778675
5980.989000 5981.000000 0.500000 2.642450 45.929262 3.269863 0.778711
5981.240000 5981.250000 0.500000 2.642317 45.918892 3.269564 0.779058
5981.490000 5981.500000 0.500000 2.641931 45.894666 3.269097 0.778912
5981.742000 5981.750000 0.500000 2.641527 45.885051 3.269754 0.779233
5981.992000 5982.000000 0.500000 2.641109 45.887921 3.271326 0.779465
5982.241000 5982.250000 0.500000 2.640675 45.883579 3.272447 0.779926
5982.493000 5982.500000 0.500000 2.640311 45.863923 3.272238 0.779664
5982.744000 5982.750000 0.500000 2.640016 45.834566 3.271106 0.779678
5982.996000 5983.000000 0.500000 2.639618 45.822300 3.271539 0.779953
5983.245000 5983.250000 0.500000 2.639283 45.803827 3.271298 0.779679
5983.495000 5983.500000 0.500000 2.639052 45.785511 3.270765 0.779761
5983.743000 5983.750000 0.500000 2.638619 45.765921 3.270774 0.779568
5983.993000 5984.000000 0.500000 2.638323 45.740920 3.269953 0.779464
5984.241000 5984.250000 0.500000 2.637823 45.717584 3.269906 0.779303
5984.490000 5984.500000 0.500000 2.637646 45.709740 3.269925 0.779840
5984.742000 5984.750000 0.500000 2.637191 45.681996 3.269414 0.779390
5984.992000 5985.000000 0.500000 2.636879 45.659204 3.268805 0.779278
5985.244000 5985.250000 0.500000 2.636670 45.624793 3.267032 0.779232
5985.494000 5985.500000 0.500000 2.636309 45.595760 3.266144 0.779127
5985.745000 5985.750000 0.500000 2.636147 45.553994 3.263675 0.778060
5985.997000 5986.000000 0.500000 2.635847 45.514775 3.261860 0.777506
5986.248000 5986.250000 0.500000 2.635375 45.469290 3.260111 0.777047
5986.498000 5986.500000 0.500000 2.635184 45.423420 3.257434 0.776326
5986.748000 5986.750000 0.500000 2.635015 45.382784 3.255084 0.775664
5986.996000 5987.000000 0.500000 2.634759 45.323717 3.251665 0.774267
5987.247000 5987.250000 0.500000 2.634533 45.256576 3.247579 0.773131
5987.495000 5987.500000 0.500000 2.634388 45.178667 3.242454 0.771288
5987.744000 5987.750000 0.500000 2.634275 45.093423 3.236700 0.769218
5987.995000 5988.000000 0.500000 2.634223 44.997562 3.229983 0.766501
5988.246000 5988.250000 0.500000 2.634288 44.883193 3.221552 0.762959
5988.497000 5988.500000 0.500000 2.634160 44.733289 3.211192 0.757675
5988.748000 5988.750000 0.500000 2.634224 44.564439 3.198864 0.751564
5988.999000 5989.000000 0.500000 2.634565 44.359496 3.183068 0.742979
5989.250000 5989.250000 0.500000 2.634774 44.096370 3.163519 0.732481
5989.500000 5989.500000 0.500000 2.635254 43.744640 3.136781 0.720552
5989.748000 5989.750000 0.500000 2.635820 43.273274 3.101227 0.707687
5989.998000 5990.000000 0.500000 2.636847 42.593706 3.049358 0.692653
5990.246000 5990.250000 0.500000 2.638220 41.604443 2.974472 0.672512
5990.497000 5990.500000 0.500000 2.640329 40.149740 2.864414 0.645090
5990.748000 5990.750000 0.500000 2.643228 38.092114 2.709694 0.607452
5991.000000 5991.000000 0.500000 2.647631 35.756070 2.532267 0.565942
5991.251000 5991.250000 0.500000 2.653831 33.942412 2.388890 0.531701
5991.502000 5991.500000 0.500000 2.662340 33.456890 2.334706 0.517978
5991.753000 5991.750000 0.500000 2.672161 34.737140 2.400135 0.530982
5992.003000 5992.000000 0.500000 2.683170 37.742397 2.579141 0.568986
5992.251000 5992.250000 0.500000 2.697836 41.479484 2.793380 0.614622
5992.503000 5992.500000 0.500000 2.718921 44.301772 2.920264 0.640539
5992.748000 5992.750000 0.500000 2.746704 45.701639 2.931588 0.641254
5992.995000 5993.000000 0.500000 2.778324 46.270696 2.876917 0.627721
5993.248000 5993.250000 0.500000 2.804207 46.493185 2.816167 0.613004
5993.498000 5993.500000 0.500000 2.813214 46.575391 2.795425 0.607702
5993.749000 5993.750000 0.500000 2.798843 46.595493 2.836705 0.616104
5993.999000 5994.000000 0.500000 2.766818 46.589679 2.928501 0.635519
5994.249000 5994.250000 0.500000 2.731023 46.567310 3.033815 0.658312
5994.501000 5994.500000 0.500000 2.702009 46.541636 3.122006 0.677228
5994.751000 5994.750000 0.500000 2.682317 46.517029 3.182228 0.690579
5994.999000 5995.000000 0.500000 2.669592 46.489548 3.221025 0.699117
5995.251000 5995.250000 0.500000 2.660998 46.462247 3.246931 0.704982
5995.498000 5995.500000 0.500000 2.655022 46.428511 3.263883 0.708909
5995.747000 5995.750000 0.500000 2.650539 46.397184 3.276310 0.712059
5995.999000 5996.000000 0.500000 2.646951 46.377318 3.286766 0.714435
5996.250000 5996.250000 0.500000 2.644288 46.354218 3.293922 0.716156
5996.502000 5996.500000 0.500000 2.642196 46.325968 3.298861 0.716004
5996.754000 5996.750000 0.500000 2.640646 46.293082 3.301657 0.715737
5997.005000 5997.000000 0.500000 2.639726 46.276410 3.303532 0.714534
5997.256000 5997.250000 0.500000 2.638852 46.255627 3.304898 0.712434
5997.503000 5997.500000 0.500000 2.638395 46.237476 3.305078 0.709621
5997.755000 5997.750000 0.500000 2.638676 46.213055 3.302400 0.705985
5998.002000 5998.000000 0.500000 2.638968 46.189805 3.299781 0.702326
5998.249000 5998.250000 0.500000 2.639642 46.166183 3.295882 0.697800
5998.500000 5998.500000 0.500000 2.640559 46.146283 3.291437 0.693928
5998.750000 5998.750000 0.500000 2.641666 46.139485 3.287316 0.689666
5999.002000 5999.000000 0.500000 2.642870 46.129682 3.282645 0.685419
5999.254000 5999.250000 0.500000 2.644295 46.110622 3.276577 0.680661
5999.503000 5999.500000 0.500000 2.645778 46.090171 3.270281 0.676881
5999.755000 5999.750000 0.500000 2.647320 46.088137 3.265025 0.672388
6000.000000 6000.000000 0.500000 2.649080 46.081615 3.258927 0.668643
6000.252000 6000.250000 0.500000 2.650801 46.069237 3.252434 0.665049
6000.501000 6000.500000 0.500000 2.652460 46.057579 3.246223 0.661169
6000.750000 6000.750000 0.500000 2.653849 46.035438 3.240176 0.658332
6000.997000 6001.000000 0.500000 2.655532 46.041834 3.235220 0.655402
6001.248000 6001.250000 0.500000 2.656726 46.023458 3.230052 0.653065
6001.497000 6001.500000 0.500000 2.657720 46.017453 3.226403 0.650268
6001.751000 6001.750000 0.500000 2.658711 46.017345 3.223153 0.647972
6002.000000 6002.000000 0.500000 2.659650 46.015925 3.220034 0.645827
6002.254000 6002.250000 0.500000 2.660296 46.004800 3.217151 0.643594
6002.503000 6002.500000 0.500000 2.660818 45.992951 3.214634 0.641548
6002.752000 6002.750000 0.500000 2.661572 45.985460 3.211697 0.639738
6003.003000 6003.000000 0.500000 2.662418 45.977106 3.208369 0.637836
6003.251000 6003.250000 0.500000 2.663644 45.967524 3.203813 0.636159
6003.500000 6003.500000 0.500000 2.664787 45.958255 3.199517 0.633893
6003.751000 6003.750000 0.500000 2.666488 45.961830 3.194307 0.631564
6003.999000 6004.000000 0.500000 2.667892 45.949636 3.189013 0.629771
6004.250000 6004.250000 0.500000 2.670070 45.940558 3.181435 0.627171
6004.499000 6004.500000 0.500000 2.672129 45.934284 3.174464 0.624689
6004.752000 6004.750000 0.500000 2.674636 45.920782 3.165500 0.621578
6005.004000 6005.000000 0.500000 2.677933 45.911870 3.154353 0.618551
6005.253000 6005.250000 0.500000 2.681231 45.898631 3.143108 0.615147
6005.504000 6005.500000 0.500000 2.684909 45.889777 3.130933 0.611733
6005.752000 6005.750000 0.500000 2.688853 45.877986 3.117893 0.607867
6006.001000 6006.000000 0.500000 2.692897 45.874356 3.105110 0.604260
6006.252000 6006.250000 0.500000 2.697293 45.860844 3.090476 0.600350
6006.500000 6006.500000 0.500000 2.701803 45.851476 3.076085 0.596189
6006.749000 6006.750000 0.500000 2.706171 45.839762 3.061956 0.592498
6006.999000 6007.000000 0.500000 2.710309 45.836174 3.049000 0.589045
6007.253000 6007.250000 0.500000 2.714624 45.823892 3.034891 0.585186
6007.503000 6007.500000 0.500000 2.718636 45.823391 3.022693 0.582194
6007.754000 6007.750000 0.500000 2.722568 45.816673 3.010336 0.577953
6008.005000 6008.000000 0.500000 2.726650 45.805557 2.997336 0.574657
6008.256000 6008.250000 0.500000 2.730367 45.796410 2.985615 0.571035
6008.502000 6008.500000 0.500000 2.734136 45.786565 2.973855 0.567791
6008.751000 6008.750000 0.500000 2.738119 45.777296 2.961501 0.564224
6009.000000 6009.000000 0.500000 2.741977 45.774658 2.949969 0.561561
6009.248000 6009.250000 0.500000 2.746220 45.768559 2.937173 0.558470
6009.501000 6009.500000 0.500000 2.750218 45.755154 2.924400 0.555825
6009.751000 6009.750000 0.500000 2.754050 45.750193 2.912927 0.554013
6010.001000 6010.000000 0.500000 2.757609 45.735710 2.901668 0.553024
6010.252000 6010.250000 0.500000 2.760885 45.727289 2.891619 0.551651
6010.502000 6010.500000 0.500000 2.764111 45.723658 2.882049 0.551325
6010.755000 6010.750000 0.500000 2.766979 45.711018 2.872966 0.550891
6011.005000 6011.000000 0.500000 2.769780 45.703861 2.864486 0.551218
6011.254000 6011.250000 0.500000 2.771998 45.696134 2.857689 0.551622
6011.502000 6011.500000 0.500000 2.774129 45.692390 2.851427 0.552000
6011.751000 6011.750000 0.500000 2.776224 45.682719 2.844875 0.552529
6011.999000 6012.000000 0.500000 2.777845 45.675583 2.839824 0.553084
6012.248000 6012.250000 0.500000 2.779317 45.660825 2.834746 0.553722
6012.504000 6012.500000 0.500000 2.780491 45.648547 2.830581 0.554536
6012.751000 6012.750000 0.500000 2.781605 45.640517 2.826967 0.554991
6013.001000 6013.000000 0.500000 2.782642 45.629777 2.823383 0.555245
6013.254000 6013.250000 0.500000 2.783033 45.632907 2.822460 0.556385
6013.505000 6013.500000 0.500000 2.783402 45.615677 2.820347 0.556581
6013.753000 6013.750000 0.500000 2.783541 45.600569 2.819039 0.557161
6014.002000 6014.000000 0.500000 2.783244 45.592709 2.819384 0.557548
6015.003000 6014.990000 0.500000 2.781009 45.570800 2.824337 0.559091
6016.012000 6015.990000 0.500000 2.777681 45.553544 2.832689 0.559069
6017.005000 6017.010000 0.500000 2.774868 45.544320 2.840068 0.558068
6018.059000 6018.060000 0.500000 2.771682 45.524010 2.847871 0.556954
6019.123000 6019.120000 0.500000 2.769672 45.496697 2.851897 0.556167
6020.202000 6020.200000 0.500000 2.769646 45.492037 2.851682 0.556726
6021.307000 6021.300000 0.500000 2.771387 45.458673 2.844646 0.557219
6022.421000 6022.420000 0.500000 2.773854 45.429308 2.835826 0.557402
6023.566000 6023.560000 0.500000 2.776860 45.389243 2.824795 0.556313
6024.712000 6024.710000 0.500000 2.779778 45.359770 2.814758 0.554366
6025.896000 6025.890000 0.500000 2.782836 45.332648 2.804460 0.549715
6027.083000 6027.080000 0.500000 2.785286 45.296641 2.795391 0.546253
6028.300000 6028.300000 0.500000 2.787296 45.271537 2.788234 0.543472
6029.535000 6029.530000 0.500000 2.787796 45.228825 2.784185 0.541913
6030.781000 6030.780000 0.500000 2.787371 45.209821 2.784184 0.541427
6032.057000 6032.050000 0.500000 2.785461 45.173881 2.787296 0.541775
6033.344000 6033.340000 0.500000 2.783341 45.137229 2.790933 0.542958
6034.657000 6034.650000 0.500000 2.780589 45.093127 2.795900 0.543701
6035.983000 6035.980000 0.500000 2.777353 45.057528 2.802725 0.545137
6037.337000 6037.330000 0.500000 2.774184 45.015311 2.809005 0.545455
6038.704000 6038.700000 0.500000 2.770464 44.970921 2.816672 0.546795
6040.088000 6040.080000 0.500000 2.766122 44.940744 2.827055 0.548656
6041.494000 6041.490000 0.500000 2.761294 44.899982 2.838140 0.551751
6042.918000 6042.910000 0.500000 2.756624 44.863864 2.849168 0.555562
6044.354000 6044.350000 0.500000 2.751146 44.815407 2.861697 0.559494
6045.816000 6045.810000 0.500000 2.745115 44.771127 2.876164 0.563471
6047.292000 6047.290000 0.500000 2.740188 44.714105 2.886666 0.567293
6048.795000 6048.790000 0.500000 2.735944 44.664879 2.895787 0.571684
6050.316000 6050.310000 0.500000 2.730122 44.623541 2.909998 0.577650
6051.854000 6051.850000 0.500000 2.723927 44.570342 2.924581 0.584014
6053.415000 6053.410000 0.500000 2.718211 44.505996 2.937112 0.589693
6054.986000 6054.980000 0.500000 2.713058 44.424350 2.946893 0.594616
6056.589000 6056.580000 0.500000 2.708664 44.336445 2.954039 0.598615
6058.195000 6058.190000 0.500000 2.704461 44.285459 2.963042 0.602400
6059.837000 6059.830000 0.500000 2.700333 44.210032 2.970257 0.605628
6061.486000 6061.480000 0.500000 2.695844 44.125635 2.977911 0.607283
6063.159000 6063.150000 0.500000 2.691658 44.056447 2.985734 0.608506
6064.848000 6064.840000 0.500000 2.687854 43.993790 2.992850 0.608162
6066.555000 6066.550000 0.500000 2.684055 43.944315 3.000840 0.607096
6068.291000 6068.280000 0.500000 2.680670 43.881604 3.006751 0.605671
6070.037000 6070.030000 0.500000 2.677835 43.822717 3.011235 0.603428
6071.796000 6071.790000 0.500000 2.674940 43.762096 3.015771 0.603747
6073.589000 6073.580000 0.500000 2.672239 43.699786 3.019633 0.606791
6075.386000 6075.380000 0.500000 2.669576 43.641695 3.023659 0.611078
6077.218000 6077.210000 0.500000 2.667240 43.581166 3.026525 0.615486
6079.061000 6079.050000 0.500000 2.664878 43.506818 3.028520 0.620830
6080.914000 6080.910000 0.500000 2.662790 43.445795 3.030578 0.625327
6082.802000 6082.790000 0.500000 2.660757 43.364344 3.031074 0.629852
6084.702000 6084.690000 0.500000 2.658989 43.293219 3.031448 0.632135
6086.616000 6086.610000 0.500000 2.657081 43.221377 3.032184 0.631983
6088.557000 6088.550000 0.500000 2.655077 43.147936 3.033107 0.629051
6090.519000 6090.510000 0.500000 2.653173 43.072539 3.033577 0.624066
6092.492000 6092.480000 0.500000 2.651044 42.992441 3.034403 0.618604
6094.483000 6094.480000 0.500000 2.648697 42.909920 3.035673 0.613496
6096.496000 6096.490000 0.500000 2.646138 42.828293 3.037664 0.609838
6098.525000 6098.520000 0.500000 2.643523 42.744426 3.039648 0.607512
6100.586000 6100.580000 0.500000 2.640844 42.668795 3.042417 0.608280
6102.655000 6102.650000 0.500000 2.638015 42.583233 3.044919 0.612355
6104.748000 6104.740000 0.500000 2.635358 42.491463 3.046450 0.618573
6106.856000 6106.850000 0.500000 2.632495 42.396407 3.048345 0.625405
6108.987000 6108.980000 0.500000 2.629606 42.303532 3.050469 0.632754
6111.126000 6111.120000 0.500000 2.626909 42.207053 3.051726 0.639189
6113.296000 6113.290000 0.500000 2.624091 42.105599 3.052989 0.643768
6115.488000 6115.480000 0.500000 2.621432 42.013111 3.054400 0.645987
6117.688000 6117.680000 0.500000 2.618629 41.913844 3.055735 0.646829
6119.907000 6119.900000 0.500000 2.615797 41.813520 3.057066 0.647061
6122.161000 6122.150000 0.500000 2.612828 41.710273 3.058590 0.647224
6124.421000 6124.410000 0.500000 2.609855 41.608346 3.060215 0.648225
6126.699000 6126.690000 0.500000 2.606547 41.499341 3.062290 0.650638
6128.997000 6128.990000 0.500000 2.603251 41.372315 3.062991 0.653141
6131.317000 6131.310000 0.500000 2.599731 41.243447 3.064216 0.655878
6133.660000 6133.650000 0.500000 2.595947 41.123459 3.066897 0.658837
6136.009000 6136.000000 0.500000 2.592151 41.000491 3.069354 0.659870
6138.390000 6138.380000 0.500000 2.588036 40.883307 3.073210 0.661123
6140.783000 6140.770000 0.500000 2.583727 40.738919 3.075592 0.662142
6143.201000 6143.190000 0.500000 2.579478 40.594365 3.077716 0.662762
6145.629000 6145.620000 0.500000 2.574705 40.438947 3.080562 0.663022
6148.097000 6148.070000 0.500000 2.570237 40.284003 3.082631 0.662478
6150.559000 6150.550000 0.500000 2.565518 40.111331 3.083839 0.661697
6153.044000 6153.040000 0.500000 2.560950 39.903935 3.081911 0.661497
6155.558000 6155.550000 0.500000 2.556167 39.665150 3.078179 0.661215
6158.099000 6158.070000 0.500000 2.551780 39.269054 3.060925 0.656920
6160.627000 6160.620000 0.500000 2.547213 38.519914 3.016172 0.644974
6163.222000 6163.190000 0.500000 2.542854 36.942584 2.905388 0.618733
6165.780000 6165.770000 0.500000 2.538529 36.503885 2.883248 0.613270
6168.405000 6168.380000 0.500000 2.533810 39.419543 3.128344 0.667579
6171.010000 6171.000000 0.500000 2.529558 39.266148 3.129362 0.671802
6173.680000 6173.650000 0.500000 2.525223 39.036908 3.124718 0.675615
6176.315000 6176.310000 0.500000 2.521070 38.818401 3.120041 0.679400
6179.021000 6178.990000 0.500000 2.516725 38.594755 3.115676 0.682310
6181.722000 6181.690000 0.500000 2.512566 38.372061 3.110607 0.685160
6184.440000 6184.410000 0.500000 2.508521 38.156819 3.105692 0.686707
6187.161000 6187.150000 0.500000 2.504322 37.943917 3.101277 0.687538
6189.911000 6189.900000 0.500000 2.500277 37.725833 3.095959 0.687935
6192.708000 6192.680000 0.500000 2.496228 37.512535 3.091042 0.688543
6195.480000 6195.470000 0.500000 2.492003 37.286300 3.085308 0.688795
6198.280000 6198.290000 0.500000 2.488070 37.045653 3.077400 0.689145
6201.127000 6201.120000 0.500000 2.483753 36.810716 3.071174 0.689170
6203.984000 6203.970000 0.500000 2.479563 36.571838 3.064078 0.689294
6206.861000 6206.850000 0.500000 2.475407 36.336919 3.057073 0.690097
6209.749000 6209.740000 0.500000 2.471259 36.083167 3.048338 0.690646
6212.661000 6212.650000 0.500000 2.466778 35.834796 3.040955 0.691754
6215.590000 6215.570000 0.500000 2.462534 35.574747 3.031772 0.691648
6218.528000 6218.520000 0.500000 2.458228 35.309798 3.022127 0.690076
6221.498000 6221.490000 0.500000 2.453868 35.052035 3.013175 0.688301
6224.482000 6224.470000 0.500000 2.449656 34.781040 3.002523 0.685177
6227.491000 6227.480000 0.500000 2.445128 34.505696 2.992266 0.682021
6230.512000 6230.500000 0.500000 2.440835 34.227892 2.980946 0.678122
6233.555000 6233.550000 0.500000 2.436575 33.942498 2.968688 0.673988
6236.616000 6236.610000 0.500000 2.432401 33.658102 2.956127 0.670128
6239.696000 6239.690000 0.500000 2.428251 33.377379 2.943667 0.666976
6242.796000 6242.790000 0.500000 2.423665 33.080847 2.930917 0.663979
6245.919000 6245.910000 0.500000 2.419481 32.785196 2.916920 0.661825
6249.058000 6249.050000 0.500000 2.415079 32.483517 2.902821 0.661627
6252.207000 6252.200000 0.500000 2.410625 32.180968 2.888623 0.662553
6255.384000 6255.380000 0.500000 2.406099 31.875344 2.874157 0.664244
6258.576000 6258.570000 0.500000 2.401585 31.562133 2.858803 0.665371
6261.798000 6261.790000 0.500000 2.397166 31.251103 2.843170 0.664869
6265.028000 6265.020000 0.500000 2.392515 30.935644 2.827585 0.662897
6268.274000 6268.270000 0.500000 2.387841 30.623124 2.812115 0.660655
6271.554000 6271.550000 0.500000 2.382916 30.310583 2.797161 0.658173
6274.843000 6274.840000 0.500000 2.378205 29.984633 2.780151 0.656172
6278.156000 6278.150000 0.500000 2.373375 29.675761 2.764854 0.654801
6281.475000 6281.470000 0.500000 2.368600 29.353673 2.747924 0.651578
6284.824000 6284.820000 0.500000 2.363667 29.025471 2.730639 0.648776
6288.197000 6288.190000 0.500000 2.358681 28.699994 2.713533 0.645585
6291.577000 6291.570000 0.500000 2.353577 28.390868 2.698048 0.643715
6294.989000 6294.980000 0.500000 2.348565 28.074241 2.681370 0.641210
6298.410000 6298.400000 0.500000 2.343660 27.748921 2.663327 0.638836
6301.861000 6301.850000 0.500000 2.338715 27.421538 2.644951 0.636969
6305.320000 6305.310000 0.500000 2.333380 27.105908 2.628494 0.634377
6308.801000 6308.790000 0.500000 2.328450 26.783575 2.610082 0.631425
6312.298000 6312.290000 0.500000 2.323416 26.467458 2.592282 0.628157
6315.826000 6315.810000 0.500000 2.318410 26.140588 2.573132 0.623874
6319.359000 6319.350000 0.500000 2.313406 25.820907 2.554394 0.619335
6322.915000 6322.900000 0.500000 2.308277 25.504161 2.536050 0.615686
6326.492000 6326.480000 0.500000 2.303218 25.188812 2.517385 0.611321
6330.090000 6330.080000 0.500000 2.298398 24.869861 2.497512 0.607423
6333.703000 6333.690000 0.500000 2.293271 24.554288 2.478504 0.603679
6337.333000 6337.320000 0.500000 2.287973 24.242942 2.460077 0.600062
6340.990000 6340.980000 0.500000 2.282998 23.929489 2.440366 0.597351
6344.656000 6344.650000 0.500000 2.277958 23.628389 2.421812 0.594477
6348.349000 6348.340000 0.500000 2.272777 23.323556 2.402986 0.591897
6352.060000 6352.050000 0.500000 2.267847 23.026200 2.384191 0.588934
6355.789000 6355.780000 0.500000 2.262608 22.713066 2.364018 0.585433
6359.532000 6359.520000 0.500000 2.257538 22.411087 2.344442 0.583132
6363.301000 6363.290000 0.500000 2.252011 22.117096 2.326507 0.581063
6367.090000 6367.080000 0.500000 2.247203 21.829180 2.307272 0.578267
6370.885000 6370.880000 0.500000 2.241962 21.537286 2.288354 0.575536
6374.717000 6374.710000 0.500000 2.236959 21.247634 2.268908 0.572045
6378.565000 6378.550000 0.500000 2.231583 20.966840 2.251025 0.569030
6382.419000 6382.410000 0.500000 2.226587 20.682573 2.231628 0.564680
6386.298000 6386.290000 0.500000 2.221659 20.402104 2.212209 0.561098
6390.195000 6390.190000 0.500000 2.216390 20.121353 2.193291 0.557526
6394.115000 6394.110000 0.500000 2.211187 19.844949 2.174447 0.554005
6398.060000 6398.050000 0.500000 2.206151 19.570737 2.155245 0.550865
6402.024000 6402.010000 0.500000 2.200861 19.305515 2.137306 0.546855
6405.996000 6405.980000 0.500000 2.195701 19.044268 2.119308 0.543360
6409.987000 6409.980000 0.500000 2.190639 18.788836 2.101465 0.540046
6414.000000 6413.990000 0.500000 2.185525 18.535284 2.083750 0.536708
6418.043000 6418.030000 0.500000 2.180173 18.289598 2.067168 0.533901
6422.090000 6422.080000 0.500000 2.175260 18.042704 2.049318 0.530619
6426.166000 6426.150000 0.500000 2.169614 17.801824 2.033399 0.528109
6430.221000 6430.240000 0.500000 2.164641 17.556656 2.015311 0.523821
6434.362000 6434.350000 0.500000 2.159278 17.312729 1.998080 0.520338
6438.490000 6438.480000 0.500000 2.154028 17.079315 1.981527 0.516665
6442.642000 6442.630000 0.500000 2.148704 16.853432 1.965745 0.513668
6446.805000 6446.790000 0.500000 2.143311 16.628244 1.949977 0.511147
6450.989000 6450.980000 0.500000 2.137831 16.424708 1.936668 0.509334
6455.193000 6455.180000 0.500000 2.132561 16.220411 1.922697 0.507160
6459.417000 6459.410000 0.500000 2.127199 15.946979 1.900450 0.503155
6463.666000 6463.650000 0.500000 2.121817 15.654567 1.875692 0.497873
6467.918000 6467.910000 0.500000 2.116166 15.569026 1.875986 0.499177
6472.198000 6472.190000 0.500000 2.110817 15.375404 1.862602 0.496905
6476.504000 6476.490000 0.500000 2.105095 15.187764 1.850430 0.494701
6480.826000 6480.810000 0.500000 2.099649 14.997905 1.837304 0.492696
6485.161000 6485.150000 0.500000 2.094506 14.815180 1.824263 0.490857
6489.522000 6489.510000 0.500000 2.088594 14.632963 1.812511 0.488525
6493.900000 6493.890000 0.500000 2.083260 14.458267 1.800443 0.486185
6498.291000 6498.280000 0.500000 2.077620 14.284320 1.788858 0.484458
6502.716000 6502.700000 0.500000 2.072079 14.108714 1.776688 0.482105
6507.146000 6507.130000 0.500000 2.066871 13.947992 1.765615 0.480503
6511.594000 6511.580000 0.500000 2.061037 13.787425 1.755506 0.478623
6516.065000 6516.050000 0.500000 2.055405 13.626211 1.744769 0.477315
6520.552000 6520.540000 0.500000 2.049974 13.469196 1.734063 0.475998
6525.060000 6525.050000 0.500000 2.044322 13.316506 1.724109 0.474563
6529.590000 6529.580000 0.500000 2.038669 13.170318 1.714866 0.473137
6534.124000 6534.130000 0.500000 2.032964 13.020049 1.704955 0.471556
6538.711000 6538.700000 0.500000 2.027774 12.873386 1.694546 0.469965
6543.258000 6543.280000 0.500000 2.021856 12.735854 1.686342 0.468435
6547.905000 6547.890000 0.500000 2.016605 12.595246 1.676577 0.466859
6552.526000 6552.510000 0.500000 2.010661 12.454058 1.667662 0.465311
6557.139000 6557.160000 0.500000 2.005423 12.313985 1.657503 0.463451
6561.801000 6561.820000 0.500000 1.999876 12.182923 1.648994 0.462203
6566.480000 6566.500000 0.500000 1.994220 12.055718 1.641025 0.461394
6571.178000 6571.200000 0.500000 1.988696 11.934669 1.633540 0.460391
6575.893000 6575.920000 0.500000 1.983079 11.816603 1.626481 0.459428
6580.640000 6580.660000 0.500000 1.977459 11.692409 1.618470 0.458339
6585.387000 6585.410000 0.500000 1.972226 11.570099 1.609920 0.457465
6590.179000 6590.190000 0.500000 1.966310 11.451437 1.602888 0.456760
6595.018000 6594.990000 0.500000 1.960756 11.344274 1.596814 0.456557
6599.787000 6599.800000 0.500000 1.955131 11.233805 1.590104 0.455373
6604.621000 6604.630000 0.500000 1.949759 11.118691 1.582288 0.454400
6609.471000 6609.490000 0.500000 1.943804 11.012508 1.576517 0.453774
6614.336000 6614.360000 0.500000 1.938532 10.900466 1.568731 0.452928
6619.230000 6619.250000 0.500000 1.933010 10.794194 1.562033 0.452345
6624.143000 6624.160000 0.500000 1.927268 10.691611 1.556108 0.451644
6629.069000 6629.090000 0.500000 1.921674 10.585163 1.549263 0.450890
6634.006000 6634.030000 0.500000 1.916105 10.485483 1.543237 0.450176
6638.981000 6639.000000 0.500000 1.910710 10.387068 1.537034 0.449653
6643.969000 6643.990000 0.500000 1.904919 10.286355 1.530959 0.449098
6648.973000 6648.990000 0.500000 1.899041 10.188052 1.525281 0.448546
6654.057000 6654.020000 0.500000 1.893454 10.090419 1.519221 0.448102
6659.041000 6659.060000 0.500000 1.887996 9.991889 1.512526 0.447381
6664.104000 6664.120000 0.500000 1.882008 9.897339 1.507220 0.446920
6669.177000 6669.200000 0.500000 1.876562 9.802838 1.500974 0.446487
6674.283000 6674.300000 0.500000 1.870737 9.712501 1.495845 0.445740
6679.408000 6679.420000 0.500000 1.865383 9.619764 1.489518 0.445185
6684.539000 6684.560000 0.500000 1.859539 9.526130 1.483653 0.444435
6689.696000 6689.720000 0.500000 1.854225 9.434650 1.477223 0.443759
6694.883000 6694.900000 0.500000 1.848434 9.344781 1.471662 0.443587
6700.087000 6700.090000 0.500000 1.842717 9.255091 1.465918 0.442534
6705.295000 6705.310000 0.500000 1.836867 9.175425 1.461864 0.442346
6710.523000 6710.540000 0.500000 1.831022 9.080537 1.455170 0.441957
6715.768000 6715.790000 0.500000 1.825551 8.992100 1.448897 0.440682
6721.045000 6721.060000 0.500000 1.819763 8.903898 1.443024 0.439936
6726.338000 6726.350000 0.500000 1.813950 8.824105 1.438436 0.440042
6731.644000 6731.660000 0.500000 1.808268 8.739580 1.432770 0.439438
6736.971000 6736.990000 0.500000 1.802222 8.653891 1.427328 0.438753
6742.318000 6742.340000 0.500000 1.796857 8.566426 1.420499 0.438423
6747.721000 6747.710000 0.500000 1.791219 8.482115 1.414512 0.437482
6753.068000 6753.090000 0.500000 1.785274 8.400725 1.409252 0.436670
6758.473000 6758.500000 0.500000 1.779638 8.319100 1.403441 0.436356
6763.903000 6763.920000 0.500000 1.773833 8.238570 1.397963 0.435850
6769.361000 6769.370000 0.500000 1.768273 8.154848 1.391484 0.435056
6774.812000 6774.830000 0.500000 1.762219 8.078198 1.386757 0.434606
6780.288000 6780.310000 0.500000 1.756555 8.000158 1.381159 0.433800
6785.784000 6785.810000 0.500000 1.751062 7.917469 1.374403 0.433266
6791.314000 6791.330000 0.500000 1.745379 7.822417 1.365661 0.431828
6796.849000 6796.870000 0.500000 1.739729 7.769070 1.364030 0.432116
6802.398000 6802.420000 0.500000 1.734017 7.702842 1.360144 0.432285
6807.984000 6808.000000 0.500000 1.728290 7.637144 1.356307 0.432106
6813.577000 6813.600000 0.500000 1.722623 7.446510 1.329945 0.425048
6819.190000 6819.210000 0.500000 1.717008 7.452821 1.338568 0.428574
6824.828000 6824.850000 0.500000 1.711233 7.289540 1.316826 0.423081
6830.484000 6830.500000 0.500000 1.705905 7.162999 1.300890 0.419209
6836.152000 6836.170000 0.500000 1.699935 7.322987 1.337908 0.431998
6841.841000 6841.860000 0.500000 1.694309 7.118781 1.307947 0.423345

File: xdidata/Cr/Cr-K-Cr2O3.xdi
# XDI/1.0 BlueSky/1.5.3
# Beamline.name: 6BM
# Beamline.xray_source: NSLS-II three-pole wiggler
# Beamline.collimation: paraboloid mirror, 5 nm Rh on 30 nm Pt
# Beamline.focusing: not in use
# Beamline.harmonic_rejection: flat mirror, Si stripe, pitch = 7.0 mrad relative to beam
# Detector.i0: 10 cm N2
# Detector.i1: 25 cm N2
# Detector.i2: 25 cm N2
# Element.symbol: Cr
# Element.edge: K
# Facility.name: NSLS-II
# Facility.energy: 3.0
# Facility.current: 400.5
# Facility.mode: top-off
# Facility.gup: 305882
# Facility.saf: 305422
# Facility.cycle: 2020-1
# Mono.name: Si(111)
# Mono.d_spacing: 3.1353241
# Mono.encoder_resolution: 0.0000050 deg/ct
# Mono.angle_offset: 16.0581090 deg
# Mono.scan_mode: fixed exit
# Mono.scan_type: step
# Mono.direction: forward in energy
# Sample.name: Cr2O3
# Sample.prep: powder on tape
# Sample.x_position: -74.438 mm
# Sample.y_position: 112.405 mm
# Scan.experimenters: Sarah Nicholas, Bruce Ravel
# Scan.edge_energy: 5989.0
# Scan.start_time: 2020-01-29T15:17:01
# Scan.end_time: 2020-01-29T20:16:54
# Scan.transient_id: 20487
# Scan.uid: d72a1d38-86fd-4137-9b32-218181245c06
# Scan.plot_hint: ln(I0/It)  --  ln($5/$6)
# Scan.sequence: merge of 9 scans
# Column.1: energy eV
# Column.2: requested_energy eV
# Column.3: measurement_time seconds
# Column.4: mutrans
# Column.5: i0
# Column.6: itrans
# Column.7: irefer
# /////
#  Fisher, ground in AW M&P
# -----
# energy   requested_energy   measurement_time   mutrans   i0   itrans   irefer
5789.003000 5789.000000 0.500000 1.816430 47.730783 7.761394 1.394561
5799.009000 5799.000000 0.500000 1.804119 47.684372 7.849818 1.422561
5809.012000 5809.000000 0.500000 1.791811 47.666166 7.943957 1.452589
5819.015000 5819.000000 0.500000 1.779475 47.599864 8.031374 1.481308
5829.013000 5829.000000 0.500000 1.767444 47.525705 8.115904 1.510032
5839.012000 5839.000000 0.500000 1.755370 47.442849 8.200159 1.538879
5849.011000 5849.000000 0.500000 1.743224 47.317279 8.278399 1.567310
5859.010000 5859.000000 0.500000 1.731187 47.121051 8.343907 1.592691
5869.006000 5869.000000 0.500000 1.719240 45.970163 8.237918 1.586378
5879.010000 5879.000000 0.500000 1.707368 47.463130 8.607084 1.671401
5889.009000 5889.000000 0.500000 1.695634 47.169783 8.654860 1.694696
5899.006000 5899.000000 0.500000 1.684139 46.997705 8.722957 1.722238
5909.008000 5909.000000 0.500000 1.672235 46.748981 8.780720 1.747646
5919.000000 5919.000000 0.500000 1.661043 34.935387 6.635587 1.331305
5928.999000 5929.000000 0.500000 1.649110 45.185159 8.684742 1.757148
5938.997000 5939.000000 0.500000 1.637600 46.276114 8.998246 1.834467
5948.995000 5949.000000 0.500000 1.626334 46.844678 9.211952 1.893202
5959.012000 5959.000000 0.500000 1.615101 46.497679 9.247118 1.915346
5961.003000 5961.000000 0.500000 1.612896 46.427659 9.253515 1.919183
5963.001000 5963.000000 0.500000 1.610629 46.376235 9.264265 1.924599
5964.994000 5965.000000 0.500000 1.608392 46.348465 9.279370 1.930289
5966.992000 5967.000000 0.500000 1.606285 46.292118 9.287610 1.935513
5968.997000 5969.000000 0.500000 1.604087 46.246087 9.298855 1.940174
5970.998000 5971.000000 0.500000 1.602009 46.178017 9.304464 1.944417
5972.999000 5973.000000 0.500000 1.599781 46.119676 9.313446 1.948672
5974.995000 5975.000000 0.500000 1.597678 46.052708 9.319459 1.952736
5977.003000 5977.000000 0.500000 1.595504 46.002764 9.329689 1.957058
5979.002000 5979.000000 0.500000 1.593411 45.927090 9.333834 1.960004
5979.241000 5979.250000 0.500000 1.593232 45.936332 9.337368 1.961079
5979.489000 5979.500000 0.500000 1.592924 45.911946 9.335280 1.961030
5979.736000 5979.750000 0.500000 1.592668 45.908417 9.336939 1.961922
5979.990000 5980.000000 0.500000 1.592408 45.908383 9.339387 1.962205
5980.238000 5980.250000 0.500000 1.592168 45.894718 9.338833 1.962597
5980.489000 5980.500000 0.500000 1.591873 45.886884 9.340004 1.963126
5980.738000 5980.750000 0.500000 1.591633 45.882868 9.341426 1.963406
5980.988000 5981.000000 0.500000 1.591440 45.865978 9.339791 1.963468
5981.240000 5981.250000 0.500000 1.591164 45.852253 9.339572 1.963771
5981.490000 5981.500000 0.500000 1.590906 45.839836 9.339452 1.963392
5981.740000 5981.750000 0.500000 1.590623 45.824469 9.338963 1.963713
5981.992000 5982.000000 0.500000 1.590391 45.795069 9.335148 1.963170
5982.243000 5982.250000 0.500000 1.590149 45.789900 9.336357 1.963220
5982.495000 5982.500000 0.500000 1.589894 45.770952 9.334897 1.963453
5982.739000 5982.750000 0.500000 1.589661 45.766509 9.336117 1.963775
5982.991000 5983.000000 0.500000 1.589404 45.743461 9.333831 1.963170
5983.240000 5983.250000 0.500000 1.589107 45.716576 9.331093 1.962511
5983.491000 5983.500000 0.500000 1.588862 45.691298 9.328225 1.962563
5983.740000 5983.750000 0.500000 1.588695 45.664998 9.324424 1.961464
5983.990000 5984.000000 0.500000 1.588406 45.642545 9.322513 1.960875
5984.241000 5984.250000 0.500000 1.588218 45.622381 9.320149 1.960847
5984.492000 5984.500000 0.500000 1.587981 45.603694 9.318540 1.960038
5984.742000 5984.750000 0.500000 1.587676 45.577683 9.316073 1.959512
5984.998000 5985.000000 0.500000 1.587516 45.544107 9.310737 1.958234
5985.247000 5985.250000 0.500000 1.587297 45.507112 9.305206 1.956815
5985.499000 5985.500000 0.500000 1.587033 45.473639 9.300831 1.955214
5985.745000 5985.750000 0.500000 1.586807 45.434081 9.294814 1.953894
5985.997000 5986.000000 0.500000 1.586589 45.399818 9.289829 1.952214
5986.247000 5986.250000 0.500000 1.586366 45.367120 9.285210 1.950703
5986.496000 5986.500000 0.500000 1.586161 45.318431 9.277122 1.948055
5986.745000 5986.750000 0.500000 1.585993 45.259674 9.266664 1.944619
5986.998000 5987.000000 0.500000 1.585737 45.203553 9.257555 1.941587
5987.249000 5987.250000 0.500000 1.585611 45.124892 9.242607 1.936730
5987.500000 5987.500000 0.500000 1.585416 45.060214 9.231173 1.932341
5987.749000 5987.750000 0.500000 1.585253 44.976471 9.215503 1.926168
5987.997000 5988.000000 0.500000 1.585109 44.875916 9.196212 1.918344
5988.249000 5988.250000 0.500000 1.585006 44.754217 9.172222 1.906969
5988.500000 5988.500000 0.500000 1.584954 44.604897 9.142096 1.891351
5988.747000 5988.750000 0.500000 1.584943 44.439502 9.108297 1.870534
5988.995000 5989.000000 0.500000 1.584976 44.238481 9.066792 1.844403
5989.243000 5989.250000 0.500000 1.585196 43.989251 9.013762 1.811919
5989.493000 5989.500000 0.500000 1.585784 43.647006 8.938430 1.774645
5989.745000 5989.750000 0.500000 1.586629 43.188880 8.837134 1.735995
5989.996000 5990.000000 0.500000 1.587881 42.516860 8.688756 1.693407
5990.250000 5990.250000 0.500000 1.589048 41.537252 8.478533 1.641202
5990.500000 5990.500000 0.500000 1.589750 40.099153 8.179286 1.572871
5990.751000 5990.750000 0.500000 1.589733 38.067979 7.765127 1.483840
5991.000000 5991.000000 0.500000 1.589185 35.771169 7.300610 1.386891
5991.249000 5991.250000 0.500000 1.588250 33.922292 6.929726 1.308787
5991.496000 5991.500000 0.500000 1.587548 33.326921 6.812829 1.279692
5991.747000 5991.750000 0.500000 1.587423 34.453955 7.044138 1.315475
5991.993000 5992.000000 0.500000 1.588051 37.310950 7.623513 1.417417
5992.247000 5992.250000 0.500000 1.588442 41.128500 8.400190 1.554824
5992.500000 5992.500000 0.500000 1.589365 44.065044 8.991674 1.657793
5992.753000 5992.750000 0.500000 1.590526 45.550499 9.283877 1.704252
5993.003000 5993.000000 0.500000 1.591816 46.138440 9.391606 1.718205
5993.252000 5993.250000 0.500000 1.593018 46.393085 9.432173 1.719981
5993.501000 5993.500000 0.500000 1.594162 46.476945 9.438436 1.717082
5993.749000 5993.750000 0.500000 1.594919 46.525313 9.441139 1.713804
5993.998000 5994.000000 0.500000 1.595179 46.526893 9.439006 1.710215
5994.246000 5994.250000 0.500000 1.595044 46.505287 9.435883 1.708045
5994.496000 5994.500000 0.500000 1.594558 46.481931 9.435680 1.707048
5994.748000 5994.750000 0.500000 1.593905 46.448031 9.434950 1.706569
5994.999000 5995.000000 0.500000 1.593386 46.431805 9.436582 1.707541
5995.253000 5995.250000 0.500000 1.593000 46.391170 9.432018 1.707477
5995.503000 5995.500000 0.500000 1.592777 46.374243 9.430655 1.708131
5995.753000 5995.750000 0.500000 1.592769 46.354888 9.426791 1.708564
5996.003000 5996.000000 0.500000 1.592853 46.343813 9.423764 1.708539
5996.252000 5996.250000 0.500000 1.592863 46.309123 9.416598 1.706152
5996.499000 5996.500000 0.500000 1.593043 46.293877 9.411825 1.703520
5996.746000 5996.750000 0.500000 1.593362 46.286374 9.407325 1.697693
5996.998000 5997.000000 0.500000 1.593959 46.268078 9.397980 1.689709
5997.247000 5997.250000 0.500000 1.595038 46.235833 9.381403 1.678092
5997.500000 5997.500000 0.500000 1.596529 46.213671 9.362815 1.663432
5997.752000 5997.750000 0.500000 1.598535 46.204539 9.342124 1.648458
5997.999000 5998.000000 0.500000 1.601131 46.187283 9.314669 1.631081
5998.252000 5998.250000 0.500000 1.604374 46.172253 9.281005 1.612188
5998.503000 5998.500000 0.500000 1.608499 46.151874 9.238429 1.592301
5998.750000 5998.750000 0.500000 1.613553 46.139586 9.189975 1.571996
5999.001000 5999.000000 0.500000 1.619594 46.105904 9.127724 1.549043
5999.251000 5999.250000 0.500000 1.626403 46.081652 9.061167 1.525770
5999.500000 5999.500000 0.500000 1.633886 46.072399 8.992257 1.503020
5999.749000 5999.750000 0.500000 1.641880 46.062912 8.919064 1.480359
6000.000000 6000.000000 0.500000 1.650001 46.053952 8.845160 1.458896
6000.250000 6000.250000 0.500000 1.657943 46.044887 8.773259 1.437623
6000.501000 6000.500000 0.500000 1.665929 46.022969 8.699230 1.417558
6000.753000 6000.750000 0.500000 1.673524 46.015549 8.631508 1.399167
6001.000000 6001.000000 0.500000 1.680483 45.994617 8.568198 1.382445
6001.251000 6001.250000 0.500000 1.686317 45.983941 8.516334 1.367654
6001.500000 6001.500000 0.500000 1.690257 45.974250 8.481298 1.355853
6001.749000 6001.750000 0.500000 1.692623 45.965729 8.459579 1.347252
6002.000000 6002.000000 0.500000 1.694159 45.960770 8.445576 1.339097
6002.251000 6002.250000 0.500000 1.695775 45.932128 8.426700 1.330975
6002.503000 6002.500000 0.500000 1.697967 45.935086 8.408718 1.323579
6002.752000 6002.750000 0.500000 1.701154 45.921198 8.379480 1.314219
6003.003000 6003.000000 0.500000 1.705391 45.911166 8.341953 1.304186
6003.252000 6003.250000 0.500000 1.710780 45.904450 8.296209 1.292565
6003.503000 6003.500000 0.500000 1.717237 45.883558 8.238825 1.279364
6003.751000 6003.750000 0.500000 1.724287 45.870733 8.179124 1.266306
6004.002000 6004.000000 0.500000 1.731489 45.863207 8.118853 1.253370
6004.250000 6004.250000 0.500000 1.738425 45.845482 8.060132 1.240624
6004.498000 6004.500000 0.500000 1.744814 45.833001 8.006763 1.228641
6004.749000 6004.750000 0.500000 1.750743 45.820264 7.957001 1.217352
6004.999000 6005.000000 0.500000 1.756797 45.811881 7.907469 1.206112
6005.250000 6005.250000 0.500000 1.763565 45.806502 7.853321 1.193953
6005.500000 6005.500000 0.500000 1.771446 45.803713 7.791161 1.180816
6005.752000 6005.750000 0.500000 1.780900 45.788461 7.714613 1.164883
6006.005000 6006.000000 0.500000 1.791447 45.764018 7.628981 1.148039
6006.253000 6006.250000 0.500000 1.802370 45.759462 7.546118 1.131946
6006.504000 6006.500000 0.500000 1.812550 45.756744 7.469390 1.116747
6006.751000 6006.750000 0.500000 1.820573 45.747946 7.409259 1.104130
6007.000000 6007.000000 0.500000 1.826143 45.750029 7.368265 1.094843
6007.252000 6007.250000 0.500000 1.829446 45.731359 7.340797 1.087625
6007.501000 6007.500000 0.500000 1.830396 45.709729 7.330370 1.082760
6007.749000 6007.750000 0.500000 1.829755 45.703594 7.334027 1.079375
6008.002000 6008.000000 0.500000 1.827854 45.703268 7.348085 1.076933
6008.253000 6008.250000 0.500000 1.825475 45.701915 7.365323 1.075359
6008.503000 6008.500000 0.500000 1.823175 45.675540 7.378041 1.073432
6008.751000 6008.750000 0.500000 1.821202 45.653042 7.388836 1.071736
6009.001000 6009.000000 0.500000 1.820183 45.653272 7.396370 1.070320
6009.248000 6009.250000 0.500000 1.820177 45.654565 7.396618 1.069153
6009.499000 6009.500000 0.500000 1.821670 45.647007 7.384445 1.066892
6009.748000 6009.750000 0.500000 1.824431 45.654764 7.365456 1.065085
6009.995000 6010.000000 0.500000 1.827960 45.647999 7.338796 1.063399
6010.249000 6010.250000 0.500000 1.832078 45.642459 7.307500 1.062088
6010.499000 6010.500000 0.500000 1.836266 45.635049 7.275765 1.061859
6010.751000 6010.750000 0.500000 1.839935 45.643695 7.250361 1.063080
6011.002000 6011.000000 0.500000 1.842711 45.637067 7.229064 1.065728
6011.255000 6011.250000 0.500000 1.844414 45.629621 7.215618 1.069388
6011.502000 6011.500000 0.500000 1.845158 45.618695 7.208658 1.073598
6011.754000 6011.750000 0.500000 1.844731 45.631008 7.213838 1.080383
6012.001000 6012.000000 0.500000 1.842742 45.616618 7.225811 1.087918
6012.252000 6012.250000 0.500000 1.839094 45.609550 7.251130 1.097020
6012.499000 6012.500000 0.500000 1.833885 45.613546 7.289149 1.108051
6012.751000 6012.750000 0.500000 1.827827 45.611681 7.333382 1.119363
6013.001000 6013.000000 0.500000 1.821393 45.620112 7.382051 1.130446
6013.251000 6013.250000 0.500000 1.815053 45.608976 7.427189 1.141044
6013.502000 6013.500000 0.500000 1.808911 45.599895 7.471621 1.150382
6013.752000 6013.750000 0.500000 1.803295 45.592765 7.512605 1.158789
6014.000000 6014.000000 0.500000 1.798385 45.589427 7.548571 1.166479
6015.000000 6014.990000 0.500000 1.784927 45.565954 7.646864 1.182470
6016.015000 6015.990000 0.500000 1.777792 45.530716 7.696061 1.184223
6017.007000 6017.010000 0.500000 1.769557 45.507388 7.755431 1.183728
6018.059000 6018.060000 0.500000 1.760063 45.485997 7.825669 1.184140
6019.122000 6019.120000 0.500000 1.753336 45.470092 7.875667 1.185413
6020.200000 6020.200000 0.500000 1.751532 45.438967 7.884506 1.187176
6021.307000 6021.300000 0.500000 1.755536 45.407603 7.847673 1.187293
6022.424000 6022.420000 0.500000 1.761008 45.370889 7.798692 1.187088
6023.572000 6023.560000 0.500000 1.763800 45.346890 7.772772 1.187177
6024.717000 6024.710000 0.500000 1.763520 45.333636 7.772701 1.184902
6025.896000 6025.890000 0.500000 1.759218 45.308446 7.801927 1.181338
6027.086000 6027.080000 0.500000 1.749278 45.272808 7.873567 1.184804
6028.304000 6028.300000 0.500000 1.737343 45.245281 7.963030 1.193080
6029.535000 6029.530000 0.500000 1.725999 45.209341 8.047414 1.201619
6030.786000 6030.780000 0.500000 1.716509 45.176637 8.118335 1.209452
6032.055000 6032.050000 0.500000 1.708920 45.148653 8.175045 1.217705
6033.347000 6033.340000 0.500000 1.702605 45.117867 8.221253 1.225014
6034.657000 6034.650000 0.500000 1.696627 45.079342 8.263484 1.231163
6035.991000 6035.980000 0.500000 1.690992 45.041865 8.303300 1.235194
6037.336000 6037.330000 0.500000 1.686961 44.993727 8.327829 1.235100
6038.710000 6038.700000 0.500000 1.684572 44.951941 8.340069 1.234042
6040.085000 6040.080000 0.500000 1.683096 44.933067 8.348834 1.236156
6041.499000 6041.490000 0.500000 1.683011 44.904838 8.344311 1.239163
6042.918000 6042.910000 0.500000 1.683906 44.862488 8.329001 1.242050
6044.361000 6044.350000 0.500000 1.683873 44.811331 8.319810 1.245489
6045.819000 6045.810000 0.500000 1.682359 44.766869 8.324124 1.249886
6047.297000 6047.290000 0.500000 1.681240 44.722316 8.325136 1.255981
6048.800000 6048.790000 0.500000 1.681594 44.684380 8.315133 1.262728
6050.316000 6050.310000 0.500000 1.683974 44.639812 8.287166 1.269057
6051.861000 6051.850000 0.500000 1.687884 44.582820 8.244261 1.274877
6053.417000 6053.410000 0.500000 1.691462 44.526422 8.204481 1.279901
6054.987000 6054.980000 0.500000 1.693523 44.455876 8.174638 1.285505
6056.589000 6056.580000 0.500000 1.695204 44.381885 8.147331 1.289107
6058.192000 6058.190000 0.500000 1.697798 44.312593 8.113636 1.290442
6059.838000 6059.830000 0.500000 1.700432 44.237880 8.078568 1.289379
6061.486000 6061.480000 0.500000 1.702625 44.157447 8.046269 1.285132
6063.154000 6063.150000 0.500000 1.704325 44.095595 8.021351 1.277859
6064.849000 6064.840000 0.500000 1.704356 44.047218 8.012316 1.269752
6066.556000 6066.550000 0.500000 1.703590 44.004127 8.010579 1.259301
6068.285000 6068.280000 0.500000 1.702699 43.956121 8.008956 1.247925
6070.037000 6070.030000 0.500000 1.701509 43.894463 8.007241 1.236978
6071.795000 6071.790000 0.500000 1.698995 43.836279 8.016709 1.234331
6073.585000 6073.580000 0.500000 1.695280 43.800907 8.039987 1.244185
6075.388000 6075.380000 0.500000 1.691411 43.750354 8.061891 1.259695
6077.218000 6077.210000 0.500000 1.687961 43.681471 8.076978 1.276474
6079.053000 6079.050000 0.500000 1.684741 43.604619 8.088717 1.293343
6080.917000 6080.910000 0.500000 1.680465 43.554304 8.114031 1.312747
6082.799000 6082.790000 0.500000 1.675379 43.479157 8.141300 1.330579
6084.696000 6084.690000 0.500000 1.670284 43.427091 8.173046 1.343441
6086.616000 6086.610000 0.500000 1.665710 43.360834 8.198036 1.345684
6088.557000 6088.550000 0.500000 1.661095 43.293089 8.223065 1.337452
6090.514000 6090.510000 0.500000 1.656294 43.213499 8.247363 1.321829
6092.486000 6092.480000 0.500000 1.651699 43.141742 8.271600 1.304483
6094.486000 6094.480000 0.500000 1.648125 43.055174 8.284573 1.286527
6096.504000 6096.490000 0.500000 1.646056 42.994694 8.290112 1.270307
6098.528000 6098.520000 0.500000 1.645126 42.914852 8.282379 1.258780
6100.585000 6100.580000 0.500000 1.643938 42.828053 8.275451 1.257576
6102.658000 6102.650000 0.500000 1.642114 42.760805 8.277603 1.269990
6104.749000 6104.740000 0.500000 1.639551 42.670535 8.281286 1.289928
6106.862000 6106.850000 0.500000 1.636419 42.574058 8.288510 1.314637
6108.984000 6108.980000 0.500000 1.633060 42.489940 8.299873 1.340612
6111.126000 6111.120000 0.500000 1.629744 42.390641 8.308010 1.362146
6113.298000 6113.290000 0.500000 1.626923 42.300237 8.313725 1.377327
6115.488000 6115.480000 0.500000 1.624760 42.189689 8.309927 1.383839
6117.690000 6117.680000 0.500000 1.623202 42.088486 8.302944 1.383713
6119.904000 6119.900000 0.500000 1.621141 41.976858 8.297963 1.381313
6122.156000 6122.150000 0.500000 1.618475 41.850780 8.295178 1.378858
6124.418000 6124.410000 0.500000 1.615655 41.761724 8.300879 1.380915
6126.702000 6126.690000 0.500000 1.612986 41.657301 8.302258 1.386437
6129.000000 6128.990000 0.500000 1.610443 41.532813 8.298503 1.394454
6131.315000 6131.310000 0.500000 1.608162 41.406813 8.292184 1.401061
6133.655000 6133.650000 0.500000 1.606441 41.275859 8.280207 1.405288
6136.006000 6136.000000 0.500000 1.605280 41.152193 8.264997 1.405212
6138.389000 6138.380000 0.500000 1.603971 41.010172 8.247269 1.402132
6140.776000 6140.770000 0.500000 1.602741 40.882837 8.231773 1.398986
6143.199000 6143.190000 0.500000 1.601294 40.738452 8.214585 1.395772
6145.626000 6145.620000 0.500000 1.599375 40.578973 8.198130 1.390844
6148.078000 6148.070000 0.500000 1.596866 40.411145 8.184749 1.382985
6150.557000 6150.550000 0.500000 1.593657 40.241653 8.176616 1.377832
6153.049000 6153.040000 0.500000 1.589955 40.032406 8.164267 1.374872
6155.558000 6155.550000 0.500000 1.587112 39.786287 8.137160 1.370020
6158.078000 6158.070000 0.500000 1.585594 39.391588 8.068678 1.354627
6160.628000 6160.620000 0.500000 1.584641 38.629359 7.920094 1.321337
6163.197000 6163.190000 0.500000 1.582831 37.089661 7.618244 1.261415
6165.781000 6165.770000 0.500000 1.580896 36.625164 7.537396 1.244566
6168.387000 6168.380000 0.500000 1.577956 39.527033 8.158502 1.352486
6171.008000 6171.000000 0.500000 1.573636 39.373120 8.161920 1.366163
6173.662000 6173.650000 0.500000 1.568457 39.137085 8.155181 1.380620
6176.317000 6176.310000 0.500000 1.563695 38.920253 8.148624 1.394505
6179.002000 6178.990000 0.500000 1.560286 38.694494 8.129029 1.404511
6181.700000 6181.690000 0.500000 1.557762 38.473394 8.102995 1.410732
6184.434000 6184.410000 0.500000 1.555090 38.255830 8.078854 1.414435
6187.173000 6187.150000 0.500000 1.551936 38.032577 8.057084 1.415649
6189.925000 6189.900000 0.500000 1.548638 37.813034 8.037056 1.415761
6192.694000 6192.680000 0.500000 1.545190 37.592660 8.017740 1.416751
6195.477000 6195.470000 0.500000 1.540831 37.359788 8.002793 1.419169
6198.297000 6198.290000 0.500000 1.535898 37.127834 7.992403 1.422384
6201.130000 6201.120000 0.500000 1.530507 36.897474 7.985814 1.425943
6203.981000 6203.970000 0.500000 1.525663 36.642760 7.969214 1.426913
6206.858000 6206.850000 0.500000 1.521598 36.395111 7.947533 1.429014
6209.749000 6209.740000 0.500000 1.518501 36.144701 7.917370 1.431883
6212.643000 6212.650000 0.500000 1.515825 35.892246 7.883035 1.433750
6215.582000 6215.570000 0.500000 1.513209 35.628223 7.845655 1.432599
6218.531000 6218.520000 0.500000 1.511303 35.380132 7.805834 1.426642
6221.500000 6221.490000 0.500000 1.509924 35.110287 7.756992 1.415523
6224.482000 6224.470000 0.500000 1.508575 34.831615 7.705842 1.402472
6227.486000 6227.480000 0.500000 1.506865 34.557107 7.658183 1.389648
6230.507000 6230.500000 0.500000 1.504648 34.274598 7.612451 1.376230
6233.562000 6233.550000 0.500000 1.501563 33.999404 7.574723 1.364021
6236.624000 6236.610000 0.500000 1.497767 33.708539 7.538493 1.352253
6239.698000 6239.690000 0.500000 1.494017 33.416658 7.501259 1.341912
6242.800000 6242.790000 0.500000 1.490502 33.119267 7.460690 1.334026
6245.911000 6245.910000 0.500000 1.486951 32.822735 7.420139 1.328936
6249.058000 6249.050000 0.500000 1.483184 32.523671 7.380347 1.329785
6252.206000 6252.200000 0.500000 1.479561 32.221712 7.338355 1.334746
6255.384000 6255.380000 0.500000 1.476006 31.911655 7.293608 1.342268
6258.576000 6258.570000 0.500000 1.472963 31.606567 7.245919 1.347991
6261.794000 6261.790000 0.500000 1.470381 31.290239 7.191946 1.347247
6265.029000 6265.020000 0.500000 1.467582 30.975120 7.139514 1.342556
6268.279000 6268.270000 0.500000 1.463984 30.651279 7.090333 1.335952
6271.558000 6271.550000 0.500000 1.460142 30.335712 7.044356 1.330419
6274.848000 6274.840000 0.500000 1.456077 30.006366 6.996264 1.325484
6278.153000 6278.150000 0.500000 1.452039 29.683670 6.948972 1.320710
6281.472000 6281.470000 0.500000 1.448193 29.358517 6.899350 1.315230
6284.824000 6284.820000 0.500000 1.444689 29.021588 6.844119 1.307115
6288.192000 6288.190000 0.500000 1.441470 28.695722 6.789091 1.299113
6291.575000 6291.570000 0.500000 1.438328 28.368250 6.732752 1.290920
6294.986000 6294.980000 0.500000 1.435128 28.042152 6.676703 1.284716
6298.403000 6298.400000 0.500000 1.431935 27.718920 6.620831 1.279654
6301.855000 6301.850000 0.500000 1.428950 27.390872 6.562034 1.273793
6305.315000 6305.310000 0.500000 1.426025 27.069110 6.503955 1.266109
6308.798000 6308.790000 0.500000 1.422829 26.735362 6.444352 1.257809
6312.293000 6312.290000 0.500000 1.419204 26.412843 6.389734 1.249006
6315.812000 6315.810000 0.500000 1.415105 26.088652 6.337220 1.238982
6319.357000 6319.350000 0.500000 1.411208 25.762228 6.282382 1.227159
6322.910000 6322.900000 0.500000 1.407051 25.442682 6.230311 1.216335
6326.484000 6326.480000 0.500000 1.402734 25.120001 6.177876 1.206847
6330.087000 6330.080000 0.500000 1.398295 24.802583 6.126967 1.198347
6333.695000 6333.690000 0.500000 1.394284 24.490014 6.074050 1.189706
6337.325000 6337.320000 0.500000 1.390407 24.174335 6.019063 1.181512
6340.982000 6340.980000 0.500000 1.386813 23.859248 5.961972 1.174255
6344.655000 6344.650000 0.500000 1.383641 23.547072 5.902660 1.167389
6348.354000 6348.340000 0.500000 1.380563 23.238640 5.843342 1.161065
6352.056000 6352.050000 0.500000 1.377563 22.936815 5.784745 1.154116
6355.790000 6355.780000 0.500000 1.374336 22.632837 5.726563 1.147201
6359.526000 6359.520000 0.500000 1.371019 22.335517 5.670110 1.142119
6363.303000 6363.290000 0.500000 1.367729 22.037976 5.613038 1.136940
6367.086000 6367.080000 0.500000 1.364440 21.745115 5.556663 1.131061
6370.888000 6370.880000 0.500000 1.360992 21.453276 5.501015 1.123935
6374.714000 6374.710000 0.500000 1.357275 21.162300 5.446588 1.116079
6378.561000 6378.550000 0.500000 1.353374 20.880213 5.395055 1.107884
6382.415000 6382.410000 0.500000 1.349559 20.594812 5.341604 1.099564
6386.302000 6386.290000 0.500000 1.346233 20.314734 5.286536 1.090848
6390.202000 6390.190000 0.500000 1.343064 20.033300 5.229851 1.082341
6394.119000 6394.110000 0.500000 1.339811 19.759374 5.175143 1.074521
6398.060000 6398.050000 0.500000 1.336508 19.487564 5.120839 1.065641
6402.026000 6402.010000 0.500000 1.332958 19.221723 5.068963 1.057116
6405.995000 6405.980000 0.500000 1.329239 18.963109 5.019389 1.049052
6409.996000 6409.980000 0.500000 1.325541 18.705814 4.969629 1.041228
6413.995000 6413.990000 0.500000 1.322104 18.457172 4.920428 1.034347
6418.012000 6418.030000 0.500000 1.318460 18.209069 4.871902 1.026914
6422.090000 6422.080000 0.500000 1.314850 17.963313 4.823631 1.020956
6426.164000 6426.150000 0.500000 1.311132 17.723741 4.777040 1.013097
6430.254000 6430.240000 0.500000 1.307278 17.482996 4.730327 1.004603
6434.362000 6434.350000 0.500000 1.303661 17.241179 4.681791 0.995768
6438.493000 6438.480000 0.500000 1.300270 17.008101 4.634175 0.987254
6442.640000 6442.630000 0.500000 1.296661 16.785419 4.590039 0.980064
6446.803000 6446.790000 0.500000 1.292987 16.561035 4.545374 0.974027
6450.988000 6450.980000 0.500000 1.288825 16.361965 4.509434 0.970297
6455.181000 6455.180000 0.500000 1.284558 16.156542 4.471807 0.966454
6459.426000 6459.410000 0.500000 1.280476 15.881356 4.413677 0.957875
6463.661000 6463.650000 0.500000 1.276507 15.601195 4.353067 0.947957
6467.914000 6467.910000 0.500000 1.272694 15.510500 4.344255 0.949191
6472.216000 6472.190000 0.500000 1.269095 15.318916 4.306114 0.943285
6476.504000 6476.490000 0.500000 1.265437 15.131690 4.269032 0.938220
6480.797000 6480.810000 0.500000 1.261941 14.943831 4.230742 0.933351
6485.147000 6485.150000 0.500000 1.258230 14.766699 4.196140 0.928475
6489.527000 6489.510000 0.500000 1.254678 14.586676 4.159779 0.923279
6493.917000 6493.890000 0.500000 1.251280 14.412007 4.123997 0.917289
6498.257000 6498.280000 0.500000 1.248006 14.239839 4.087926 0.911676
6502.677000 6502.700000 0.500000 1.244264 14.065104 4.052921 0.906351
6507.113000 6507.130000 0.500000 1.240552 13.907673 4.022489 0.902050
6511.560000 6511.580000 0.500000 1.236954 13.745966 3.990047 0.898025
6516.069000 6516.050000 0.500000 1.233548 13.585482 3.957016 0.893609
6520.554000 6520.540000 0.500000 1.230186 13.431338 3.925271 0.889526
6525.080000 6525.050000 0.500000 1.226522 13.278659 3.894981 0.886034
6529.612000 6529.580000 0.500000 1.222800 13.133596 3.866785 0.882709
6534.171000 6534.130000 0.500000 1.218839 12.984216 3.838000 0.878636
6538.732000 6538.700000 0.500000 1.215054 12.836853 3.808802 0.874052
6543.283000 6543.280000 0.500000 1.211141 12.694453 3.781250 0.869923
6547.916000 6547.890000 0.500000 1.207232 12.550099 3.752933 0.865113
6552.548000 6552.510000 0.500000 1.203111 12.412125 3.727038 0.861343
6557.200000 6557.160000 0.500000 1.199356 12.276428 3.700195 0.857576
6561.798000 6561.820000 0.500000 1.195199 12.143647 3.675209 0.854360
6566.489000 6566.500000 0.500000 1.191004 12.020235 3.653153 0.851868
6571.185000 6571.200000 0.500000 1.186845 11.892271 3.629355 0.849096
6575.896000 6575.920000 0.500000 1.183004 11.771194 3.606225 0.846680
6580.647000 6580.660000 0.500000 1.179383 11.652270 3.582699 0.843731
6585.442000 6585.410000 0.500000 1.175662 11.536313 3.560402 0.841403
6590.205000 6590.190000 0.500000 1.171959 11.419264 3.537337 0.838729
6594.968000 6594.990000 0.500000 1.168470 11.306395 3.514502 0.836195
6599.787000 6599.800000 0.500000 1.164871 11.192902 3.491802 0.833096
6604.614000 6604.630000 0.500000 1.161209 11.079870 3.469221 0.830221
6609.526000 6609.490000 0.500000 1.157468 10.968878 3.447463 0.827560
6614.341000 6614.360000 0.500000 1.153580 10.862837 3.427303 0.825251
6619.239000 6619.250000 0.500000 1.149522 10.761423 3.409152 0.823453
6624.152000 6624.160000 0.500000 1.145519 10.657063 3.389666 0.820825
6629.072000 6629.090000 0.500000 1.141612 10.553020 3.369651 0.818627
6634.013000 6634.030000 0.500000 1.137850 10.454472 3.350782 0.816551
6639.013000 6639.000000 0.500000 1.133733 10.348514 3.330586 0.814137
6643.977000 6643.990000 0.500000 1.129633 10.251422 3.312814 0.812401
6648.975000 6648.990000 0.500000 1.125634 10.158419 3.295905 0.811024
6653.997000 6654.020000 0.500000 1.121449 10.061794 3.278255 0.809462
6659.045000 6659.060000 0.500000 1.117674 9.963860 3.258629 0.807315
6664.114000 6664.120000 0.500000 1.113515 9.867039 3.240430 0.805278
6669.183000 6669.200000 0.500000 1.109561 9.773652 3.222462 0.803557
6674.277000 6674.300000 0.500000 1.105814 9.681892 3.204157 0.801333
6679.400000 6679.420000 0.500000 1.101923 9.590543 3.186315 0.799514
6684.539000 6684.560000 0.500000 1.097897 9.501626 3.169511 0.797350
6689.701000 6689.720000 0.500000 1.094077 9.411150 3.151347 0.795268
6694.887000 6694.900000 0.500000 1.090326 9.319354 3.132357 0.792778
6700.076000 6700.090000 0.500000 1.086405 9.228014 3.113823 0.790143
6705.289000 6705.310000 0.500000 1.082630 9.141855 3.096414 0.788336
6710.527000 6710.540000 0.500000 1.078702 9.054515 3.078931 0.786035
6715.783000 6715.790000 0.500000 1.074844 8.969949 3.061956 0.784147
6721.044000 6721.060000 0.500000 1.070688 8.887236 3.046339 0.782592
6726.332000 6726.350000 0.500000 1.066882 8.800760 3.028193 0.780415
6731.640000 6731.660000 0.500000 1.062792 8.716535 3.011474 0.778462
6736.965000 6736.990000 0.500000 1.058894 8.630780 2.993505 0.776134
6742.322000 6742.340000 0.500000 1.054975 8.544583 2.975235 0.773821
6747.690000 6747.710000 0.500000 1.050814 8.465162 2.959868 0.772333
6753.070000 6753.090000 0.500000 1.046853 8.380825 2.942042 0.770588
6758.481000 6758.500000 0.500000 1.042719 8.297025 2.924668 0.768115
6763.893000 6763.920000 0.500000 1.038650 8.212717 2.906762 0.765847
6769.345000 6769.370000 0.500000 1.034584 8.136057 2.891348 0.763947
6774.841000 6774.830000 0.500000 1.030565 8.057563 2.875040 0.762250
6780.321000 6780.310000 0.500000 1.026617 7.978690 2.858188 0.760051
6785.788000 6785.810000 0.500000 1.022703 7.897367 2.840064 0.758032
6791.320000 6791.330000 0.500000 1.018849 7.806874 2.818406 0.754767
6796.855000 6796.870000 0.500000 1.014621 7.751672 2.810292 0.755078
6802.394000 6802.420000 0.500000 1.010597 7.681237 2.795997 0.753661
6807.976000 6808.000000 0.500000 1.006516 7.617228 2.784005 0.752545
6813.577000 6813.600000 0.500000 1.002579 7.426601 2.725065 0.739153
6819.210000 6819.210000 0.500000 0.998443 7.435086 2.739524 0.745190
6824.874000 6824.850000 0.500000 0.994478 7.271925 2.690058 0.733990
6830.480000 6830.500000 0.500000 0.990556 7.144307 2.653198 0.726337
6836.183000 6836.170000 0.500000 0.986539 7.297960 2.721215 0.746921
6841.835000 6841.860000 0.500000 0.982574 7.094141 2.655665 0.731060
