Repository: jacobfilik/webxdiviewer

# bmm-standards
A pretty webpage for BMM's collection of common XAFS materials

[BMM's common materials collection](./BMM-standards.html)

Plotting of the data will happen soon.

Periodic table adapted from [some guy named Daniel](https://codepen.io/gooseofmusic/pen/PjKdNQ)

[This](https://www.coderstool.com/scss-to-css) is a helpful tool for
dealing with Sassy CSS.

File: xdidata/Data/Mn/Mn-K-Macfallite.xdi
# XDI/1.0 BlueSky/1.5.3
# Beamline.name: 6BM
# Beamline.xray_source: NSLS-II three-pole wiggler
# Beamline.collimation: paraboloid mirror, 5 nm Rh on 30 nm Pt
# Beamline.focusing: not in use
# Beamline.harmonic_rejection: flat mirror, Si stripe, pitch = 7.0 mrad relative to beam
# Detector.i0: 10 cm N2
# Detector.i1: 25 cm N2
# Detector.i2: 25 cm N2
# Element.symbol: Mn
# Element.edge: K
# Facility.name: NSLS-II
# Facility.energy: 3.0
# Facility.current: 400.9
# Facility.mode: top-off
# Facility.gup: 305081
# Facility.saf: 305123
# Mono.name: Si(111)
# Mono.d_spacing: 3.1353241
# Mono.encoder_resolution: 0.0000050 deg/ct
# Mono.angle_offset: 16.0581090 deg
# Mono.scan_mode: fixed exit
# Mono.scan_type: step
# Mono.direction: forward in energy
# Sample.name: Ca2Mn3(SiO4)(Si2O7)(OH)3
# Sample.prep: Powder in polyethylene glycol pellet
# Sample.x_position: -120.140 mm
# Sample.y_position: 112.312 mm
# Scan.experimenters: Neil Hyatt, Martin Stennett, Lucy Mottram
# Scan.edge_energy: 6539.0
# Scan.start_time: 2019-11-11T14:40:07
# Scan.end_time: 2019-11-12T00:44:04
# Scan.transient_id: 17897
# Scan.uid: 3649bb4e-08b9-4658-bb13-b80cc3aa5441
# Scan.plot_hint: ln(I0/It)  --  ln($5/$6)
# Scan.sequence: merge of 5 scans
# Column.1: energy eV
# Column.2: requested_energy eV
# Column.3: measurement_time seconds
# Column.4: mutrans
# Column.5: i0
# Column.6: itrans
# Column.7: irefer
# /////
#  Mineral
# -----
# energy   requested_energy   measurement_time   mutrans   i0   itrans   irefer
6339.016000 6339.000000 0.500000 2.085022 89.910355 11.176634 2.552910
6349.012000 6349.000000 0.500000 2.073430 90.067460 11.326437 2.605964
6359.012000 6359.000000 0.500000 2.061893 90.234471 11.479094 2.659445
6369.028000 6369.000000 0.500000 2.050336 90.411868 11.635448 2.714438
6379.016000 6379.000000 0.500000 2.038701 90.584334 11.793935 2.770025
6389.021000 6389.000000 0.500000 2.027223 90.750072 11.951983 2.826450
6399.012000 6399.000000 0.500000 2.015738 90.915354 12.111946 2.884099
6409.009000 6409.000000 0.500000 2.004328 91.071415 12.271949 2.941667
6419.012000 6419.000000 0.500000 1.992971 91.234138 12.434294 3.000674
6429.011000 6429.000000 0.500000 1.981753 91.386295 12.595567 3.059513
6439.010000 6439.000000 0.500000 1.970463 91.515177 12.756496 3.118903
6449.011000 6449.000000 0.500000 1.959591 91.511152 12.895411 3.174166
6459.011000 6459.000000 0.500000 1.948577 91.505979 13.037488 3.229746
6469.013000 6469.000000 0.500000 1.937531 92.000432 13.253604 3.304069
6479.004000 6479.000000 0.500000 1.926642 92.149757 13.420321 3.366221
6489.007000 6489.000000 0.500000 1.915938 92.319028 13.589754 3.430346
6499.003000 6499.000000 0.500000 1.905153 92.482663 13.761504 3.494524
6509.398000 6509.000000 0.500000 1.894677 92.656372 13.935716 3.559578
6510.993000 6511.000000 0.500000 1.892678 92.673841 13.962928 3.569783
6512.988000 6513.000000 0.500000 1.890653 92.679977 13.992152 3.580287
6514.987000 6515.000000 0.500000 1.888596 92.701117 14.022760 3.592308
6516.983000 6517.000000 0.500000 1.886639 92.737212 14.056274 3.604193
6519.410000 6519.000000 0.500000 1.884641 92.766938 14.094127 3.617784
6521.107000 6521.000000 0.500000 1.882803 92.796092 14.121367 3.627013
6523.220000 6523.000000 0.500000 1.880831 92.829014 14.155400 3.638199
6524.985000 6525.000000 0.500000 1.878970 92.859000 14.183110 3.647199
6526.982000 6527.000000 0.500000 1.877231 92.941344 14.221199 3.657710
6528.984000 6529.000000 0.500000 1.875490 92.969257 14.250291 3.664558
6529.083000 6529.100000 0.500000 1.875378 92.969796 14.251853 3.664765
6529.182000 6529.200000 0.500000 1.875383 92.967416 14.251485 3.665067
6529.284000 6529.300000 0.500000 1.875268 92.949656 14.250551 3.664957
6529.384000 6529.400000 0.500000 1.875165 92.946692 14.251526 3.664943
6529.485000 6529.500000 0.500000 1.875117 92.946556 14.252209 3.665019
6529.583000 6529.600000 0.500000 1.874993 92.936703 14.252460 3.664806
6529.684000 6529.700000 0.500000 1.874929 92.935268 14.253145 3.664979
6529.784000 6529.800000 0.500000 1.874847 92.936588 14.254484 3.665065
6529.886000 6529.900000 0.500000 1.874785 92.936075 14.255324 3.665082
6529.983000 6530.000000 0.500000 1.874702 92.930913 14.255685 3.665207
6530.085000 6530.100000 0.500000 1.874581 92.932670 14.257688 3.665124
6530.186000 6530.200000 0.500000 1.874460 92.932224 14.259352 3.665615
6530.286000 6530.300000 0.500000 1.874366 92.932639 14.260753 3.665982
6530.387000 6530.400000 0.500000 1.874387 92.932192 14.260406 3.665548
6530.487000 6530.500000 0.500000 1.874233 92.926519 14.261711 3.665813
6530.586000 6530.600000 0.500000 1.874247 92.934963 14.262810 3.666334
6530.688000 6530.700000 0.500000 1.874158 92.931410 14.263526 3.665992
6530.783000 6530.800000 0.500000 1.874047 92.933805 14.265412 3.666053
6530.886000 6530.900000 0.500000 1.873974 92.922341 14.264725 3.665449
6530.988000 6531.000000 0.500000 1.873914 92.925912 14.266192 3.665543
6531.088000 6531.100000 0.500000 1.873826 92.918255 14.266215 3.665890
6531.187000 6531.200000 0.500000 1.873715 92.921217 14.268176 3.666191
6531.291000 6531.300000 0.500000 1.873679 92.919585 14.268514 3.665955
6531.388000 6531.400000 0.500000 1.873607 92.920294 14.269573 3.665401
6531.490000 6531.500000 0.500000 1.873558 92.916788 14.269824 3.665290
6531.594000 6531.600000 0.500000 1.873419 92.921806 14.272553 3.665749
6531.691000 6531.700000 0.500000 1.873422 92.921252 14.272467 3.665701
6531.792000 6531.800000 0.500000 1.873379 92.918158 14.272599 3.664979
6531.896000 6531.900000 0.500000 1.873239 92.921470 14.275069 3.665270
6531.995000 6532.000000 0.500000 1.873168 92.917032 14.275433 3.664673
6532.095000 6532.100000 0.500000 1.873116 92.923522 14.277159 3.664901
6532.201000 6532.200000 0.500000 1.872984 92.925658 14.279401 3.665004
6532.300000 6532.300000 0.500000 1.872922 92.919402 14.279330 3.664854
6532.395000 6532.400000 0.500000 1.872935 92.916712 14.278742 3.663348
6532.497000 6532.500000 0.500000 1.872849 92.913467 14.279405 3.663938
6532.596000 6532.600000 0.500000 1.872834 92.914419 14.279787 3.663646
6532.698000 6532.700000 0.500000 1.872649 92.914222 14.282362 3.663302
6532.799000 6532.800000 0.500000 1.872637 92.908795 14.281784 3.662798
6532.899000 6532.900000 0.500000 1.872578 92.907079 14.282330 3.661978
6533.002000 6533.000000 0.500000 1.872572 92.906195 14.282261 3.661019
6533.097000 6533.100000 0.500000 1.872567 92.897385 14.280995 3.660414
6533.199000 6533.200000 0.500000 1.872449 92.898210 14.282814 3.660036
6533.296000 6533.300000 0.500000 1.872430 92.893256 14.282305 3.659064
6533.397000 6533.400000 0.500000 1.872347 92.906476 14.285544 3.659237
6533.499000 6533.500000 0.500000 1.872246 92.905180 14.286774 3.658540
6533.598000 6533.600000 0.500000 1.872215 92.903113 14.286923 3.657935
6533.696000 6533.700000 0.500000 1.872124 92.893702 14.286727 3.656908
6533.797000 6533.800000 0.500000 1.872102 92.901914 14.288360 3.656671
6533.894000 6533.900000 0.500000 1.872044 92.954852 14.297287 3.657627
6533.995000 6534.000000 0.500000 1.872031 92.953940 14.297318 3.656119
6534.099000 6534.100000 0.500000 1.871899 92.961188 14.300324 3.656000
6534.198000 6534.200000 0.500000 1.871816 92.963385 14.301806 3.654766
6534.296000 6534.300000 0.500000 1.871764 92.964748 14.302813 3.653496
6534.397000 6534.400000 0.500000 1.871756 92.963270 14.302674 3.651873
6534.496000 6534.500000 0.500000 1.871697 92.960706 14.303148 3.650683
6534.595000 6534.600000 0.500000 1.871690 92.949569 14.301554 3.648873
6534.697000 6534.700000 0.500000 1.871660 92.953840 14.302600 3.647123
6534.799000 6534.800000 0.500000 1.871671 92.946144 14.301280 3.645063
6534.896000 6534.900000 0.500000 1.871671 92.941105 14.300453 3.642401
6534.999000 6535.000000 0.500000 1.871634 92.949128 14.302263 3.640874
6535.101000 6535.100000 0.500000 1.871553 92.952113 14.303879 3.639168
6535.196000 6535.200000 0.500000 1.871520 92.938781 14.302250 3.636535
6535.299000 6535.300000 0.500000 1.871475 92.938854 14.302914 3.633785
6535.401000 6535.400000 0.500000 1.871430 92.942220 14.304091 3.630978
6535.500000 6535.500000 0.500000 1.871456 92.947279 14.304517 3.627045
6535.597000 6535.600000 0.500000 1.871430 92.976196 14.309275 3.625006
6535.703000 6535.700000 0.500000 1.871411 93.009669 14.314725 3.621714
6535.796000 6535.800000 0.500000 1.871399 93.008685 14.314692 3.617615
6535.899000 6535.900000 0.500000 1.871384 93.007768 14.314824 3.612997
6536.001000 6536.000000 0.500000 1.871402 93.070562 14.324205 3.608858
6536.100000 6536.100000 0.500000 1.871404 93.077928 14.325320 3.603923
6536.201000 6536.200000 0.500000 1.871421 93.082109 14.325699 3.597296
6536.303000 6536.300000 0.500000 1.871548 93.077505 14.323188 3.588716
6536.400000 6536.400000 0.500000 1.871488 93.078209 14.324147 3.580050
6536.497000 6536.500000 0.500000 1.871588 93.071431 14.321747 3.570047
6536.602000 6536.600000 0.500000 1.871709 93.072268 14.320071 3.557844
6536.702000 6536.700000 0.500000 1.871709 93.073787 14.320281 3.544050
6536.798000 6536.800000 0.500000 1.871861 93.072190 14.317892 3.528453
6536.898000 6536.900000 0.500000 1.872017 93.063113 14.314301 3.510109
6537.002000 6537.000000 0.500000 1.872082 93.068582 14.314102 3.488634
6537.098000 6537.100000 0.500000 1.872291 93.068698 14.311235 3.465719
6537.198000 6537.200000 0.500000 1.872528 93.064871 14.307207 3.438706
6537.299000 6537.300000 0.500000 1.872816 93.063010 14.302811 3.409711
6537.396000 6537.400000 0.500000 1.873134 93.065249 14.298585 3.379125
6537.497000 6537.500000 0.500000 1.873511 93.072953 14.294439 3.346573
6537.599000 6537.600000 0.500000 1.873957 93.066645 14.286899 3.311571
6537.696000 6537.700000 0.500000 1.874486 93.066269 14.279533 3.279337
6537.799000 6537.800000 0.500000 1.875107 93.066538 14.270532 3.246447
6537.898000 6537.900000 0.500000 1.875766 93.068974 14.261491 3.214484
6537.995000 6538.000000 0.500000 1.876467 93.070029 14.251931 3.185332
6538.096000 6538.100000 0.500000 1.877243 93.071618 14.241109 3.156877
6538.200000 6538.200000 0.500000 1.878200 93.065082 14.226327 3.129776
6538.295000 6538.300000 0.500000 1.878975 93.068291 14.216155 3.106728
6538.392000 6538.400000 0.500000 1.879784 93.071620 14.205462 3.085970
6538.502000 6538.500000 0.500000 1.880554 93.133318 14.203047 3.065032
6538.599000 6538.600000 0.500000 1.881299 93.137681 14.193489 3.046342
6538.698000 6538.700000 0.500000 1.881986 93.136628 14.183610 3.028841
6538.801000 6538.800000 0.500000 1.882655 93.137406 14.174237 3.012049
6538.901000 6538.900000 0.500000 1.883246 93.138833 14.165984 2.997116
6538.999000 6539.000000 0.500000 1.883712 93.135059 14.158874 2.982608
6539.099000 6539.100000 0.500000 1.884163 93.137107 14.152852 2.969580
6539.204000 6539.200000 0.500000 1.884428 93.128337 14.147582 2.956627
6539.303000 6539.300000 0.500000 1.884650 93.136447 14.145736 2.945238
6539.400000 6539.400000 0.500000 1.884660 93.131133 14.144776 2.934279
6539.502000 6539.500000 0.500000 1.884653 93.135063 14.145498 2.924018
6539.599000 6539.600000 0.500000 1.884576 93.140116 14.147283 2.914742
6539.702000 6539.700000 0.500000 1.884472 93.134737 14.147982 2.905697
6539.805000 6539.800000 0.500000 1.884210 93.131224 14.151138 2.896546
6539.905000 6539.900000 0.500000 1.884180 93.130206 14.151498 2.888309
6540.001000 6540.000000 0.500000 1.884054 93.134104 14.153795 2.880273
6540.100000 6540.100000 0.500000 1.884074 93.195934 14.162962 2.874659
6540.200000 6540.200000 0.500000 1.884133 93.187092 14.160772 2.866374
6540.299000 6540.300000 0.500000 1.884186 93.190812 14.160596 2.858889
6540.402000 6540.400000 0.500000 1.884474 93.193447 14.156845 2.851218
6540.499000 6540.500000 0.500000 1.884737 93.192106 14.153021 2.844512
6540.600000 6540.600000 0.500000 1.885089 93.190703 14.147792 2.838073
6540.701000 6540.700000 0.500000 1.885453 93.195276 14.143325 2.832051
6540.800000 6540.800000 0.500000 1.885746 93.195694 14.139155 2.827223
6540.897000 6540.900000 0.500000 1.886075 93.194771 14.134472 2.823203
6541.000000 6541.000000 0.500000 1.886347 93.197291 14.130903 2.819594
6541.099000 6541.100000 0.500000 1.886664 93.194905 14.126145 2.816769
6541.196000 6541.200000 0.500000 1.886799 93.193330 14.124053 2.814596
6541.295000 6541.300000 0.500000 1.886953 93.184392 14.120532 2.812726
6541.397000 6541.400000 0.500000 1.887034 93.189176 14.120082 2.811625
6541.495000 6541.500000 0.500000 1.887065 93.183152 14.118723 2.810630
6541.601000 6541.600000 0.500000 1.887072 93.184985 14.118886 2.809591
6541.700000 6541.700000 0.500000 1.887044 93.183646 14.119110 2.808809
6541.797000 6541.800000 0.500000 1.886940 93.182858 14.120396 2.807949
6541.896000 6541.900000 0.500000 1.886864 93.179511 14.120975 2.806550
6542.002000 6542.000000 0.500000 1.886727 93.173723 14.122069 2.804423
6542.100000 6542.100000 0.500000 1.886610 93.171767 14.123401 2.802378
6542.200000 6542.200000 0.500000 1.886567 93.174259 14.124401 2.799866
6542.303000 6542.300000 0.500000 1.886492 93.183361 14.126857 2.796506
6542.402000 6542.400000 0.500000 1.886387 93.184749 14.128539 2.792765
6542.499000 6542.500000 0.500000 1.886406 93.183486 14.128084 2.788492
6542.604000 6542.600000 0.500000 1.886360 93.175769 14.127560 2.782925
6542.703000 6542.700000 0.500000 1.886399 93.173984 14.126741 2.777580
6542.802000 6542.800000 0.500000 1.886469 93.171011 14.125290 2.771826
6542.905000 6542.900000 0.500000 1.886569 93.168519 14.123505 2.765661
6543.004000 6543.000000 0.500000 1.886624 93.167749 14.122592 2.760059
6543.101000 6543.100000 0.500000 1.886752 93.168551 14.120948 2.753436
6543.204000 6543.200000 0.500000 1.886905 93.170122 14.118986 2.747052
6543.303000 6543.300000 0.500000 1.887097 93.164343 14.115384 2.740832
6543.398000 6543.400000 0.500000 1.887330 93.162996 14.112005 2.734708
6543.501000 6543.500000 0.500000 1.887629 93.163801 14.107850 2.727810
6543.603000 6543.600000 0.500000 1.887926 93.158023 14.102646 2.721239
6543.701000 6543.700000 0.500000 1.888358 93.159144 14.096791 2.715450
6543.800000 6543.800000 0.500000 1.888617 93.157041 14.092887 2.709240
6543.903000 6543.900000 0.500000 1.889115 93.155729 14.085463 2.701538
6543.998000 6544.000000 0.500000 1.889632 93.149893 14.077574 2.695784
6544.099000 6544.100000 0.500000 1.890207 93.145969 14.068731 2.688803
6544.202000 6544.200000 0.500000 1.890931 93.149471 14.058928 2.681198
6544.299000 6544.300000 0.500000 1.891596 93.144039 14.048713 2.674105
6544.396000 6544.400000 0.500000 1.892412 93.148258 14.038376 2.666599
6544.497000 6544.500000 0.500000 1.893305 93.146965 14.025496 2.658625
6544.594000 6544.600000 0.500000 1.894189 93.142661 14.012707 2.650889
6544.697000 6544.700000 0.500000 1.895180 93.139195 13.997996 2.641888
6544.798000 6544.800000 0.500000 1.896335 93.137313 13.981580 2.632713
6544.897000 6544.900000 0.500000 1.897496 93.135707 13.964960 2.623820
6544.998000 6545.000000 0.500000 1.898884 93.135448 13.945832 2.614550
6545.097000 6545.100000 0.500000 1.900312 93.128286 13.925203 2.604450
6545.198000 6545.200000 0.500000 1.901877 93.117964 13.901506 2.593567
6545.296000 6545.300000 0.500000 1.903466 93.123093 13.880757 2.583422
6545.398000 6545.400000 0.500000 1.905323 93.122320 13.854744 2.571754
6545.503000 6545.500000 0.500000 1.907247 93.118175 13.826553 2.559684
6545.598000 6545.600000 0.500000 1.909313 93.118103 13.798693 2.547579
6545.699000 6545.700000 0.500000 1.911671 93.113475 13.765792 2.534448
6545.802000 6545.800000 0.500000 1.914197 93.110975 13.730177 2.520678
6545.899000 6545.900000 0.500000 1.916735 93.106951 13.695337 2.507188
6546.000000 6546.000000 0.500000 1.919615 93.110926 13.656524 2.492907
6546.103000 6546.100000 0.500000 1.922859 93.110015 13.611609 2.476578
6546.202000 6546.200000 0.500000 1.926127 93.110629 13.566879 2.461018
6546.300000 6546.300000 0.500000 1.929789 93.107863 13.517808 2.444616
6546.404000 6546.400000 0.500000 1.933697 93.103287 13.463131 2.426707
6546.503000 6546.500000 0.500000 1.937869 93.093621 13.406212 2.408917
6546.601000 6546.600000 0.500000 1.942326 93.099965 13.348141 2.390483
6546.705000 6546.700000 0.500000 1.946999 93.102529 13.284509 2.370977
6546.805000 6546.800000 0.500000 1.951786 93.090654 13.218895 2.351531
6546.900000 6546.900000 0.500000 1.956739 93.082891 13.154601 2.332610
6547.001000 6547.000000 0.500000 1.961700 93.149197 13.098027 2.314654
6547.104000 6547.100000 0.500000 1.966875 93.155215 13.029723 2.294745
6547.200000 6547.200000 0.500000 1.972097 93.156135 12.963788 2.275820
6547.299000 6547.300000 0.500000 1.977361 93.145272 12.894746 2.256365
6547.402000 6547.400000 0.500000 1.982756 93.135578 12.822123 2.236023
6547.497000 6547.500000 0.500000 1.988006 93.135842 12.756924 2.217287
6547.596000 6547.600000 0.500000 1.993494 93.141536 12.689557 2.198212
6547.701000 6547.700000 0.500000 1.998842 93.136652 12.618318 2.177812
6547.797000 6547.800000 0.500000 2.004084 93.138189 12.553772 2.159038
6547.898000 6547.900000 0.500000 2.009423 93.132614 12.485665 2.139579
6548.000000 6548.000000 0.500000 2.014667 93.133391 12.420100 2.120383
6548.096000 6548.100000 0.500000 2.019487 93.127012 12.360866 2.102899
6548.197000 6548.200000 0.500000 2.024574 93.117794 12.297065 2.084029
6548.298000 6548.300000 0.500000 2.029212 93.116331 12.239215 2.066479
6548.397000 6548.400000 0.500000 2.033674 93.119606 12.185484 2.049934
6548.497000 6548.500000 0.500000 2.038002 93.115208 12.132692 2.033723
6548.601000 6548.600000 0.500000 2.042184 93.122683 12.082035 2.018076
6548.699000 6548.700000 0.500000 2.045990 93.147823 12.039716 2.004090
6548.798000 6548.800000 0.500000 2.049652 93.181541 12.000821 1.990558
6548.899000 6548.900000 0.500000 2.053166 93.182216 11.958372 1.976620
6549.000000 6549.000000 0.500000 2.056523 93.229811 11.923827 1.963775
6549.097000 6549.100000 0.500000 2.059891 93.231759 11.885119 1.950686
6549.199000 6549.200000 0.500000 2.063266 93.248375 11.846772 1.937684
6549.301000 6549.300000 0.500000 2.066717 93.250988 11.805737 1.923917
6549.401000 6549.400000 0.500000 2.070221 93.246727 11.764253 1.910823
6549.502000 6549.500000 0.500000 2.073815 93.238136 11.720960 1.897532
6549.603000 6549.600000 0.500000 2.077500 93.230420 11.676725 1.883758
6549.702000 6549.700000 0.500000 2.081296 93.227566 11.631591 1.870303
6549.801000 6549.800000 0.500000 2.085441 93.232907 11.585285 1.856769
6549.906000 6549.900000 0.500000 2.089700 93.229718 11.533498 1.842456
6550.002000 6550.000000 0.500000 2.094063 93.218212 11.483484 1.828866
6550.101000 6550.100000 0.500000 2.098594 93.223433 11.432847 1.815140
6550.204000 6550.200000 0.500000 2.103327 93.223639 11.377626 1.800287
6550.303000 6550.300000 0.500000 2.108066 93.227555 11.323994 1.786748
6550.401000 6550.400000 0.500000 2.112940 93.216822 11.268721 1.772725
6550.504000 6550.500000 0.500000 2.117924 93.214717 11.210777 1.758057
6550.601000 6550.600000 0.500000 2.122971 93.217730 11.155388 1.744709
6550.700000 6550.700000 0.500000 2.127993 93.220955 11.100543 1.730919
6550.800000 6550.800000 0.500000 2.133238 93.216089 11.042047 1.717168
6550.903000 6550.900000 0.500000 2.138514 93.208635 10.980965 1.702810
6550.997000 6551.000000 0.500000 2.143934 93.211741 10.924423 1.689800
6551.100000 6551.100000 0.500000 2.149615 93.224656 10.863436 1.675546
6551.201000 6551.200000 0.500000 2.155269 93.218003 10.799523 1.661267
6551.296000 6551.300000 0.500000 2.161153 93.217106 10.739089 1.647275
6551.399000 6551.400000 0.500000 2.167244 93.213307 10.671928 1.632799
6551.500000 6551.500000 0.500000 2.173340 93.228155 10.608362 1.618354
6551.596000 6551.600000 0.500000 2.179385 93.281420 10.551397 1.605528
6551.697000 6551.700000 0.500000 2.185605 93.283416 10.487199 1.591496
6551.800000 6551.800000 0.500000 2.191742 93.280465 10.419853 1.576875
6551.900000 6551.900000 0.500000 2.197715 93.280009 10.357919 1.563549
6551.997000 6552.000000 0.500000 2.203630 93.277497 10.298919 1.551425
6552.098000 6552.100000 0.500000 2.209270 93.282205 10.241159 1.538252
6552.198000 6552.200000 0.500000 2.214453 93.274544 10.187132 1.525899
6552.295000 6552.300000 0.500000 2.219488 93.269955 10.137463 1.515204
6552.400000 6552.400000 0.500000 2.224252 93.267721 10.087454 1.504086
6552.501000 6552.500000 0.500000 2.228602 93.280021 10.044281 1.494130
6552.601000 6552.600000 0.500000 2.232726 93.278374 10.003231 1.484984
6552.702000 6552.700000 0.500000 2.236681 93.275594 9.963232 1.475566
6552.803000 6552.800000 0.500000 2.240275 93.270289 9.926527 1.467078
6552.899000 6552.900000 0.500000 2.243787 93.270729 9.892552 1.458719
6553.000000 6553.000000 0.500000 2.247155 93.268744 9.859418 1.451430
6553.103000 6553.100000 0.500000 2.250372 93.306937 9.830698 1.444666
6553.202000 6553.200000 0.500000 2.253503 93.334822 9.803388 1.437911
6553.300000 6553.300000 0.500000 2.256648 93.337508 9.772969 1.430769
6553.406000 6553.400000 0.500000 2.259765 93.328741 9.740463 1.423406
6553.502000 6553.500000 0.500000 2.262896 93.331119 9.711117 1.417407
6553.602000 6553.600000 0.500000 2.266108 93.335955 9.680471 1.410780
6553.705000 6553.700000 0.500000 2.269221 93.332494 9.649069 1.403767
6553.804000 6553.800000 0.500000 2.272305 93.328608 9.618718 1.397924
6553.902000 6553.900000 0.500000 2.275391 93.327974 9.589718 1.392143
6554.001000 6554.000000 0.500000 2.278487 93.328546 9.560162 1.386847
6554.100000 6554.100000 0.500000 2.281380 93.330432 9.532896 1.381594
6554.196000 6554.200000 0.500000 2.284260 93.342185 9.506955 1.376884
6554.299000 6554.300000 0.500000 2.287004 93.337596 9.480427 1.372140
6554.399000 6554.400000 0.500000 2.289578 93.332908 9.455204 1.367541
6554.500000 6554.500000 0.500000 2.292027 93.332760 9.431900 1.364021
6554.599000 6554.600000 0.500000 2.294380 93.328496 9.409439 1.360293
6554.697000 6554.700000 0.500000 2.296633 93.331036 9.388830 1.357121
6554.795000 6554.800000 0.500000 2.298788 93.328289 9.368430 1.354548
6554.896000 6554.900000 0.500000 2.300779 93.329872 9.350148 1.351328
6555.001000 6555.000000 0.500000 2.302769 93.331772 9.330978 1.349379
6555.095000 6555.100000 0.500000 2.304595 93.333017 9.314878 1.347722
6555.198000 6555.200000 0.500000 2.306414 93.323970 9.296687 1.345211
6555.299000 6555.300000 0.500000 2.308104 93.327166 9.281149 1.344393
6555.395000 6555.400000 0.500000 2.309778 93.322997 9.265695 1.342741
6555.498000 6555.500000 0.500000 2.311577 93.319962 9.248818 1.341649
6555.598000 6555.600000 0.500000 2.313216 93.327697 9.234261 1.340704
6555.699000 6555.700000 0.500000 2.314922 93.325478 9.218313 1.339782
6555.796000 6555.800000 0.500000 2.316620 93.321671 9.202661 1.338775
6555.901000 6555.900000 0.500000 2.318546 93.319167 9.184121 1.337970
6555.999000 6556.000000 0.500000 2.320350 93.320119 9.167894 1.337129
6556.099000 6556.100000 0.500000 2.322192 93.322697 9.151423 1.336418
6556.202000 6556.200000 0.500000 2.324260 93.309996 9.130789 1.335533
6556.303000 6556.300000 0.500000 2.326266 93.316309 9.113088 1.334815
6556.401000 6556.400000 0.500000 2.328430 93.314953 9.093572 1.333806
6556.502000 6556.500000 0.500000 2.330563 93.307746 9.073569 1.333065
6556.605000 6556.600000 0.500000 2.332757 93.307726 9.052782 1.332375
6556.699000 6556.700000 0.500000 2.334950 93.304105 9.033902 1.331577
6556.802000 6556.800000 0.500000 2.337148 93.304927 9.013201 1.330863
6556.904000 6556.900000 0.500000 2.339282 93.303433 8.993876 1.329982
6557.001000 6557.000000 0.500000 2.341419 93.302374 8.974768 1.329163
6557.103000 6557.100000 0.500000 2.343395 93.304944 8.957146 1.328939
6557.204000 6557.200000 0.500000 2.345259 93.300892 8.939912 1.328455
6557.300000 6557.300000 0.500000 2.346931 93.294775 8.924737 1.328298
6557.401000 6557.400000 0.500000 2.348554 93.286053 8.909477 1.328057
6557.504000 6557.500000 0.500000 2.349860 93.284434 8.897356 1.328307
6557.600000 6557.600000 0.500000 2.350794 93.292527 8.890115 1.328857
6557.700000 6557.700000 0.500000 2.351689 93.287030 8.881686 1.330235
6557.801000 6557.800000 0.500000 2.352281 93.279568 8.875699 1.330880
6557.901000 6557.900000 0.500000 2.352653 93.276681 8.872173 1.332014
6557.996000 6558.000000 0.500000 2.352632 93.284912 8.873096 1.333649
6558.100000 6558.100000 0.500000 2.352461 93.280158 8.874193 1.335613
6558.199000 6558.200000 0.500000 2.352142 93.280041 8.876964 1.337215
6558.297000 6558.300000 0.500000 2.351491 93.275288 8.882293 1.339629
6558.398000 6558.400000 0.500000 2.350621 93.266401 8.889099 1.342047
6558.501000 6558.500000 0.500000 2.349615 93.265736 8.898137 1.345037
6558.596000 6558.600000 0.500000 2.348330 93.268062 8.909390 1.347775
6558.699000 6558.700000 0.500000 2.346858 93.263460 8.922190 1.350941
6558.798000 6558.800000 0.500000 2.345237 93.256326 8.935981 1.354265
6558.898000 6558.900000 0.500000 2.343476 93.258439 8.952109 1.357903
6558.997000 6559.000000 0.500000 2.341548 93.258751 8.968940 1.361609
6559.101000 6559.100000 0.500000 2.339540 93.252604 8.987050 1.365228
6559.198000 6559.200000 0.500000 2.337441 93.255302 9.005896 1.368707
6559.298000 6559.300000 0.500000 2.335307 93.258714 9.025217 1.372381
6559.405000 6559.400000 0.500000 2.333047 93.252959 9.046485 1.376593
6559.501000 6559.500000 0.500000 2.330773 93.246444 9.065717 1.380208
6559.600000 6559.600000 0.500000 2.328491 93.240675 9.085747 1.383647
6559.702000 6559.700000 0.500000 2.326200 93.241861 9.106882 1.387164
6559.801000 6559.800000 0.500000 2.323847 93.229773 9.126963 1.390906
6559.901000 6559.900000 0.500000 2.321580 93.223608 9.147074 1.394577
6560.004000 6560.000000 0.500000 2.319244 93.272164 9.173462 1.398965
6560.104000 6560.100000 0.500000 2.316883 93.255562 9.193659 1.402031
6560.200000 6560.200000 0.500000 2.314653 93.228114 9.211000 1.405007
6560.303000 6560.300000 0.500000 2.312455 93.188177 9.227445 1.407479
6560.401000 6560.400000 0.500000 2.310391 93.172631 9.245077 1.410300
6560.500000 6560.500000 0.500000 2.308415 93.152114 9.261125 1.412842
6560.604000 6560.600000 0.500000 2.306401 93.126528 9.277444 1.415332
6560.703000 6560.700000 0.500000 2.304699 93.109364 9.291622 1.417819
6560.801000 6560.800000 0.500000 2.303081 93.083663 9.303890 1.419863
6560.901000 6560.900000 0.500000 2.301688 93.075468 9.315918 1.420985
6561.004000 6561.000000 0.500000 2.300406 93.091444 9.329770 1.423173
6561.100000 6561.100000 0.500000 2.299344 93.114633 9.341696 1.424816
6561.200000 6561.200000 0.500000 2.298432 93.165548 9.355139 1.426844
6561.303000 6561.300000 0.500000 2.297675 93.208308 9.366856 1.428622
6561.397000 6561.400000 0.500000 2.297093 93.237884 9.375023 1.428908
6561.499000 6561.500000 0.500000 2.296536 93.262053 9.382703 1.430096
6561.600000 6561.600000 0.500000 2.296262 93.273034 9.386449 1.430853
6561.698000 6561.700000 0.500000 2.295989 93.316922 9.393368 1.430984
6561.798000 6561.800000 0.500000 2.295946 93.356319 9.397795 1.431484
6561.901000 6561.900000 0.500000 2.296007 93.359386 9.397526 1.431263
6561.997000 6562.000000 0.500000 2.296036 93.403009 9.401636 1.431245
6562.098000 6562.100000 0.500000 2.296224 93.415951 9.401207 1.431215
6562.198000 6562.200000 0.500000 2.296322 93.414456 9.400096 1.430625
6562.296000 6562.300000 0.500000 2.296627 93.415865 9.397427 1.429851
6562.396000 6562.400000 0.500000 2.296826 93.419284 9.395868 1.428892
6562.501000 6562.500000 0.500000 2.297118 93.425040 9.393639 1.427876
6562.599000 6562.600000 0.500000 2.297330 93.424067 9.391582 1.427695
6562.697000 6562.700000 0.500000 2.297438 93.427452 9.390916 1.426966
6562.802000 6562.800000 0.500000 2.297617 93.422141 9.388672 1.426182
6562.896000 6562.900000 0.500000 2.297785 93.430920 9.388018 1.426091
6563.001000 6563.000000 0.500000 2.297821 93.429574 9.387517 1.425500
6563.099000 6563.100000 0.500000 2.297862 93.429922 9.387179 1.424836
6563.199000 6563.200000 0.500000 2.297867 93.426934 9.386842 1.424028
6563.302000 6563.300000 0.500000 2.297752 93.422609 9.387527 1.423780
6563.404000 6563.400000 0.500000 2.297587 93.422935 9.389109 1.424193
6563.503000 6563.500000 0.500000 2.297419 93.425645 9.390964 1.424567
6563.603000 6563.600000 0.500000 2.297204 93.419430 9.392357 1.423998
6563.699000 6563.700000 0.500000 2.297007 93.425267 9.394746 1.423923
6563.802000 6563.800000 0.500000 2.296649 93.423481 9.397953 1.424490
6563.899000 6563.900000 0.500000 2.296320 93.423582 9.401015 1.424818
6564.002000 6564.000000 0.500000 2.295946 93.424025 9.404601 1.424878
6564.100000 6564.100000 0.500000 2.295604 93.424288 9.407790 1.425169
6564.198000 6564.200000 0.500000 2.295222 93.424819 9.411410 1.425609
6564.297000 6564.300000 0.500000 2.294829 93.423748 9.414956 1.425790
6564.403000 6564.400000 0.500000 2.294455 93.420573 9.418286 1.426328
6564.495000 6564.500000 0.500000 2.294092 93.423826 9.421846 1.426787
6564.600000 6564.600000 0.500000 2.293603 93.421668 9.426339 1.426958
6564.695000 6564.700000 0.500000 2.293350 93.486240 9.435201 1.428393
6564.800000 6564.800000 0.500000 2.292963 93.492566 9.439627 1.428323
6564.898000 6564.900000 0.500000 2.292709 93.487075 9.441424 1.428748
6564.996000 6565.000000 0.500000 2.292379 93.493756 9.445121 1.429629
6565.103000 6565.100000 0.500000 2.292241 93.491223 9.446408 1.429657
6565.199000 6565.200000 0.500000 2.291952 93.494508 9.449294 1.429895
6565.299000 6565.300000 0.500000 2.291772 93.483722 9.449963 1.429700
6565.400000 6565.400000 0.500000 2.291628 93.479689 9.450945 1.429909
6565.500000 6565.500000 0.500000 2.291450 93.481110 9.452751 1.430233
6565.603000 6565.600000 0.500000 2.291374 93.478135 9.453186 1.430173
6565.703000 6565.700000 0.500000 2.291218 93.482066 9.455118 1.430296
6565.801000 6565.800000 0.500000 2.291095 93.482908 9.456343 1.430445
6565.901000 6565.900000 0.500000 2.290922 93.481699 9.457812 1.430845
6566.001000 6566.000000 0.500000 2.290924 93.464546 9.456089 1.430546
6566.104000 6566.100000 0.500000 2.290829 93.477943 9.458337 1.430808
6566.204000 6566.200000 0.500000 2.290729 93.540912 9.465654 1.431927
6566.300000 6566.300000 0.500000 2.290692 93.546782 9.466607 1.432098
6566.402000 6566.400000 0.500000 2.290712 93.543771 9.466147 1.432125
6566.502000 6566.500000 0.500000 2.290540 93.551895 9.468599 1.432761
6566.600000 6566.600000 0.500000 2.290387 93.553672 9.470184 1.433130
6566.703000 6566.700000 0.500000 2.290199 93.544546 9.471093 1.433044
6566.801000 6566.800000 0.500000 2.290096 93.543610 9.471933 1.433342
6566.899000 6566.900000 0.500000 2.289924 93.536487 9.472800 1.433840
6566.997000 6567.000000 0.500000 2.289721 93.538783 9.474963 1.434062
6567.099000 6567.100000 0.500000 2.289506 93.544855 9.477603 1.434423
6567.200000 6567.200000 0.500000 2.289225 93.536236 9.479419 1.434841
6567.298000 6567.300000 0.500000 2.288913 93.544403 9.483161 1.436023
6567.396000 6567.400000 0.500000 2.288570 93.541075 9.486021 1.436556
6567.502000 6567.500000 0.500000 2.288131 93.538640 9.490075 1.436850
6567.596000 6567.600000 0.500000 2.287749 93.535541 9.493248 1.438136
6567.700000 6567.700000 0.500000 2.287251 93.531836 9.497680 1.438818
6567.801000 6567.800000 0.500000 2.286794 93.535845 9.502498 1.439536
6567.898000 6567.900000 0.500000 2.286222 93.531132 9.507335 1.440401
6567.999000 6568.000000 0.500000 2.285703 93.536111 9.512772 1.441368
6568.099000 6568.100000 0.500000 2.285072 93.534767 9.518545 1.442575
6568.197000 6568.200000 0.500000 2.284459 93.528500 9.523660 1.443462
6568.304000 6568.300000 0.500000 2.283760 93.532488 9.531123 1.445081
6568.400000 6568.400000 0.500000 2.283103 93.526844 9.536690 1.445620
6568.502000 6568.500000 0.500000 2.282487 93.526704 9.542622 1.446810
6568.604000 6568.600000 0.500000 2.281799 93.526066 9.549211 1.448290
6568.702000 6568.700000 0.500000 2.281094 93.527938 9.556018 1.449567
6568.802000 6568.800000 0.500000 2.280404 93.528769 9.562641 1.450358
6568.904000 6568.900000 0.500000 2.279753 94.585253 9.677140 1.468124
6569.003000 6569.000000 0.700000 2.279104 130.941980 13.405551 2.034487
6570.093000 6570.080000 0.710000 2.271962 132.831806 13.696213 2.080804
6571.180000 6571.180000 0.730000 2.265901 136.528079 14.161870 2.153915
6572.294000 6572.290000 0.740000 2.259831 138.452497 14.450210 2.198191
6573.436000 6573.430000 0.750000 2.252391 140.351702 14.757767 2.244156
6574.597000 6574.580000 0.760000 2.243345 142.253673 15.094118 2.291293
6575.767000 6575.760000 0.780000 2.233351 145.987939 15.644973 2.368793
6576.961000 6576.950000 0.790000 2.223913 147.890293 15.999704 2.415775
6578.169000 6578.160000 0.800000 2.213866 149.772469 16.366543 2.464337
6579.400000 6579.390000 0.810000 2.203298 151.660759 16.749136 2.514581
6580.645000 6580.640000 0.830000 2.193477 155.424265 17.333786 2.594125
6581.916000 6581.910000 0.840000 2.184292 157.309395 17.705838 2.642299
6583.213000 6583.200000 0.850000 2.176047 159.205266 18.068270 2.690721
6584.518000 6584.510000 0.860000 2.169030 161.092093 18.410889 2.740774
6585.840000 6585.830000 0.880000 2.163561 164.855549 18.944386 2.826007
6587.188000 6587.180000 0.890000 2.159867 166.425908 19.195579 2.876773
6588.543000 6588.540000 0.900000 2.158170 168.574828 19.476389 2.935148
6589.940000 6589.930000 0.910000 2.158309 170.487359 19.694735 2.985882
6591.335000 6591.330000 0.930000 2.160035 174.248174 20.094625 3.061676
6592.762000 6592.750000 0.940000 2.163636 176.169877 20.242929 3.098021
6594.199000 6594.190000 0.950000 2.168681 178.075858 20.359228 3.128121
6595.659000 6595.650000 0.960000 2.174779 179.958016 20.449360 3.156847
6597.134000 6597.130000 0.980000 2.180935 183.719674 20.748878 3.217842
6598.640000 6598.630000 0.990000 2.183809 185.659082 20.907381 3.253132
6600.146000 6600.140000 1.000000 2.185042 187.539984 21.093252 3.289177
6601.687000 6601.680000 1.010000 2.185822 189.131097 21.255575 3.317845
6603.246000 6603.240000 1.030000 2.186374 193.252477 21.706772 3.388145
6604.820000 6604.810000 1.040000 2.186695 195.175934 21.915749 3.418334
6606.404000 6606.400000 1.050000 2.186854 197.075631 22.125573 3.446600
6608.022000 6608.010000 1.060000 2.186867 198.970970 22.338072 3.474611
6609.659000 6609.650000 1.080000 2.186578 202.737617 22.767531 3.535183
6611.313000 6611.300000 1.090000 2.185640 204.642330 23.003053 3.565419
6612.976000 6612.970000 1.100000 2.184304 206.532319 23.246391 3.597821
6614.658000 6614.650000 1.110000 2.182995 208.415083 23.489072 3.631900
6616.365000 6616.360000 1.130000 2.182018 212.177511 23.936449 3.700690
6618.099000 6618.090000 1.140000 2.181194 214.248027 24.189953 3.740676
6619.841000 6619.830000 1.150000 2.180224 216.121928 24.425236 3.782070
6621.608000 6621.600000 1.160000 2.178924 218.195933 24.691618 3.829480
6623.392000 6623.380000 1.180000 2.177696 221.951252 25.147504 3.907876
6625.185000 6625.180000 1.190000 2.176909 223.864302 25.384179 3.954257
6627.007000 6627.000000 1.200000 2.175984 225.777897 25.624887 4.001200
6628.843000 6628.840000 1.210000 2.174187 227.471339 25.863412 4.050044
6630.709000 6630.700000 1.230000 2.171254 231.419631 26.389757 4.141978
6632.586000 6632.580000 1.240000 2.167633 233.316457 26.702513 4.198167
6634.488000 6634.480000 1.250000 2.163913 235.212090 27.019807 4.253536
6636.410000 6636.400000 1.260000 2.160648 237.099065 27.325704 4.305487
6638.335000 6638.330000 1.280000 2.157852 240.829251 27.833098 4.387531
6640.298000 6640.290000 1.290000 2.154947 242.720139 28.133425 4.438436
6642.266000 6642.260000 1.300000 2.151554 244.596965 28.447261 4.494317
6644.263000 6644.260000 1.310000 2.147759 246.504414 28.777901 4.555903
6646.278000 6646.270000 1.330000 2.143800 250.293892 29.336492 4.656711
6648.304000 6648.300000 1.340000 2.139730 252.196727 29.679868 4.725484
6650.357000 6650.350000 1.350000 2.135671 254.188369 30.036153 4.796110
6652.429000 6652.420000 1.360000 2.131735 256.184143 30.391439 4.866801
6654.514000 6654.510000 1.380000 2.128131 259.985397 30.953555 4.969125
6656.618000 6656.610000 1.390000 2.125344 261.856121 31.263420 5.030206
6658.744000 6658.740000 1.400000 2.123391 263.784524 31.555125 5.085259
6660.898000 6660.890000 1.410000 2.121810 265.734907 31.838851 5.137371
6663.060000 6663.050000 1.430000 2.120084 269.547199 32.351485 5.223613
6665.233000 6665.230000 1.440000 2.118098 271.460699 32.645707 5.271817
6667.449000 6667.440000 1.450000 2.115965 273.555204 32.967995 5.323987
6669.665000 6669.660000 1.460000 2.113812 275.444901 33.267324 5.371846
6671.904000 6671.900000 1.480000 2.111423 279.228422 33.804935 5.460935
6674.168000 6674.160000 1.490000 2.108660 281.176519 34.135128 5.514599
6676.449000 6676.440000 1.500000 2.105581 283.086614 34.473014 5.572802
6678.748000 6678.740000 1.510000 2.102075 284.995531 34.827388 5.636389
6681.058000 6681.050000 1.530000 2.098745 288.796717 35.409503 5.738915
6683.399000 6683.390000 1.540000 2.095837 290.691778 35.745801 5.804014
6685.747000 6685.740000 1.550000 2.093300 292.572222 36.068186 5.867626
6688.126000 6688.120000 1.560000 2.091220 294.457743 36.376235 5.932339
6690.518000 6690.510000 1.580000 2.089400 298.277559 36.915433 6.037209
6692.928000 6692.920000 1.590000 2.087656 300.147694 37.211633 6.103955
6695.358000 6695.350000 1.600000 2.085990 302.040088 37.508587 6.172786
6697.812000 6697.800000 1.610000 2.084506 303.964978 37.803825 6.240445
6700.282000 6700.270000 1.630000 2.083622 307.735502 38.306538 6.342938
6702.767000 6702.760000 1.640000 2.083167 309.598199 38.555899 6.403479
6705.276000 6705.270000 1.650000 2.082468 311.459343 38.814912 6.463505
6707.803000 6707.790000 1.660000 2.080763 313.359137 39.118630 6.529512
6710.352000 6710.340000 1.680000 2.078424 317.123677 39.681226 6.636866
6712.900000 6712.900000 1.690000 2.075406 318.991448 40.035126 6.707101
6715.498000 6715.490000 1.700000 2.071933 320.906402 40.415970 6.780165
6718.093000 6718.090000 1.710000 2.068539 322.768045 40.788477 6.851942
6720.720000 6720.710000 1.730000 2.065263 326.527207 41.399181 6.964461
6723.350000 6723.350000 1.740000 2.062212 328.376645 41.760380 7.033962
6726.017000 6726.010000 1.750000 2.059391 330.279576 42.121309 7.103533
6728.694000 6728.690000 1.760000 2.056531 332.188567 42.485985 7.174141
6731.394000 6731.390000 1.780000 2.053522 335.903560 43.090849 7.284541
6734.111000 6734.110000 1.790000 2.050102 337.745844 43.475319 7.360489
6736.837000 6736.840000 1.800000 2.046145 339.616884 43.889368 7.440692
6739.601000 6739.600000 1.810000 2.042049 341.479532 44.311309 7.525666
6742.374000 6742.370000 1.830000 2.038067 345.156275 44.967166 7.652844
6745.166000 6745.170000 1.840000 2.034250 347.031356 45.384074 7.739835
6747.972000 6747.980000 1.850000 2.030598 349.190659 45.833177 7.835964
6750.806000 6750.810000 1.860000 2.027345 351.004077 46.221525 7.922387
6753.657000 6753.660000 1.880000 2.024327 354.726718 46.853061 8.052036
6756.531000 6756.530000 1.890000 2.021578 356.531875 47.221123 8.135870
6759.420000 6759.420000 1.900000 2.019008 358.298488 47.577312 8.217886
6762.312000 6762.320000 1.910000 2.016417 360.348120 47.973265 8.304267
6765.245000 6765.250000 1.930000 2.013665 364.056159 48.600506 8.432938
6768.196000 6768.200000 1.940000 2.010719 365.870563 48.987086 8.520439
6771.156000 6771.160000 1.950000 2.007376 367.783646 49.407833 8.614244
6774.138000 6774.140000 1.960000 2.003767 369.824417 49.861792 8.715800
6777.144000 6777.150000 1.980000 1.999785 373.500601 50.558040 8.859266
6780.172000 6780.170000 1.990000 1.995849 375.302122 51.002810 8.960751
6783.203000 6783.210000 2.000000 1.992266 377.117467 51.432831 9.061087
6786.270000 6786.270000 2.010000 1.989005 378.907611 51.846352 9.157361
6789.343000 6789.350000 2.030000 1.986081 382.550783 52.497927 9.295636
6792.447000 6792.450000 2.040000 1.982671 381.305250 52.505691 9.317781
6795.554000 6795.560000 2.050000 1.980076 384.848749 53.131276 9.449275
6798.705000 6798.700000 2.060000 1.976699 387.884605 53.731761 9.576876
6801.849000 6801.850000 2.080000 1.973298 391.722757 54.448130 9.722676
6805.031000 6805.030000 2.090000 1.969935 393.657864 54.901549 9.821438
6808.221000 6808.220000 2.100000 1.966762 395.892029 55.388591 9.926249
6811.427000 6811.430000 2.110000 1.962851 372.922008 52.379325 9.402946
6814.660000 6814.660000 2.130000 1.960883 399.282330 56.192436 10.103408
6817.914000 6817.920000 2.140000 1.957962 402.238195 56.773810 10.228027
6821.184000 6821.180000 2.150000 1.953703 391.323263 55.469175 10.012591
6824.468000 6824.470000 2.160000 1.952458 403.582974 57.278154 10.360286
6827.787000 6827.780000 2.180000 1.949723 408.494345 58.134241 10.537583
6831.111000 6831.110000 2.190000 1.947012 410.460221 58.572425 10.643177
6834.446000 6834.450000 2.200000 1.944273 412.138469 58.972833 10.742613
6837.821000 6837.820000 2.210000 1.941058 413.431188 59.348549 10.837463
6841.200000 6841.200000 2.230000 1.938940 407.639175 58.641247 10.736699
6844.598000 6844.600000 2.240000 1.934096 418.340623 60.472581 11.100204
6848.034000 6848.030000 2.250000 1.930426 420.289531 60.978069 11.222218
6851.472000 6851.470000 2.260000 1.926782 421.889897 61.433631 11.335164
6854.937000 6854.930000 2.280000 1.923115 425.408991 62.173825 11.502382
6858.404000 6858.400000 2.290000 1.919529 427.208495 62.660930 11.623042
6861.905000 6861.900000 2.300000 1.916152 428.055665 62.997521 11.716388
6865.425000 6865.420000 2.310000 1.912171 430.213940 63.567771 11.853107
6868.963000 6868.960000 2.330000 1.908485 434.126695 64.382687 12.036058
6872.515000 6872.510000 2.340000 1.905095 436.018656 64.882959 12.159358
6876.093000 6876.090000 2.350000 1.901064 437.923759 65.429651 12.292648
6879.682000 6879.680000 2.360000 1.897596 439.663183 65.917688 12.414165
6883.292000 6883.290000 2.380000 1.893507 443.897350 66.825160 12.615493
6886.921000 6886.920000 2.390000 1.889841 445.766155 67.352981 12.744470
6890.571000 6890.570000 2.400000 1.886198 447.602488 67.877357 12.873857
6894.240000 6894.240000 2.410000 1.882836 449.383062 68.376811 12.999004
6897.928000 6897.930000 2.430000 1.879493 453.005233 69.158800 13.177428
6901.644000 6901.640000 2.440000 1.875696 454.668230 69.677081 13.306182
6905.361000 6905.360000 2.450000 1.871907 456.461898 70.217100 13.440219
6909.113000 6909.110000 2.460000 1.867996 458.071636 70.741170 13.571884
6912.874000 6912.870000 2.480000 1.864269 461.473005 71.532451 13.755178
6916.662000 6916.660000 2.490000 1.860759 463.276596 72.064518 13.889246
6920.462000 6920.460000 2.500000 1.857129 464.767432 72.559277 14.020515
6924.279000 6924.280000 2.510000 1.853368 466.705412 73.136127 14.164794
6928.122000 6928.120000 2.530000 1.849661 470.356893 73.982350 14.365421
6931.986000 6931.980000 2.540000 1.845835 472.284646 74.570491 14.515897
6935.863000 6935.860000 2.550000 1.842144 473.952078 75.110224 14.658375
6939.762000 6939.760000 2.560000 1.838618 475.583670 75.635088 14.797309
6943.685000 6943.680000 2.580000 1.835277 479.047983 76.441048 14.992538
6947.612000 6947.610000 2.590000 1.831776 480.657279 76.966712 15.134053
6951.578000 6951.570000 2.600000 1.828057 482.224902 77.505809 15.280014
6955.543000 6955.540000 2.610000 1.824315 483.834335 78.055677 15.428519
6959.542000 6959.540000 2.630000 1.820672 487.320947 78.905033 15.637607
6963.555000 6963.550000 2.640000 1.817100 488.872606 79.439885 15.786367
6967.580000 6967.580000 2.650000 1.813491 490.289878 79.957760 15.931098
6971.630000 6971.630000 2.660000 1.809803 491.916657 80.519638 16.085752
6975.703000 6975.700000 2.680000 1.805982 495.261231 81.377486 16.300663
6979.792000 6979.790000 2.690000 1.802105 497.331335 82.035190 16.476039
6983.902000 6983.900000 2.700000 1.798398 498.887532 82.597471 16.631519
6988.022000 6988.020000 2.710000 1.794655 500.413020 83.160698 16.788284
6992.169000 6992.170000 2.730000 1.791045 504.005081 84.060534 17.013195
6996.332000 6996.330000 2.740000 1.787459 505.664292 84.640386 17.174057
7000.521000 7000.520000 2.750000 1.783584 507.277191 85.239893 17.341006
7004.721000 7004.720000 2.760000 1.779692 508.796160 85.828494 17.503577
7008.937000 7008.940000 2.780000 1.775657 512.097737 86.734368 17.731933
7013.183000 7013.180000 2.790000 1.771653 513.570124 87.333327 17.897157
7017.441000 7017.440000 2.800000 1.767595 515.034668 87.938229 18.067115
7021.721000 7021.720000 2.810000 1.763583 516.569075 88.554745 18.240870
7026.025000 7026.020000 2.830000 1.759498 519.754997 89.466068 18.476055
7030.345000 7030.340000 2.840000 1.755584 521.158709 90.059458 18.645914
7034.671000 7034.670000 2.850000 1.751402 522.664525 90.698001 18.828012
7039.031000 7039.030000 2.860000 1.747570 524.096077 91.295525 19.002853
7043.402000 7043.400000 2.880000 1.743667 527.323568 92.217092 19.243687
7047.801000 7047.800000 2.890000 1.739857 528.707036 92.811819 19.420694
7052.214000 7052.210000 2.900000 1.735847 530.191773 93.446749 19.603425
7056.642000 7056.640000 2.910000 1.731740 531.596218 94.079765 19.788653
7061.090000 7061.090000 2.930000 1.727306 533.444925 94.826400 19.997196
7065.557000 7065.560000 2.940000 1.723611 536.658491 95.750539 20.245870
7070.049000 7070.050000 2.950000 1.719826 534.247086 95.681929 20.287446
7074.563000 7074.560000 2.960000 1.715755 534.991440 96.206288 20.451553
7079.080000 7079.080000 2.980000 1.711468 542.607669 97.994820 20.889013
7083.632000 7083.630000 2.990000 1.707427 543.940376 98.633461 21.080814
7088.194000 7088.190000 3.000000 1.703325 546.347604 99.477501 21.318340
7092.784000 7092.780000 3.010000 1.699300 548.088412 100.196967 21.530874
7097.381000 7097.380000 3.030000 1.695248 551.358724 101.203769 21.804676
7101.998000 7102.000000 3.040000 1.691153 553.093311 101.938529 22.021075
7106.641000 7106.640000 3.050000 1.686908 554.400034 102.614578 22.226314
7111.305000 7111.300000 3.060000 1.682644 555.039965 103.172164 22.392926
7115.982000 7115.980000 3.080000 1.678423 557.417173 104.052181 22.631447
7120.681000 7120.680000 3.090000 1.674204 556.089777 104.243254 22.714148
7125.407000 7125.400000 3.100000 1.669445 546.858612 103.002302 22.467312
7130.136000 7130.130000 3.110000 1.665803 535.124939 101.159867 22.102518
7134.893000 7134.890000 3.130000 1.661664 538.008028 102.126532 22.378777
7139.656000 7139.660000 3.140000 1.657636 543.926099 103.666156 22.778057
7144.459000 7144.460000 3.150000 1.653033 546.612398 104.659266 23.059652
7149.271000 7149.270000 3.160000 1.648754 549.907137 105.741673 23.363379
7154.104000 7154.100000 3.180000 1.645080 555.794023 107.267258 23.766163
7158.955000 7158.950000 3.190000 1.641106 558.339255 108.187687 24.034940
7163.822000 7163.820000 3.200000 1.636931 559.437446 108.853768 24.249929
7168.711000 7168.710000 3.210000 1.632649 560.044433 109.439507 24.445388
7173.618000 7173.620000 3.230000 1.628441 562.836217 110.448782 24.737091
7178.544000 7178.540000 3.240000 1.624225 563.831504 111.111838 24.952859
7183.494000 7183.490000 3.250000 1.619982 564.980180 111.811616 25.179309
7188.454000 7188.450000 3.260000 1.615737 565.770246 112.444210 25.389383
7193.444000 7193.440000 3.280000 1.611482 569.206940 113.609577 25.723723
7198.441000 7198.440000 3.290000 1.607158 570.601760 114.381467 25.968212
7203.461000 7203.460000 3.300000 1.602829 572.615749 115.283531 26.245709
7208.503000 7208.500000 3.310000 1.598541 574.274566 116.114365 26.507991
7213.564000 7213.560000 3.330000 1.594221 577.608569 117.294078 26.849962
7218.641000 7218.640000 3.340000 1.589938 578.737396 118.027582 27.092365
7223.741000 7223.740000 3.350000 1.585578 579.238916 118.645946 27.311937
7228.860000 7228.860000 3.360000 1.581265 581.568450 119.637964 27.617764
7233.988000 7233.990000 3.380000 1.576849 584.198848 120.710750 27.942574
7239.153000 7239.150000 3.390000 1.572465 585.125279 121.434021 28.188790
7244.326000 7244.320000 3.400000 1.568114 586.427344 122.235258 28.453057
7249.526000 7249.520000 3.410000 1.563650 586.695828 122.838117 28.672188
7254.734000 7254.730000 3.430000 1.558768 584.861735 123.053365 28.800208
7259.961000 7259.960000 3.440000 1.554784 590.306778 124.694703 29.262130
7265.212000 7265.210000 3.450000 1.550752 590.254671 125.187489 29.461117
7270.482000 7270.480000 3.460000 1.546009 596.076059 127.023255 29.973853
7275.777000 7275.770000 3.480000 1.541681 599.473514 128.301608 30.359147
7281.083000 7281.080000 3.490000 1.537365 589.776423 126.771937 30.079602
