Repository: jacobfilik/webxdiviewer

# WebXDIViewer

A prototype viewer for git repositories containing XAFS Data Interchange Format [XDI](https://docs.xrayabsorption.org/xaslib/xdi.html) files.

The viewer is written in React/Typscript and automatically deployed to Github pages using Github Actions. During the deployment process, XDI files are copied from a data repository, indexed, and added as static files to the viewer.

The code in this repo is deployed [here](http://jfilik.com/webxdiviewer/) using a fork of the XDI files from the [XASDataLibrary](https://github.com/XraySpectroscopy/XASDataLibrary).

## Deploying Against a Different Data Repository

Forking the repo and changing the repository and path in the "data" workflow should deploy the webpage against the specified repository.

## Local Deploy

Manually building the project and then running the python script in the /scripts directory in a python environment with [Larch](https://xraypy.github.io/xraylarch/) installed should generate the XDI file index (a .json file). Copying the index with the XDI files to the dist folder should let the viewer be used locally (but I have not tested this...).

# bmm-standards
A pretty webpage for BMM's collection of common XAFS materials

[BMM's common materials collection](./BMM-standards.html)

Plotting of the data will happen soon.

Periodic table adapted from [some guy named Daniel](https://codepen.io/gooseofmusic/pen/PjKdNQ)

[This](https://www.coderstool.com/scss-to-css) is a helpful tool for
dealing with Sassy CSS.

File: xdidata/Data/Ti/Ti-K-BATO16.xdi
# XDI/1.0 BlueSky/1.5.0
# Beamline.name: 6BM
# Beamline.xray_source: NSLS-II three-pole wiggler
# Beamline.collimation: paraboloid mirror, 5 nm Rh on 30 nm Pt
# Beamline.focusing: not in use
# Beamline.harmonic_rejection: flat mirror, Si stripe, pitch = 7.0 mrad relative to beam
# Detector.i0: 10 cm N2
# Detector.i1: 25 cm N2
# Detector.i2: 25 cm N2
# Element.symbol: Ti
# Element.edge: K
# Facility.name: NSLS-II
# Facility.energy: 3.0
# Facility.current: 219.8
# Facility.mode: top-off
# Facility.gup: 301027
# Facility.saf: 304156
# Mono.name: Si(111)
# Mono.d_spacing: 3.1352584
# Mono.encoder_resolution: 0.0000050 deg/ct
# Mono.angle_offset: 16.0571090 deg
# Mono.scan_mode: pseudo channel cut
# Mono.scan_type: step
# Mono.direction: forward in energy
# Sample.name: Ba1.2 Al2.4 Ti 5.6 O16
# Sample.prep: Powder in polyethylene glycol pellet
# Sample.x_position: -97.532 mm
# Sample.y_position: 117.543 mm
# Sample.wheel_position: -555.000 mm
# Scan.experimenters: Bruce Ravel, Martin Stennett
# Scan.edge_energy: 4966.0
# Scan.start_time: 2019-05-30T01:31:37
# Scan.end_time: 2019-05-30T02:14:24
# Scan.transient_id: 9779
# Scan.uid: fcdc081d-1def-417a-b5df-ca404ab65176
# Scan.plot_hint: ln(I0/It)  --  ln($5/$6)
# Scan.sequence: merge of 3 scans
# Column.1: energy eV
# Column.2: requested_energy eV
# Column.3: measurement_time seconds
# Column.4: mutrans
# Column.5: i0
# Column.6: itrans
# Column.7: irefer
# /////
#  sample disk prepared by Martin
# -----
# energy   requested_energy   measurement_time   mutrans   i0   itrans   irefer
4765.990000 4766.000000 0.500000 3.790129 11.069589 0.250123 0.020573
4776.008000 4776.000000 0.500000 3.773859 11.259750 0.258560 0.021526
4786.008000 4786.000000 0.500000 3.748198 11.485115 0.270591 0.022635
4796.010000 4796.000000 0.500000 3.722067 11.714277 0.283297 0.024191
4806.008000 4806.000000 0.500000 3.695172 11.944722 0.296744 0.025547
4816.007000 4816.000000 0.500000 3.669790 12.168178 0.310066 0.027005
4826.007000 4826.000000 0.500000 3.643599 12.394708 0.324214 0.028533
4836.008000 4836.000000 0.500000 3.617995 12.624423 0.338797 0.029909
4846.003000 4846.000000 0.500000 3.593244 12.853085 0.353572 0.031613
4856.009000 4856.000000 0.500000 3.567202 13.080223 0.369315 0.033689
4866.014000 4866.000000 0.500000 3.541933 13.302340 0.385205 0.035344
4876.002000 4876.000000 0.500000 3.516374 13.527102 0.401851 0.037493
4886.007000 4886.000000 0.500000 3.492634 13.745680 0.418156 0.039422
4896.005000 4896.000000 0.500000 3.467232 13.956883 0.435503 0.041511
4906.005000 4906.000000 0.500000 3.442754 14.164724 0.452942 0.043880
4916.003000 4916.000000 0.500000 3.418659 14.368871 0.470674 0.045711
4926.002000 4926.000000 0.500000 3.394296 14.573131 0.489137 0.048521
4936.001000 4936.000000 0.500000 3.370798 14.775575 0.507722 0.050481
4938.002000 4938.000000 0.500000 3.366531 14.809515 0.511068 0.051065
4939.999000 4940.000000 0.500000 3.361541 14.847523 0.514940 0.051620
4941.997000 4942.000000 0.500000 3.356870 14.885213 0.518659 0.052155
4944.007000 4944.000000 0.500000 3.352894 14.919895 0.521944 0.052595
4945.998000 4946.000000 0.500000 3.347825 14.952204 0.525726 0.053050
4948.007000 4948.000000 0.500000 3.342800 14.982591 0.529455 0.053827
4950.005000 4950.000000 0.500000 3.338821 15.018399 0.532838 0.054132
4952.005000 4952.000000 0.500000 3.333868 15.046984 0.536502 0.054622
4954.005000 4954.000000 0.500000 3.329807 15.080711 0.539894 0.054968
4956.005000 4956.000000 0.500000 3.325334 15.111053 0.543403 0.055423
4956.247000 4956.250000 0.500000 3.325133 15.111764 0.543539 0.055409
4956.496000 4956.500000 0.500000 3.324559 15.111223 0.543829 0.055258
4956.745000 4956.750000 0.500000 3.323750 15.117270 0.544487 0.055694
4956.995000 4957.000000 0.500000 3.323711 15.120424 0.544623 0.055351
4957.246000 4957.250000 0.500000 3.322919 15.122351 0.545122 0.055468
4957.495000 4957.500000 0.500000 3.322416 15.129486 0.545653 0.055615
4957.745000 4957.750000 0.500000 3.321975 15.167175 0.547255 0.055806
4957.995000 4958.000000 0.500000 3.320980 15.168966 0.547864 0.055774
4958.243000 4958.250000 0.500000 3.320958 15.175664 0.548117 0.055658
4958.496000 4958.500000 0.500000 3.320736 15.179221 0.548369 0.055796
4958.746000 4958.750000 0.500000 3.320060 15.183501 0.548895 0.055962
4958.996000 4959.000000 0.500000 3.319447 15.185683 0.549310 0.055938
4959.247000 4959.250000 0.500000 3.318991 15.188657 0.549667 0.055899
4959.499000 4959.500000 0.500000 3.318553 15.192194 0.550037 0.056132
4959.746000 4959.750000 0.500000 3.318022 15.194277 0.550403 0.056024
4959.995000 4960.000000 0.500000 3.317899 15.197532 0.550588 0.056132
4960.244000 4960.250000 0.500000 3.317375 15.201878 0.551034 0.056079
4960.497000 4960.500000 0.500000 3.316720 15.206963 0.551583 0.056292
4960.745000 4960.750000 0.500000 3.316475 15.211164 0.551867 0.056035
4960.998000 4961.000000 0.500000 3.316017 15.215032 0.552262 0.056148
4961.248000 4961.250000 0.500000 3.316355 15.219142 0.552225 0.055786
4961.497000 4961.500000 0.500000 3.315568 15.223241 0.552806 0.055876
4961.748000 4961.750000 0.500000 3.315120 15.227300 0.553203 0.055716
4961.996000 4962.000000 0.500000 3.314580 15.232145 0.553678 0.055829
4962.246000 4962.250000 0.500000 3.314713 15.236154 0.553751 0.055426
4962.497000 4962.500000 0.500000 3.313496 15.238214 0.554498 0.055741
4962.746000 4962.750000 0.500000 3.313713 15.243520 0.554574 0.055432
4962.998000 4963.000000 0.500000 3.313240 15.246820 0.554956 0.055277
4963.250000 4963.250000 0.500000 3.312342 15.253016 0.555679 0.055396
4963.495000 4963.500000 0.500000 3.312542 15.257532 0.555731 0.054732
4963.749000 4963.750000 0.500000 3.312298 15.261657 0.556018 0.053740
4963.995000 4964.000000 0.500000 3.312290 15.264460 0.556124 0.052626
4964.246000 4964.250000 0.500000 3.311690 15.269107 0.556626 0.051003
4964.500000 4964.500000 0.500000 3.311998 15.273719 0.556626 0.048053
4964.747000 4964.750000 0.500000 3.311913 15.276680 0.556778 0.044444
4964.998000 4965.000000 0.500000 3.311644 15.280627 0.557074 0.041090
4965.250000 4965.250000 0.500000 3.312438 15.284143 0.556760 0.038929
4965.499000 4965.500000 0.500000 3.312704 15.288174 0.556760 0.038360
4965.748000 4965.750000 0.500000 3.314306 15.313515 0.556792 0.038686
4965.997000 4966.000000 0.500000 3.315434 15.325347 0.556594 0.040270
4966.250000 4966.250000 0.500000 3.318643 15.330517 0.554983 0.041470
4966.497000 4966.500000 0.500000 3.323817 15.333580 0.552240 0.042753
4966.750000 4966.750000 0.500000 3.332743 15.330075 0.547190 0.042817
4967.003000 4967.000000 0.500000 3.341517 15.329538 0.542372 0.042915
4967.250000 4967.250000 0.500000 3.346693 15.332724 0.539724 0.042666
4967.501000 4967.500000 0.500000 3.344031 15.336307 0.541290 0.042570
4967.748000 4967.750000 0.500000 3.338230 15.344340 0.544712 0.042295
4967.999000 4968.000000 0.500000 3.335549 15.350342 0.546390 0.041922
4968.247000 4968.250000 0.500000 3.339674 15.352824 0.544248 0.040844
4968.496000 4968.500000 0.500000 3.349527 15.356156 0.539058 0.039946
4968.750000 4968.750000 0.500000 3.368112 15.359001 0.529156 0.038513
4968.999000 4969.000000 0.500000 3.392437 15.359582 0.516525 0.037188
4969.251000 4969.250000 0.500000 3.413045 15.357369 0.505913 0.036144
4969.500000 4969.500000 0.500000 3.424397 15.357997 0.500202 0.035191
4969.749000 4969.750000 0.500000 3.425008 15.373757 0.500405 0.035018
4969.999000 4970.000000 0.500000 3.419663 15.397088 0.503846 0.035113
4970.248000 4970.250000 0.500000 3.413177 15.407564 0.507438 0.035259
4970.501000 4970.500000 0.500000 3.404053 15.415588 0.512411 0.035407
4970.750000 4970.750000 0.500000 3.392058 15.426335 0.518949 0.035636
4971.004000 4971.000000 0.500000 3.379644 15.436919 0.525790 0.035749
4971.253000 4971.250000 0.500000 3.368517 15.445202 0.531965 0.035917
4971.501000 4971.500000 0.500000 3.361222 15.452722 0.536088 0.035703
4971.748000 4971.750000 0.500000 3.358978 15.452331 0.537284 0.034979
4971.998000 4972.000000 0.500000 3.361399 15.455533 0.536101 0.034221
4972.252000 4972.250000 0.500000 3.367967 15.461593 0.532778 0.033663
4972.499000 4972.500000 0.500000 3.375887 15.463436 0.528657 0.032771
4972.751000 4972.750000 0.500000 3.383123 15.466520 0.524950 0.031642
4973.001000 4973.000000 0.500000 3.386256 15.467880 0.523365 0.030987
4973.251000 4973.250000 0.500000 3.386665 15.472333 0.523295 0.030539
4973.499000 4973.500000 0.500000 3.385274 15.476322 0.524149 0.029552
4973.748000 4973.750000 0.500000 3.382949 15.477964 0.525428 0.029383
4973.999000 4974.000000 0.500000 3.381508 15.477556 0.526176 0.028871
4974.251000 4974.250000 0.500000 3.381690 15.478616 0.526115 0.028193
4974.503000 4974.500000 0.500000 3.384023 15.481788 0.524984 0.027619
4974.751000 4974.750000 0.500000 3.387968 15.484504 0.523019 0.027398
4975.002000 4975.000000 0.500000 3.394181 15.483997 0.519762 0.026472
4975.250000 4975.250000 0.500000 3.401657 15.486101 0.515987 0.025640
4975.501000 4975.500000 0.500000 3.409299 15.488672 0.512128 0.025494
4975.750000 4975.750000 0.500000 3.419096 15.482834 0.506972 0.024403
4976.000000 4976.000000 0.500000 3.429501 15.483541 0.501715 0.023830
4976.251000 4976.250000 0.500000 3.441409 15.480165 0.495651 0.023100
4976.504000 4976.500000 0.500000 3.454618 15.478762 0.489067 0.022456
4976.752000 4976.750000 0.500000 3.470695 15.478983 0.481326 0.021821
4977.001000 4977.000000 0.500000 3.490064 15.479954 0.472159 0.021056
4977.251000 4977.250000 0.500000 3.510693 15.482744 0.462566 0.020433
4977.500000 4977.500000 0.500000 3.533608 15.484157 0.452170 0.019915
4977.750000 4977.750000 0.500000 3.557909 15.486279 0.441350 0.019560
4978.002000 4978.000000 0.500000 3.583608 15.488891 0.430196 0.018679
4978.253000 4978.250000 0.500000 3.607396 15.490288 0.420057 0.018294
4978.501000 4978.500000 0.500000 3.630559 15.492254 0.410619 0.017622
4978.753000 4978.750000 0.500000 3.649906 15.495328 0.402753 0.017683
4979.000000 4979.000000 0.500000 3.666694 15.492729 0.396034 0.016954
4979.249000 4979.250000 0.500000 3.680113 15.492813 0.390774 0.016845
4979.502000 4979.500000 0.500000 3.691746 15.489198 0.386110 0.016620
4979.750000 4979.750000 0.500000 3.703244 15.485882 0.381620 0.016281
4980.000000 4980.000000 0.500000 3.714965 15.482129 0.377105 0.016106
4980.252000 4980.250000 0.500000 3.725523 15.483353 0.373167 0.015850
4980.500000 4980.500000 0.500000 3.736070 15.482067 0.369244 0.015706
4980.751000 4980.750000 0.500000 3.746161 15.480486 0.365471 0.015449
4980.999000 4981.000000 0.500000 3.757478 15.477860 0.361340 0.015393
4981.254000 4981.250000 0.500000 3.769513 15.475131 0.356847 0.015236
4981.502000 4981.500000 0.500000 3.783003 15.475033 0.352096 0.015048
4981.752000 4981.750000 0.500000 3.798188 15.476756 0.346831 0.014572
4982.001000 4982.000000 0.500000 3.816015 15.479499 0.340812 0.014483
4982.253000 4982.250000 0.500000 3.834496 15.481984 0.334575 0.014309
4982.501000 4982.500000 0.500000 3.854095 15.484868 0.328202 0.013891
4982.750000 4982.750000 0.500000 3.874463 15.484991 0.321572 0.013349
4983.000000 4983.000000 0.500000 3.893985 15.485548 0.315365 0.013277
4983.252000 4983.250000 0.500000 3.913019 15.485193 0.309355 0.013130
4983.503000 4983.500000 0.500000 3.929732 15.483809 0.304201 0.013024
4983.753000 4983.750000 0.500000 3.945626 15.481401 0.299384 0.012913
4984.001000 4984.000000 0.500000 3.961576 15.479576 0.294649 0.012631
4984.252000 4984.250000 0.500000 3.977484 15.479440 0.289998 0.012362
4984.499000 4984.500000 0.500000 3.992171 15.478641 0.285770 0.012419
4984.748000 4984.750000 0.500000 4.005284 15.478681 0.282053 0.012224
4985.000000 4985.000000 0.500000 4.019913 15.481091 0.277957 0.012037
4985.252000 4985.250000 0.500000 4.031304 15.481695 0.274806 0.012182
4985.503000 4985.500000 0.500000 4.042506 15.482978 0.271757 0.011845
4985.752000 4985.750000 0.500000 4.052631 15.481839 0.269030 0.011978
4986.002000 4986.000000 0.500000 4.060309 15.481735 0.266963 0.012073
4986.251000 4986.250000 0.500000 4.068466 15.483005 0.264825 0.011892
4986.500000 4986.500000 0.500000 4.075134 15.477378 0.262969 0.011913
4986.749000 4986.750000 0.500000 4.080476 15.476561 0.261562 0.011997
4987.001000 4987.000000 0.500000 4.085998 15.470888 0.260007 0.011954
4987.254000 4987.250000 0.500000 4.089899 15.480490 0.259155 0.011964
4987.504000 4987.500000 0.500000 4.094295 15.500972 0.258357 0.011910
4987.751000 4987.750000 0.500000 4.097391 15.503231 0.257608 0.012018
4988.002000 4988.000000 0.500000 4.102053 15.508062 0.256483 0.012026
4988.251000 4988.250000 0.500000 4.104889 15.514203 0.255867 0.011865
4988.502000 4988.500000 0.500000 4.108657 15.522187 0.255025 0.011671
4988.751000 4988.750000 0.500000 4.112531 15.529806 0.254162 0.011595
4989.003000 4989.000000 0.500000 4.116316 15.540770 0.253383 0.011737
4989.253000 4989.250000 0.500000 4.118229 15.553667 0.253104 0.011617
4989.504000 4989.500000 0.500000 4.121372 15.564355 0.252487 0.011769
4989.750000 4989.750000 0.500000 4.123166 15.581180 0.252310 0.011700
4990.004000 4990.000000 0.500000 4.122654 15.592758 0.252626 0.011854
4990.249000 4990.250000 0.500000 4.121719 15.602598 0.253021 0.011810
4990.500000 4990.500000 0.500000 4.119400 15.613425 0.253784 0.011898
4990.750000 4990.750000 0.500000 4.114775 15.624478 0.255144 0.011977
4991.001000 4991.000000 0.500000 4.109299 15.635124 0.256722 0.011795
4991.255000 4991.250000 0.500000 4.102671 15.645826 0.258626 0.012317
4991.500000 4991.500000 0.500000 4.094349 15.653348 0.260875 0.012272
4991.752000 4991.750000 0.500000 4.085168 15.661222 0.263419 0.012331
4991.998000 4992.000000 0.500000 4.074227 15.672667 0.266490 0.012548
4992.251000 4992.250000 0.500000 4.063269 15.680962 0.269575 0.012406
4992.501000 4992.500000 0.500000 4.052258 15.685083 0.272660 0.012678
4992.753000 4992.750000 0.500000 4.040648 15.691551 0.275971 0.012729
4993.002000 4993.000000 0.500000 4.030828 15.692280 0.278703 0.012714
4993.254000 4993.250000 0.500000 4.020062 15.698226 0.281836 0.013090
4993.501000 4993.500000 0.500000 4.011392 15.704413 0.284358 0.013200
4993.750000 4993.750000 0.500000 4.002538 15.710578 0.287003 0.013119
4994.000000 4994.000000 0.500000 3.994862 15.712746 0.289250 0.013179
4994.248000 4994.250000 0.500000 3.987887 15.715400 0.291326 0.013181
4994.501000 4994.500000 0.500000 3.983054 15.718211 0.292811 0.013290
4994.753000 4994.750000 0.500000 3.978220 15.722953 0.294326 0.013237
4995.002000 4995.000000 0.500000 3.974562 15.727278 0.295477 0.013449
4995.249000 4995.250000 0.500000 3.972670 15.755062 0.296554 0.013269
4995.502000 4995.500000 0.500000 3.971426 15.754026 0.296909 0.013400
4995.752000 4995.750000 0.500000 3.971987 15.754751 0.296755 0.013232
4996.000000 4996.000000 0.700000 3.974243 22.025617 0.413941 0.018014
4997.093000 4997.080000 0.710000 3.986301 22.383672 0.415620 0.017962
4998.184000 4998.180000 0.730000 4.003734 23.019830 0.420037 0.017847
4999.293000 4999.290000 0.740000 4.021204 23.347021 0.418657 0.017876
5000.438000 5000.430000 0.750000 4.035359 23.695371 0.418915 0.017646
5001.586000 5001.580000 0.760000 4.042700 24.052944 0.422132 0.017709
5002.766000 5002.760000 0.780000 4.039344 24.787704 0.436486 0.018485
5003.958000 5003.950000 0.790000 4.021493 25.156400 0.450973 0.019307
5005.166000 5005.160000 0.800000 3.991768 25.537312 0.471591 0.020172
5006.398000 5006.390000 0.810000 3.959004 25.924918 0.494713 0.021450
5007.648000 5007.640000 0.830000 3.932656 26.625322 0.521644 0.023341
5008.916000 5008.910000 0.840000 3.910153 26.994930 0.540900 0.024428
5010.206000 5010.200000 0.850000 3.879722 27.373372 0.565427 0.025865
5011.518000 5011.510000 0.860000 3.851583 27.755112 0.589701 0.027324
5012.837000 5012.830000 0.880000 3.834725 28.439965 0.614519 0.028599
5014.185000 5014.180000 0.890000 3.825872 28.807111 0.627976 0.029387
5015.548000 5015.540000 0.900000 3.824666 29.180513 0.636885 0.029716
5016.938000 5016.930000 0.910000 3.825886 29.560011 0.644383 0.030519
5018.337000 5018.330000 0.930000 3.825443 30.264130 0.660026 0.031741
5019.759000 5019.750000 0.940000 3.819990 30.649657 0.672100 0.032137
5021.190000 5021.190000 0.950000 3.810700 31.032465 0.686825 0.033406
5022.658000 5022.650000 0.960000 3.800736 31.425602 0.702509 0.034203
5024.138000 5024.130000 0.980000 3.793169 32.140807 0.723941 0.034981
5025.637000 5025.630000 0.990000 3.785748 32.534264 0.738264 0.035704
5027.136000 5027.140000 1.000000 3.779808 32.923859 0.751542 0.036274
5028.681000 5028.680000 1.010000 3.777116 33.321787 0.762686 0.036460
5030.237000 5030.240000 1.030000 3.774895 34.042097 0.780901 0.036849
5031.816000 5031.810000 1.040000 3.774187 34.437914 0.790548 0.036550
5033.407000 5033.400000 1.050000 3.775273 34.843785 0.798990 0.036361
5035.017000 5035.010000 1.060000 3.778697 35.235835 0.805224 0.035819
5036.650000 5036.650000 1.080000 3.785195 35.973970 0.816758 0.035849
5038.294000 5038.300000 1.090000 3.793965 36.376648 0.818703 0.035887
5039.964000 5039.970000 1.100000 3.803637 36.776523 0.819744 0.036082
5041.648000 5041.650000 1.110000 3.810671 37.188964 0.823114 0.036178
5043.356000 5043.360000 1.130000 3.813883 37.928261 0.836789 0.037022
5045.087000 5045.090000 1.140000 3.813509 38.344712 0.846291 0.038158
5046.829000 5046.830000 1.150000 3.811599 38.754461 0.856975 0.039187
5048.601000 5048.600000 1.160000 3.807801 39.176907 0.869615 0.040717
5050.380000 5050.380000 1.180000 3.802986 39.936698 0.890755 0.042645
5052.178000 5052.180000 1.190000 3.798732 40.359511 0.904019 0.043940
5053.999000 5054.000000 1.200000 3.794555 40.787233 0.917424 0.045332
5055.836000 5055.840000 1.210000 3.790773 41.212641 0.930501 0.046771
5057.698000 5057.700000 1.230000 3.786990 41.988575 0.951617 0.047767
5059.575000 5059.580000 1.240000 3.782791 42.424144 0.965530 0.048473
5061.476000 5061.480000 1.250000 3.778811 42.859935 0.979343 0.049267
5063.397000 5063.400000 1.260000 3.774500 43.305357 0.993796 0.050648
5065.326000 5065.330000 1.280000 3.770309 44.098109 1.016236 0.052109
5067.283000 5067.290000 1.290000 3.764386 44.547646 1.032685 0.053153
5069.259000 5069.260000 1.300000 3.758873 45.005489 1.049084 0.054059
5071.256000 5071.260000 1.310000 3.752549 45.468273 1.066589 0.055064
5073.270000 5073.270000 1.330000 3.744810 46.275764 1.093971 0.056756
5075.296000 5075.300000 1.340000 3.737304 46.729341 1.113003 0.057895
5077.351000 5077.350000 1.350000 3.731227 47.196571 1.130999 0.057936
5079.420000 5079.420000 1.360000 3.724860 47.766166 1.151951 0.057989
5081.511000 5081.510000 1.380000 3.718360 48.590392 1.179479 0.058688
5083.607000 5083.610000 1.390000 3.711939 49.061266 1.198568 0.058723
5085.744000 5085.740000 1.400000 3.705117 49.537957 1.218511 0.058680
5087.889000 5087.890000 1.410000 3.696467 50.013932 1.240892 0.058992
5090.050000 5090.050000 1.430000 3.687561 50.851683 1.272967 0.059900
5092.231000 5092.230000 1.440000 3.677797 51.348330 1.298026 0.061639
5094.443000 5094.440000 1.450000 3.667855 51.863740 1.324149 0.063529
5096.661000 5096.660000 1.460000 3.658228 52.354877 1.349611 0.066095
5098.901000 5098.900000 1.480000 3.649059 53.214214 1.384400 0.070090
5101.163000 5101.160000 1.490000 3.640359 53.715805 1.409672 0.073239
5103.439000 5103.440000 1.500000 3.632760 54.225790 1.433895 0.075998
5105.744000 5105.740000 1.510000 3.625863 54.854334 1.460566 0.078672
5108.051000 5108.050000 1.530000 3.620605 55.742380 1.492028 0.080594
5110.389000 5110.390000 1.540000 3.616255 56.249895 1.512169 0.081488
5112.740000 5112.740000 1.550000 3.612727 56.767976 1.531494 0.082798
5115.122000 5115.120000 1.560000 3.609982 57.275212 1.549431 0.084055
5117.514000 5117.510000 1.580000 3.607802 58.161157 1.576832 0.085785
5119.922000 5119.920000 1.590000 3.605561 58.686802 1.594653 0.087082
5122.351000 5122.350000 1.600000 3.603678 59.202281 1.611690 0.087845
5124.798000 5124.800000 1.610000 3.601774 59.732352 1.629216 0.089490
5127.271000 5127.270000 1.630000 3.600201 60.645583 1.656729 0.091477
5129.761000 5129.760000 1.640000 3.597739 61.223670 1.676645 0.092947
5132.272000 5132.270000 1.650000 3.594418 61.875240 1.700128 0.094514
5134.793000 5134.790000 1.660000 3.590496 62.424471 1.721963 0.095508
5137.339000 5137.340000 1.680000 3.585913 63.359689 1.755781 0.097487
5139.899000 5139.900000 1.690000 3.580889 63.938613 1.780745 0.098356
5142.491000 5142.490000 1.700000 3.575738 64.507980 1.805881 0.099001
5145.091000 5145.090000 1.710000 3.569904 65.078636 1.832524 0.100024
5147.714000 5147.710000 1.730000 3.563433 66.029884 1.871394 0.101873
5150.349000 5150.350000 1.740000 3.556741 66.621908 1.900831 0.103380
5153.011000 5153.010000 1.750000 3.548862 67.199137 1.932467 0.105853
5155.693000 5155.690000 1.760000 3.540999 67.794158 1.964974 0.108359
5158.392000 5158.390000 1.780000 3.532809 68.760734 2.009387 0.112343
5161.109000 5161.110000 1.790000 3.524954 69.339926 2.042270 0.115457
5163.841000 5163.840000 1.800000 3.517219 69.953929 2.076358 0.118103
5166.602000 5166.600000 1.810000 3.509775 70.560167 2.110014 0.121178
5169.372000 5169.370000 1.830000 3.502858 71.543577 2.154272 0.124778
5172.171000 5172.170000 1.840000 3.496026 72.142039 2.187167 0.128350
5174.983000 5174.980000 1.850000 3.489554 72.736109 2.219510 0.131573
5177.810000 5177.810000 1.860000 3.483366 73.331933 2.251587 0.134282
5180.657000 5180.660000 1.880000 3.477155 74.335849 2.296601 0.138111
5183.531000 5183.530000 1.890000 3.471207 74.968955 2.330000 0.140409
5186.420000 5186.420000 1.900000 3.465208 75.575768 2.362993 0.143141
5189.319000 5189.320000 1.910000 3.459060 76.192511 2.396958 0.145340
5192.252000 5192.250000 1.930000 3.452759 77.194138 2.443828 0.148484
5195.200000 5195.200000 1.940000 3.446526 77.786654 2.477979 0.151020
5198.162000 5198.160000 1.950000 3.440575 78.354002 2.510954 0.153012
5201.142000 5201.140000 1.960000 3.434450 78.979743 2.546571 0.155490
5204.147000 5204.150000 1.980000 3.428302 80.026600 2.596213 0.158847
5207.171000 5207.170000 1.990000 3.421706 80.644868 2.633594 0.160761
5210.209000 5210.210000 2.000000 3.415678 81.280970 2.670419 0.162935
5213.271000 5213.270000 2.010000 3.408710 81.902177 2.709639 0.165670
5216.352000 5216.350000 2.030000 3.401900 82.947819 2.762996 0.170064
5219.449000 5219.450000 2.040000 3.395486 83.631953 2.803692 0.173690
5222.559000 5222.560000 2.050000 3.389506 84.435095 2.847592 0.177049
5225.697000 5225.700000 2.060000 3.383788 85.097099 2.886375 0.180589
5228.851000 5228.850000 2.080000 3.378686 86.162415 2.937471 0.184750
5232.029000 5232.030000 2.090000 3.374022 86.830589 2.974083 0.187979
5235.221000 5235.220000 2.100000 3.371031 87.533270 3.007134 0.191285
5238.430000 5238.430000 2.110000 3.370415 88.215017 3.032412 0.194119
5241.660000 5241.660000 2.130000 3.377427 89.312894 3.048713 0.196913
5244.921000 5244.920000 2.140000 3.419920 89.948606 2.942517 0.191982
5248.181000 5248.180000 2.150000 3.699843 90.090985 2.227852 0.148304
5251.471000 5251.470000 2.160000 3.679557 91.166089 2.300674 0.154692
5254.782000 5254.780000 2.180000 3.470615 92.630577 2.880564 0.192860
5258.110000 5258.110000 2.190000 3.469398 93.480649 2.910596 0.195986
5261.451000 5261.450000 2.200000 3.464036 94.210241 2.949075 0.199454
5264.820000 5264.820000 2.210000 3.470881 95.001131 2.953554 0.200473
5268.201000 5268.200000 2.230000 3.469296 96.237259 2.996728 0.203886
5271.599000 5271.600000 2.240000 3.468334 96.983604 3.022872 0.206738
5275.031000 5275.030000 2.250000 3.460884 97.893109 3.074035 0.210903
5278.468000 5278.470000 2.260000 3.442211 97.790402 3.128671 0.214926
5281.931000 5281.930000 2.280000 3.429312 99.879748 3.237002 0.222575
5285.398000 5285.400000 2.290000 3.423229 100.755487 3.285323 0.226834
5288.902000 5288.900000 2.300000 3.418204 101.516961 3.326838 0.230758
5292.422000 5292.420000 2.310000 3.410763 102.298077 3.377493 0.235680
5295.962000 5295.960000 2.330000 3.402223 103.565457 3.448643 0.241316
5299.512000 5299.510000 2.340000 3.397523 104.269344 3.488435 0.245779
5303.090000 5303.090000 2.350000 3.393336 105.029038 3.528604 0.249568
5306.681000 5306.680000 2.360000 3.386781 105.882211 3.580650 0.255126
5310.290000 5310.290000 2.380000 3.379839 107.154939 3.648950 0.260728
5313.923000 5313.920000 2.390000 3.371197 107.947708 3.707848 0.266549
5317.571000 5317.570000 2.400000 3.363682 108.725434 3.762724 0.272122
5321.237000 5321.240000 2.410000 3.356283 109.327153 3.811640 0.277242
5324.933000 5324.930000 2.430000 3.349346 110.407537 3.876123 0.283559
5328.640000 5328.640000 2.440000 3.341306 110.965593 3.927156 0.288369
5332.361000 5332.360000 2.450000 3.331366 111.645125 3.990678 0.295549
5336.112000 5336.110000 2.460000 3.323579 112.483809 4.052080 0.301409
5339.869000 5339.870000 2.480000 3.317987 113.749072 4.120634 0.308768
5343.659000 5343.660000 2.490000 3.311947 114.499566 4.172949 0.314683
5347.461000 5347.460000 2.500000 3.305189 115.113285 4.223762 0.320751
5351.279000 5351.280000 2.510000 3.300528 115.609441 4.261800 0.325131
5355.121000 5355.120000 2.530000 3.292963 116.128282 4.313429 0.330912
5358.982000 5358.980000 2.540000 3.288405 117.757292 4.393921 0.338517
5362.859000 5362.860000 2.550000 3.279075 118.443106 4.460934 0.344981
5366.760000 5366.760000 2.560000 3.270238 119.013875 4.522222 0.350960
5370.681000 5370.680000 2.580000 3.262869 120.017225 4.594068 0.357909
5374.608000 5374.610000 2.590000 3.256028 120.905458 4.659837 0.363975
5378.571000 5378.570000 2.600000 3.248957 121.474203 4.714988 0.370101
5382.542000 5382.540000 2.610000 3.242069 122.052123 4.770161 0.376835
5386.537000 5386.540000 2.630000 3.234438 123.046320 4.845842 0.384581
5390.550000 5390.550000 2.640000 3.226619 123.487666 4.901419 0.391696
5394.580000 5394.580000 2.650000 3.218893 124.060754 4.962345 0.398691
5398.629000 5398.630000 2.660000 3.211150 124.273190 5.009484 0.404692
5402.699000 5402.700000 2.680000 3.203352 125.449400 5.096491 0.413739
5406.794000 5406.790000 2.690000 3.195630 125.933679 5.155835 0.420595
5410.903000 5410.900000 2.700000 3.187968 126.328776 5.211783 0.428267
5415.019000 5415.020000 2.710000 3.180444 126.821901 5.271629 0.435943
5419.168000 5419.170000 2.730000 3.173405 127.197673 5.324585 0.442410
5423.329000 5423.330000 2.740000 3.166283 127.912986 5.392806 0.451051
5427.518000 5427.520000 2.750000 3.158779 128.361315 5.452453 0.458764
5431.720000 5431.720000 2.760000 3.151012 129.051378 5.524533 0.467470
5435.941000 5435.940000 2.780000 3.143255 130.043532 5.610354 0.477326
5440.181000 5440.180000 2.790000 3.135257 130.532761 5.676677 0.486301
5444.440000 5444.440000 2.800000 3.127383 131.046572 5.744087 0.494554
5448.719000 5448.720000 2.810000 3.119731 131.565955 5.811146 0.503146
5453.021000 5453.020000 2.830000 3.112046 132.629913 5.903333 0.513576
5457.341000 5457.340000 2.840000 3.104540 133.215422 5.974064 0.522183
5461.668000 5461.670000 2.850000 3.097183 133.889273 6.048617 0.531662
5466.030000 5466.030000 2.860000 3.089503 134.532258 6.124527 0.541201
5470.401000 5470.400000 2.880000 3.081827 135.708216 6.225665 0.552456
5474.802000 5474.800000 2.890000 3.074131 136.415852 6.306489 0.562906
5479.209000 5479.210000 2.900000 3.066429 137.134258 6.388694 0.573552
5483.640000 5483.640000 2.910000 3.058658 137.879817 6.473560 0.583756
5488.091000 5488.090000 2.930000 3.050653 139.070927 6.581956 0.597041
5492.560000 5492.560000 2.940000 3.043002 139.874036 6.670795 0.608331
5497.051000 5497.050000 2.950000 3.034843 140.653004 6.762904 0.620062
5501.557000 5501.560000 2.960000 3.026945 141.413680 6.853377 0.632159
5506.080000 5506.080000 2.980000 3.019258 142.677918 6.968035 0.645518
5510.632000 5510.630000 2.990000 3.011500 143.499955 7.062749 0.658216
5515.194000 5515.190000 3.000000 3.003767 144.390475 7.161772 0.670876
5519.779000 5519.780000 3.010000 2.996015 145.225822 7.259231 0.683903
5524.380000 5524.380000 3.030000 2.988072 146.882499 7.400613 0.700924
5528.999000 5529.000000 3.040000 2.980412 147.891573 7.508739 0.715635
5533.641000 5533.640000 3.050000 2.972653 148.793670 7.613385 0.729671
5538.300000 5538.300000 3.060000 2.964684 149.677836 7.719884 0.744381
5542.980000 5542.980000 3.080000 2.957283 151.054836 7.848790 0.760828
5547.680000 5547.680000 3.090000 2.949387 152.012344 7.961169 0.775517
5552.399000 5552.400000 3.100000 2.941580 152.928131 8.071903 0.791355
5557.132000 5557.130000 3.110000 2.933538 154.251321 8.207484 0.809069
5561.891000 5561.890000 3.130000 2.925852 155.648462 8.345708 0.827453
5566.661000 5566.660000 3.140000 2.917948 156.548971 8.460602 0.843143
5571.461000 5571.460000 3.150000 2.910115 157.493403 8.578576 0.859624
5576.268000 5576.270000 3.160000 2.902223 158.360661 8.694146 0.875492
5581.100000 5581.100000 3.180000 2.894212 159.796024 8.843529 0.895152
5585.949000 5585.950000 3.190000 2.886467 161.055896 8.982566 0.915204
5590.819000 5590.820000 3.200000 2.878623 161.958750 9.104036 0.932311
5595.712000 5595.710000 3.210000 2.870679 162.869505 9.228273 0.949679
5600.621000 5600.620000 3.230000 2.862707 164.279584 9.382658 0.971207
5605.541000 5605.540000 3.240000 2.854998 165.154570 9.505621 0.989708
5610.490000 5610.490000 3.250000 2.847979 166.090273 9.626807 1.007898
5615.451000 5615.450000 3.260000 2.843064 166.997160 9.727060 1.023791
5620.438000 5620.440000 3.280000 2.851675 168.312683 9.719634 1.029544
5625.438000 5625.440000 3.290000 3.063418 168.356110 7.867189 0.840651
5630.459000 5630.460000 3.300000 2.898478 169.137797 9.320715 0.999742
5635.499000 5635.500000 3.310000 2.881455 169.547840 9.503690 1.024794
5640.560000 5640.560000 3.330000 2.876617 171.062461 9.635082 1.045210
5645.641000 5645.640000 3.340000 2.874207 171.724892 9.695745 1.057846
5650.742000 5650.740000 3.350000 2.868856 172.381686 9.785061 1.074233
5655.860000 5655.860000 3.360000 2.853001 173.278297 9.993095 1.102904
5660.990000 5660.990000 3.380000 2.843621 174.694106 10.169711 1.128727
5666.150000 5666.150000 3.390000 2.836739 175.768211 10.302918 1.150549
5671.321000 5671.320000 3.400000 2.827742 176.845815 10.459772 1.174026
5676.521000 5676.520000 3.410000 2.820823 178.063465 10.604934 1.197437
5681.730000 5681.730000 3.430000 2.814407 179.653541 10.768495 1.222238
5686.959000 5686.960000 3.440000 2.806839 180.987621 10.930861 1.247727
5692.210000 5692.210000 3.450000 2.798064 181.813818 11.077556 1.272447
5697.479000 5697.480000 3.460000 2.790396 182.677990 11.215875 1.294765
5702.770000 5702.770000 3.480000 2.781791 184.178374 11.405710 1.324464
5708.080000 5708.080000 3.490000 2.772959 185.158631 11.568150 1.350940

File: xdidata/Data/Ti/Ti-K-Ce23TiO3.xdi
# XDI/1.0 BlueSky/1.5.0
# Beamline.name: 6BM
# Beamline.xray_source: NSLS-II three-pole wiggler
# Beamline.collimation: paraboloid mirror, 5 nm Rh on 30 nm Pt
# Beamline.focusing: not in use
# Beamline.harmonic_rejection: flat mirror, Si stripe, pitch = 7.0 mrad relative to beam
# Detector.i0: 10 cm N2
# Detector.i1: 25 cm N2
# Detector.i2: 25 cm N2
# Element.symbol: Ti
# Element.edge: K
# Facility.name: NSLS-II
# Facility.energy: 3.0
# Facility.current: 219.5
# Facility.mode: top-off
# Facility.gup: 301027
# Facility.saf: 304156
# Mono.name: Si(111)
# Mono.d_spacing: 3.1352584
# Mono.encoder_resolution: 0.0000050 deg/ct
# Mono.angle_offset: 16.0571090 deg
# Mono.scan_mode: pseudo channel cut
# Mono.scan_type: step
# Mono.direction: forward in energy
# Sample.name: Ce2/3TiO3
# Sample.prep: Powder in polyethylene glycol pellet
# Sample.x_position: -113.290 mm
# Sample.y_position: 117.505 mm
# Sample.wheel_position: 240.000 mm
# Scan.experimenters: Bruce Ravel, Martin Stennett
# Scan.edge_energy: 4966.0
# Scan.start_time: 2019-05-30T18:46:41
# Scan.end_time: 2019-05-30T19:30:34
# Scan.transient_id: 9849
# Scan.uid: e2b11d3c-c12a-4aa5-b32c-5765a332a951
# Scan.plot_hint: (DTC1 + DTC2 + DTC3 + DTC4) / I0  --  ($8+$9+$10+$11) / $5
# Scan.sequence: merge of 3 scans
# Column.1: energy eV
# Column.2: requested_energy eV
# Column.3: measurement_time seconds
# Column.4: mutrans
# Column.5: i0
# Column.6: itrans
# Column.7: irefer
# /////
#  sample disk prepared by Martin
# -----
# energy   requested_energy   measurement_time   mutrans   i0   itrans   irefer
4765.993000 4766.000000 0.500000 79.558158 10.473257 0.031846 0.004947
4776.007000 4776.000000 0.500000 78.062103 10.670943 0.031947 0.004744
4786.009000 4786.000000 0.500000 72.795545 10.922489 0.034042 0.005105
4796.007000 4796.000000 0.500000 69.112836 11.212523 0.036379 0.005379
4806.007000 4806.000000 0.500000 65.000737 11.477685 0.038641 0.005571
4816.008000 4816.000000 0.500000 62.342300 11.741265 0.041295 0.006004
4826.007000 4826.000000 0.500000 60.227051 12.011431 0.043954 0.006379
4835.998000 4836.000000 0.500000 55.674083 12.246408 0.046262 0.006612
4845.998000 4846.000000 0.500000 52.504263 12.503620 0.049265 0.006802
4856.000000 4856.000000 0.500000 48.122432 12.773635 0.052052 0.007362
4866.004000 4866.000000 0.500000 45.816935 13.039301 0.055223 0.007841
4876.005000 4876.000000 0.500000 41.891535 13.309285 0.058484 0.008231
4886.004000 4886.000000 0.500000 37.740367 13.613896 0.062320 0.008892
4896.002000 4896.000000 0.500000 37.573119 13.876819 0.065378 0.009053
4906.002000 4906.000000 0.500000 34.088389 14.186233 0.069626 0.009593
4916.000000 4916.000000 0.500000 32.528106 14.455868 0.073739 0.010577
4926.000000 4926.000000 0.500000 29.561884 14.729175 0.077572 0.010953
4935.998000 4936.000000 0.500000 29.160153 14.989546 0.081864 0.011478
4938.000000 4938.000000 0.500000 28.596319 15.039488 0.082315 0.011506
4939.995000 4940.000000 0.500000 29.282808 15.090884 0.083298 0.011815
4941.995000 4942.000000 0.500000 29.563825 15.137610 0.084249 0.011866
4943.993000 4944.000000 0.500000 29.059008 15.187163 0.085211 0.012053
4946.003000 4946.000000 0.500000 29.169577 15.229966 0.086031 0.012118
4947.992000 4948.000000 0.500000 27.517518 15.272321 0.086851 0.012523
4950.003000 4950.000000 0.500000 30.394744 15.323506 0.087708 0.012403
4952.002000 4952.000000 0.500000 28.678293 15.369632 0.088534 0.012494
4954.004000 4954.000000 0.500000 29.767356 15.415666 0.089471 0.012764
4956.001000 4956.000000 0.500000 31.099789 15.459563 0.089832 0.012575
4956.246000 4956.250000 0.500000 31.061030 15.467149 0.090459 0.012879
4956.494000 4956.500000 0.500000 31.376253 15.473718 0.090422 0.012858
4956.744000 4956.750000 0.500000 32.555631 15.480146 0.090646 0.012988
4956.993000 4957.000000 0.500000 31.308731 15.480107 0.090453 0.012758
4957.243000 4957.250000 0.500000 32.828238 15.484798 0.090707 0.012872
4957.492000 4957.500000 0.500000 33.866637 15.490562 0.090778 0.012945
4957.744000 4957.750000 0.500000 31.067767 15.494667 0.090863 0.012825
4957.994000 4958.000000 0.500000 32.626733 15.501973 0.090898 0.012854
4958.247000 4958.250000 0.500000 32.950606 15.507846 0.091267 0.012816
4958.496000 4958.500000 0.500000 31.275535 15.513728 0.091362 0.013191
4958.746000 4958.750000 0.500000 31.956025 15.522485 0.091398 0.012901
4958.992000 4959.000000 0.500000 32.017979 15.528300 0.091397 0.012817
4959.244000 4959.250000 0.500000 32.778086 15.530569 0.091315 0.012806
4959.495000 4959.500000 0.500000 33.782650 15.534257 0.091690 0.012949
4959.745000 4959.750000 0.500000 34.612684 15.541260 0.091663 0.012903
4959.994000 4960.000000 0.500000 34.220872 15.547425 0.091600 0.012863
4960.246000 4960.250000 0.500000 34.033999 15.551658 0.091866 0.012900
4960.498000 4960.500000 0.500000 33.108817 15.554463 0.091976 0.012914
4960.745000 4960.750000 0.500000 33.074712 15.560714 0.092040 0.012934
4960.998000 4961.000000 0.500000 35.405216 15.569930 0.092279 0.013097
4961.245000 4961.250000 0.500000 36.786633 15.571725 0.092301 0.013029
4961.494000 4961.500000 0.500000 35.650453 15.581563 0.092457 0.013012
4961.747000 4961.750000 0.500000 36.254090 15.585188 0.092548 0.012970
4961.998000 4962.000000 0.500000 36.474216 15.590138 0.092499 0.012985
4962.247000 4962.250000 0.500000 37.961092 15.596532 0.092859 0.013075
4962.499000 4962.500000 0.500000 36.410730 15.602674 0.092882 0.012920
4962.746000 4962.750000 0.500000 38.755319 15.605829 0.092862 0.012884
4962.998000 4963.000000 0.500000 39.004915 15.610132 0.092948 0.012935
4963.249000 4963.250000 0.500000 39.107559 15.616643 0.093099 0.012962
4963.496000 4963.500000 0.500000 41.048252 15.623866 0.093247 0.012757
4963.746000 4963.750000 0.500000 39.793936 15.629650 0.093360 0.012726
4963.998000 4964.000000 0.500000 40.976270 15.633847 0.093372 0.012436
4964.249000 4964.250000 0.500000 43.395877 15.637993 0.093507 0.012306
4964.500000 4964.500000 0.500000 45.273859 15.644771 0.093372 0.011608
4964.750000 4964.750000 0.500000 45.407645 15.647916 0.093458 0.011068
4964.999000 4965.000000 0.500000 48.923350 15.656443 0.093659 0.010481
4965.247000 4965.250000 0.500000 50.435554 15.656959 0.093534 0.009760
4965.497000 4965.500000 0.500000 53.842898 15.663380 0.093700 0.009576
4965.749000 4965.750000 0.500000 61.575806 15.668094 0.093529 0.009348
4965.999000 4966.000000 0.500000 66.429658 15.675552 0.093428 0.009278
4966.250000 4966.250000 0.500000 76.731694 15.677202 0.093126 0.009701
4966.502000 4966.500000 0.500000 84.503096 15.679588 0.093269 0.010263
4966.749000 4966.750000 0.500000 93.316033 15.686401 0.092908 0.010450
4967.000000 4967.000000 0.500000 109.447827 15.688978 0.092603 0.010535
4967.249000 4967.250000 0.500000 118.635832 15.688956 0.092305 0.010529
4967.498000 4967.500000 0.500000 133.458160 15.695640 0.092013 0.010415
4967.749000 4967.750000 0.500000 143.493601 15.699267 0.091826 0.010196
4968.000000 4968.000000 0.500000 149.383446 15.708277 0.091671 0.010096
4968.251000 4968.250000 0.500000 155.263432 15.713887 0.091347 0.009894
4968.502000 4968.500000 0.500000 166.935744 15.718340 0.091471 0.009864
4968.749000 4968.750000 0.500000 187.657157 15.721936 0.090567 0.009645
4969.001000 4969.000000 0.500000 212.612249 15.722128 0.090106 0.009446
4969.249000 4969.250000 0.500000 236.406101 15.721715 0.089490 0.009272
4969.498000 4969.500000 0.500000 239.640089 15.723271 0.089191 0.009242
4969.749000 4969.750000 0.500000 246.703682 15.725245 0.089278 0.009026
4970.000000 4970.000000 0.500000 235.611410 15.726158 0.089309 0.009075
4970.250000 4970.250000 0.500000 235.690525 15.733465 0.090003 0.009333
4970.499000 4970.500000 0.500000 232.740942 15.740056 0.089895 0.009043
4970.750000 4970.750000 0.500000 232.019853 15.756389 0.090204 0.009109
4971.000000 4971.000000 0.500000 231.106963 15.764110 0.090372 0.009117
4971.250000 4971.250000 0.500000 227.429476 15.775621 0.090426 0.008947
4971.499000 4971.500000 0.500000 235.116326 15.780070 0.090546 0.008949
4971.750000 4971.750000 0.500000 240.281715 15.783667 0.090338 0.008890
4972.003000 4972.000000 0.500000 243.595061 15.788675 0.090508 0.008876
4972.253000 4972.250000 0.500000 254.769132 15.792608 0.090161 0.008365
4972.504000 4972.500000 0.500000 266.227612 15.795321 0.089869 0.008225
4972.750000 4972.750000 0.500000 278.395507 15.797778 0.089475 0.008041
4973.000000 4973.000000 0.500000 286.099594 15.801500 0.089601 0.007965
4973.250000 4973.250000 0.500000 290.935656 15.801972 0.089550 0.008140
4973.499000 4973.500000 0.500000 293.321947 15.807127 0.089574 0.007730
4973.749000 4973.750000 0.500000 286.638020 15.807749 0.089713 0.007781
4974.003000 4974.000000 0.500000 284.060473 15.810808 0.089800 0.007651
4974.252000 4974.250000 0.500000 288.728540 15.810356 0.089865 0.007385
4974.501000 4974.500000 0.500000 284.552484 15.812514 0.090118 0.007224
4974.750000 4974.750000 0.500000 283.214347 15.812848 0.090356 0.007295
4975.001000 4975.000000 0.500000 283.850491 15.814165 0.090151 0.007045
4975.248000 4975.250000 0.500000 288.000617 15.816764 0.090116 0.006880
4975.501000 4975.500000 0.500000 295.423185 15.816951 0.090150 0.006837
4975.750000 4975.750000 0.500000 298.450289 15.816603 0.089897 0.006727
4976.003000 4976.000000 0.500000 312.596750 15.815881 0.089592 0.006716
4976.253000 4976.250000 0.500000 325.436340 15.854586 0.089546 0.006724
4976.501000 4976.500000 0.500000 341.089067 15.852173 0.089220 0.006673
4976.749000 4976.750000 0.500000 360.440128 15.853276 0.088481 0.006325
4977.000000 4977.000000 0.500000 383.782528 15.853184 0.087994 0.006533
4977.251000 4977.250000 0.500000 406.140187 15.854607 0.087421 0.006115
4977.502000 4977.500000 0.500000 433.745554 15.856015 0.086649 0.005950
4977.751000 4977.750000 0.500000 465.741347 15.858379 0.085851 0.005981
4978.002000 4978.000000 0.500000 495.282503 15.862526 0.085023 0.005862
4978.251000 4978.250000 0.500000 540.877214 15.865770 0.083865 0.005724
4978.503000 4978.500000 0.500000 573.810894 15.867892 0.083082 0.005776
4978.750000 4978.750000 0.500000 622.316988 15.871082 0.081582 0.005800
4979.002000 4979.000000 0.500000 670.380315 15.883742 0.080272 0.005434
4979.251000 4979.250000 0.500000 726.399350 15.896344 0.079101 0.005435
4979.504000 4979.500000 0.500000 778.850924 15.894361 0.077456 0.005293
4979.751000 4979.750000 0.500000 837.344940 15.893882 0.076030 0.005271
4980.002000 4980.000000 0.500000 903.076147 15.890647 0.074474 0.005196
4980.250000 4980.250000 0.500000 961.008679 15.905399 0.073230 0.005266
4980.502000 4980.500000 0.500000 1033.480620 15.922290 0.071245 0.004741
4980.750000 4980.750000 0.500000 1116.079508 15.922480 0.069601 0.005107
4981.000000 4981.000000 0.500000 1182.192396 15.921137 0.067807 0.004805
4981.252000 4981.250000 0.500000 1249.916980 15.920271 0.065943 0.004657
4981.503000 4981.500000 0.500000 1329.187128 15.918826 0.064639 0.004691
4981.751000 4981.750000 0.500000 1399.830522 15.921719 0.062858 0.004654
4982.001000 4982.000000 0.500000 1465.717523 15.924643 0.061456 0.004668
4982.248000 4982.250000 0.500000 1538.858893 15.929003 0.059988 0.004492
4982.500000 4982.500000 0.500000 1589.560938 15.933635 0.058906 0.004770
4982.750000 4982.750000 0.500000 1648.245464 15.933510 0.057840 0.004395
4983.002000 4983.000000 0.500000 1691.721868 15.936611 0.056770 0.004314
4983.252000 4983.250000 0.500000 1737.277333 15.938012 0.056025 0.004348
4983.503000 4983.500000 0.500000 1752.456913 15.936380 0.055438 0.004218
4983.749000 4983.750000 0.500000 1789.001217 15.937552 0.055246 0.004295
4984.001000 4984.000000 0.500000 1774.032025 15.934009 0.055122 0.004257
4984.248000 4984.250000 0.500000 1782.610313 15.935162 0.055133 0.004327
4984.503000 4984.500000 0.500000 1761.432713 15.936596 0.055495 0.004291
4984.750000 4984.750000 0.500000 1750.515186 15.936008 0.055733 0.004262
4985.003000 4985.000000 0.500000 1728.656133 15.939254 0.056571 0.004456
4985.252000 4985.250000 0.500000 1702.444623 15.940830 0.056958 0.004358
4985.505000 4985.500000 0.500000 1688.732818 15.943426 0.057412 0.004223
4985.751000 4985.750000 0.500000 1653.685595 15.945475 0.058116 0.004490
4986.000000 4986.000000 0.500000 1642.171396 15.947184 0.058718 0.004715
4986.250000 4986.250000 0.500000 1626.003730 15.945597 0.058982 0.004614
4986.504000 4986.500000 0.500000 1596.540353 15.945073 0.059506 0.004480
4986.752000 4986.750000 0.500000 1587.007536 15.943931 0.059846 0.004605
4987.002000 4987.000000 0.500000 1574.675757 15.940921 0.060174 0.004563
4987.254000 4987.250000 0.500000 1577.035511 15.939884 0.060528 0.004640
4987.503000 4987.500000 0.500000 1562.641638 15.939409 0.060414 0.004619
4987.748000 4987.750000 0.500000 1556.774106 15.940839 0.060620 0.004646
4988.002000 4988.000000 0.500000 1565.267867 15.943112 0.060973 0.004775
4988.249000 4988.250000 0.500000 1572.536851 15.947927 0.060405 0.004429
4988.503000 4988.500000 0.500000 1567.770463 15.958151 0.060697 0.004579
4988.750000 4988.750000 0.500000 1569.179399 15.971611 0.060895 0.004818
4989.002000 4989.000000 0.500000 1583.202316 15.981279 0.060660 0.004563
4989.252000 4989.250000 0.500000 1580.226360 15.995090 0.060812 0.004631
4989.501000 4989.500000 0.500000 1588.675321 16.010125 0.060699 0.004730
4989.749000 4989.750000 0.500000 1597.013148 16.023220 0.060525 0.004527
4990.002000 4990.000000 0.500000 1608.611714 16.038636 0.060602 0.004621
4990.253000 4990.250000 0.500000 1609.912776 16.051884 0.060492 0.004564
4990.500000 4990.500000 0.500000 1614.650120 16.064481 0.060618 0.004848
4990.752000 4990.750000 0.500000 1621.729594 16.078684 0.060194 0.004700
4991.003000 4991.000000 0.500000 1649.452730 16.092346 0.060248 0.004699
4991.252000 4991.250000 0.500000 1650.483729 16.104092 0.060220 0.004738
4991.499000 4991.500000 0.500000 1647.731142 16.114028 0.059965 0.004450
4991.750000 4991.750000 0.500000 1664.881824 16.125505 0.060186 0.004799
4992.000000 4992.000000 0.500000 1671.708248 16.135525 0.059769 0.004513
4992.253000 4992.250000 0.500000 1682.757688 16.145000 0.060166 0.004874
4992.501000 4992.500000 0.500000 1682.598757 16.154447 0.059837 0.004852
4992.751000 4992.750000 0.500000 1694.623963 16.161451 0.059684 0.004609
4993.001000 4993.000000 0.500000 1706.503401 16.166646 0.059749 0.004682
4993.249000 4993.250000 0.500000 1700.504399 16.174421 0.059783 0.004618
4993.498000 4993.500000 0.500000 1708.732049 16.178517 0.059609 0.004630
4993.751000 4993.750000 0.500000 1726.319489 16.186840 0.059537 0.004580
4994.002000 4994.000000 0.500000 1723.585830 16.190690 0.059564 0.004548
4994.254000 4994.250000 0.500000 1724.695872 16.197476 0.059803 0.004852
4994.504000 4994.500000 0.500000 1740.423371 16.203087 0.059318 0.004564
4994.752000 4994.750000 0.500000 1732.554818 16.209055 0.059657 0.004701
4995.001000 4995.000000 0.500000 1728.201616 16.215014 0.059635 0.004767
4995.247000 4995.250000 0.500000 1729.567259 16.217029 0.059562 0.004639
4995.500000 4995.500000 0.500000 1733.949299 16.221609 0.059710 0.004729
4995.749000 4995.750000 0.500000 1753.537417 16.225103 0.059665 0.004605
4996.003000 4996.000000 0.700000 1751.692626 22.696558 0.083447 0.006341
4997.091000 4997.080000 0.710000 1744.108349 23.066932 0.085477 0.006601
4998.188000 4998.180000 0.730000 1735.306170 23.716454 0.088110 0.006414
4999.298000 4999.290000 0.740000 1728.995168 24.061127 0.090333 0.006812
5000.436000 5000.430000 0.750000 1718.561887 24.430252 0.092460 0.006772
5001.588000 5001.580000 0.760000 1701.459078 24.811912 0.094748 0.006770
5002.767000 5002.760000 0.780000 1664.451877 25.526517 0.099050 0.007203
5003.956000 5003.950000 0.790000 1633.299525 25.918630 0.102445 0.007259
5005.168000 5005.160000 0.800000 1580.971884 26.310602 0.106094 0.007596
5006.397000 5006.390000 0.810000 1538.489484 26.715905 0.109918 0.007792
5007.647000 5007.640000 0.830000 1497.574175 27.441860 0.115165 0.008438
5008.918000 5008.910000 0.840000 1476.583536 27.834181 0.118591 0.008891
5010.205000 5010.200000 0.850000 1429.608571 28.235163 0.122400 0.009010
5011.514000 5011.510000 0.860000 1402.758588 28.628918 0.126753 0.009561
5012.836000 5012.830000 0.880000 1377.571167 29.351126 0.131440 0.009814
5014.185000 5014.180000 0.890000 1362.506147 29.743130 0.134765 0.010144
5015.545000 5015.540000 0.900000 1352.392635 30.129192 0.137491 0.010355
5016.935000 5016.930000 0.910000 1349.668151 30.518543 0.139936 0.010857
5018.335000 5018.330000 0.930000 1355.650764 31.256551 0.143814 0.010920
5019.756000 5019.750000 0.940000 1360.153888 31.664237 0.146232 0.011119
5021.194000 5021.190000 0.950000 1348.875830 32.066273 0.149075 0.011230
5022.654000 5022.650000 0.960000 1355.940605 32.471095 0.152024 0.011469
5024.137000 5024.130000 0.980000 1354.804713 33.218773 0.156084 0.011885
5025.637000 5025.630000 0.990000 1359.267583 33.658338 0.158581 0.011715
5027.148000 5027.140000 1.000000 1372.071254 34.111577 0.161344 0.012098
5028.686000 5028.680000 1.010000 1379.286655 34.526025 0.163679 0.012403
5030.244000 5030.240000 1.030000 1391.053313 35.368385 0.168167 0.012322
5031.814000 5031.810000 1.040000 1394.589076 35.783045 0.170974 0.012537
5033.405000 5033.400000 1.050000 1412.896953 36.197410 0.173367 0.012531
5035.015000 5035.010000 1.060000 1422.351448 36.606200 0.175266 0.012420
5036.655000 5036.650000 1.080000 1441.659486 37.370745 0.178470 0.012240
5038.294000 5038.300000 1.090000 1481.457035 37.798575 0.180244 0.012576
5039.975000 5039.970000 1.100000 1489.268694 38.212121 0.182410 0.012749
5041.647000 5041.650000 1.110000 1504.150580 38.630983 0.184858 0.012814
5043.355000 5043.360000 1.130000 1499.068157 39.427488 0.189792 0.013252
5045.089000 5045.090000 1.140000 1490.073648 39.897609 0.193396 0.013798
5046.824000 5046.830000 1.150000 1488.191894 40.323898 0.197040 0.014080
5048.597000 5048.600000 1.160000 1499.250971 40.752695 0.200331 0.014482
5050.378000 5050.380000 1.180000 1506.271211 41.536145 0.204715 0.015058
5052.178000 5052.180000 1.190000 1539.719990 41.958962 0.206235 0.015129
5053.996000 5054.000000 1.200000 1563.957675 42.390074 0.207906 0.015734
5055.832000 5055.840000 1.210000 1591.049041 42.827026 0.209749 0.016016
5057.695000 5057.700000 1.230000 1606.049349 43.625129 0.214310 0.016594
5059.574000 5059.580000 1.240000 1615.301838 44.060523 0.217230 0.016764
5061.476000 5061.480000 1.250000 1613.220404 44.507674 0.220998 0.016709
5063.392000 5063.400000 1.260000 1606.604272 44.950575 0.225092 0.017147
5065.324000 5065.330000 1.280000 1599.466864 45.758848 0.231271 0.017575
5067.281000 5067.290000 1.290000 1581.033782 46.196433 0.236739 0.018049
5069.256000 5069.260000 1.300000 1567.335213 46.644039 0.241696 0.018475
5071.254000 5071.260000 1.310000 1563.724675 47.092196 0.246394 0.018997
5073.264000 5073.270000 1.330000 1566.075272 47.901926 0.252437 0.019322
5075.297000 5075.300000 1.340000 1568.833667 48.341879 0.256121 0.019626
5077.347000 5077.350000 1.350000 1570.118659 48.784351 0.260502 0.019836
5079.414000 5079.420000 1.360000 1562.096843 49.231617 0.265076 0.019903
5081.509000 5081.510000 1.380000 1554.957277 50.034019 0.272825 0.020109
5083.604000 5083.610000 1.390000 1526.705508 50.475264 0.279074 0.020272
5085.736000 5085.740000 1.400000 1513.432675 50.916640 0.285447 0.020532
5087.889000 5087.890000 1.410000 1509.222059 51.353614 0.290750 0.020466
5090.050000 5090.050000 1.430000 1510.306929 52.164564 0.297424 0.020595
5092.234000 5092.230000 1.440000 1512.303690 52.601819 0.302092 0.021082
5094.443000 5094.440000 1.450000 1513.796269 53.046972 0.306753 0.021935
5096.662000 5096.660000 1.460000 1513.053009 53.493287 0.311491 0.022112
5098.899000 5098.900000 1.480000 1516.480601 54.305205 0.318612 0.023553
5101.164000 5101.160000 1.490000 1518.079631 54.735072 0.323477 0.024192
5103.442000 5103.440000 1.500000 1529.010398 55.189074 0.328216 0.025087
5105.742000 5105.740000 1.510000 1530.222574 55.642136 0.333199 0.025580
5108.049000 5108.050000 1.530000 1533.309569 56.451421 0.340612 0.026387
5110.390000 5110.390000 1.540000 1535.420489 56.900731 0.345229 0.026686
5112.744000 5112.740000 1.550000 1552.316107 57.362598 0.350390 0.027045
5115.122000 5115.120000 1.560000 1560.531394 57.810241 0.355365 0.027647
5117.513000 5117.510000 1.580000 1558.722723 58.643565 0.362491 0.028101
5119.923000 5119.920000 1.590000 1571.256347 59.109307 0.367656 0.028603
5122.350000 5122.350000 1.600000 1575.705414 59.572683 0.373438 0.029068
5124.802000 5124.800000 1.610000 1577.624110 60.047038 0.378879 0.029434
5127.269000 5127.270000 1.630000 1586.842105 60.895785 0.387116 0.030203
5129.763000 5129.760000 1.640000 1592.178809 61.365974 0.392704 0.030603
5132.270000 5132.270000 1.650000 1597.340628 61.844392 0.398450 0.030867
5134.790000 5134.790000 1.660000 1601.916651 62.319829 0.404585 0.031703
5137.340000 5137.340000 1.680000 1609.428955 63.186631 0.413084 0.032240
5139.899000 5139.900000 1.690000 1616.973005 63.671582 0.419298 0.032553
5142.492000 5142.490000 1.700000 1622.292178 64.159041 0.425415 0.032417
5145.090000 5145.090000 1.710000 1627.522109 64.652416 0.432379 0.033235
5147.710000 5147.710000 1.730000 1629.924286 65.530683 0.441741 0.033544
5150.349000 5150.350000 1.740000 1633.530169 66.021670 0.448920 0.033979
5153.012000 5153.010000 1.750000 1633.272617 66.690582 0.457319 0.034458
5155.693000 5155.690000 1.760000 1635.989758 67.376058 0.466200 0.035729
5158.390000 5158.390000 1.780000 1636.214111 68.440396 0.478028 0.036879
5161.109000 5161.110000 1.790000 1635.021889 68.948401 0.486100 0.037851
5163.841000 5163.840000 1.800000 1639.221904 69.478444 0.493900 0.038824
5166.601000 5166.600000 1.810000 1645.727035 69.988899 0.501768 0.039407
5169.371000 5169.370000 1.830000 1641.349578 70.892318 0.512867 0.040649
5172.172000 5172.170000 1.840000 1641.043691 71.415890 0.521501 0.041437
5174.981000 5174.980000 1.850000 1642.469881 71.927074 0.530927 0.043033
5177.810000 5177.810000 1.860000 1639.744506 72.446430 0.539857 0.043610
5180.661000 5180.660000 1.880000 1637.853443 73.355220 0.552169 0.045088
5183.530000 5183.530000 1.890000 1636.789118 73.920151 0.561992 0.045733
5186.421000 5186.420000 1.900000 1643.728299 74.450516 0.571719 0.046524
5189.319000 5189.320000 1.910000 1642.158648 74.972561 0.580869 0.047546
5192.252000 5192.250000 1.930000 1648.877467 75.878059 0.592987 0.048562
5195.199000 5195.200000 1.940000 1653.423118 76.410074 0.601987 0.049367
5198.161000 5198.160000 1.950000 1656.689220 76.916928 0.611234 0.050116
5201.140000 5201.140000 1.960000 1663.598578 77.455270 0.621362 0.051095
5204.149000 5204.150000 1.980000 1663.971939 78.402317 0.634353 0.052029
5207.169000 5207.170000 1.990000 1671.889709 78.955910 0.644410 0.052401
5210.209000 5210.210000 2.000000 1675.328824 79.515023 0.655255 0.053456
5213.270000 5213.270000 2.010000 1679.053283 80.050068 0.665881 0.054650
5216.351000 5216.350000 2.030000 1680.189112 80.962394 0.679560 0.055659
5219.452000 5219.450000 2.040000 1680.216656 81.480022 0.690540 0.057036
5222.560000 5222.560000 2.050000 1686.373901 82.020021 0.700871 0.057773
5225.699000 5225.700000 2.060000 1694.172894 82.504897 0.711684 0.059085
5228.851000 5228.850000 2.080000 1700.393394 83.411130 0.725539 0.060285
5232.030000 5232.030000 2.090000 1706.801133 83.941596 0.736604 0.061408
5235.220000 5235.220000 2.100000 1711.892781 84.490824 0.747784 0.062533
5238.432000 5238.430000 2.110000 1719.659130 85.035017 0.759885 0.064476
5241.663000 5241.660000 2.130000 1713.537688 85.974571 0.775901 0.065949
5244.921000 5244.920000 2.140000 1722.052306 86.494312 0.788928 0.067793
5248.181000 5248.180000 2.150000 1726.255351 86.592355 0.797155 0.068363
5251.471000 5251.470000 2.160000 1727.200978 87.172626 0.809560 0.070097
5254.782000 5254.780000 2.180000 1733.622827 88.510661 0.829634 0.072157
5258.109000 5258.110000 2.190000 1746.556515 89.165777 0.843120 0.073287
5261.451000 5261.450000 2.200000 1748.679629 89.745379 0.855948 0.074758
5264.820000 5264.820000 2.210000 1757.120029 90.379561 0.870029 0.076463
5268.202000 5268.200000 2.230000 1761.117896 91.444967 0.888222 0.078319
5271.602000 5271.600000 2.240000 1768.341802 92.072715 0.902787 0.079665
5275.030000 5275.030000 2.250000 1767.755180 92.818465 0.919778 0.081192
5278.472000 5278.470000 2.260000 1772.365433 92.153029 0.922252 0.081519
5281.930000 5281.930000 2.280000 1777.113041 94.385322 0.954040 0.084059
5285.403000 5285.400000 2.290000 1778.551367 95.142857 0.971586 0.085808
5288.900000 5288.900000 2.300000 1781.958476 95.815896 0.988167 0.087793
5292.419000 5292.420000 2.310000 1788.081295 96.455918 1.004612 0.089433
5295.961000 5295.960000 2.330000 1791.907911 97.870234 1.029558 0.091894
5299.510000 5299.510000 2.340000 1791.865225 98.704645 1.049273 0.094140
5303.092000 5303.090000 2.350000 1797.125189 99.428674 1.068091 0.096261
5306.681000 5306.680000 2.360000 1795.256151 100.257372 1.088540 0.098155
5310.291000 5310.290000 2.380000 1799.408454 101.393919 1.112591 0.101015
5313.920000 5313.920000 2.390000 1801.109105 102.122855 1.131700 0.102937
5317.570000 5317.570000 2.400000 1809.867578 102.773850 1.150528 0.105042
5321.238000 5321.240000 2.410000 1809.627818 103.243196 1.167532 0.107102
5324.932000 5324.930000 2.430000 1825.710126 104.350461 1.191218 0.110162
5328.641000 5328.640000 2.440000 1823.527579 104.907575 1.210163 0.112095
5332.361000 5332.360000 2.450000 1832.397094 105.547246 1.228532 0.114432
5336.111000 5336.110000 2.460000 1832.060770 106.183514 1.248090 0.116727
5339.872000 5339.870000 2.480000 1842.201302 107.280996 1.273558 0.119724
5343.658000 5343.660000 2.490000 1847.228121 107.872491 1.293361 0.122547
5347.459000 5347.460000 2.500000 1851.895018 108.437751 1.313476 0.124866
5351.281000 5351.280000 2.510000 1857.896828 108.862586 1.331635 0.127208
5355.118000 5355.120000 2.530000 1862.013814 109.202916 1.348891 0.128939
5358.984000 5358.980000 2.540000 1868.419508 110.881218 1.383087 0.132945
5362.861000 5362.860000 2.550000 1871.333307 111.555585 1.405817 0.135659
5366.757000 5366.760000 2.560000 1877.264082 112.080675 1.426560 0.137840
5370.680000 5370.680000 2.580000 1883.185971 112.954194 1.452443 0.141022
5374.610000 5374.610000 2.590000 1889.482972 113.380862 1.472792 0.143181
5378.569000 5378.570000 2.600000 1893.763736 113.913589 1.495108 0.145416
5382.542000 5382.540000 2.610000 1894.862211 114.402246 1.516464 0.148542
5386.543000 5386.540000 2.630000 1898.995913 115.307155 1.544145 0.151836
5390.549000 5390.550000 2.640000 1907.714960 115.637405 1.563788 0.154677
5394.581000 5394.580000 2.650000 1910.808482 116.137858 1.586549 0.157471
5398.632000 5398.630000 2.660000 1923.106217 116.210239 1.602697 0.159716
5402.700000 5402.700000 2.680000 1926.215464 117.080890 1.630550 0.163124
5406.792000 5406.790000 2.690000 1935.751224 117.097959 1.646680 0.165634
5410.902000 5410.900000 2.700000 1937.689156 117.253699 1.666382 0.168431
5415.020000 5415.020000 2.710000 1945.507255 117.572973 1.686789 0.171502
5419.168000 5419.170000 2.730000 1952.929726 117.646348 1.705112 0.174487
5423.332000 5423.330000 2.740000 1956.837117 118.100242 1.729055 0.177635
5427.522000 5427.520000 2.750000 1965.349542 118.249146 1.748386 0.180326
5431.722000 5431.720000 2.760000 1976.567361 118.283494 1.767593 0.183506
5435.940000 5435.940000 2.780000 1977.490474 118.791255 1.792702 0.186422
5440.183000 5440.180000 2.790000 1979.738175 118.931636 1.813822 0.190074
5444.441000 5444.440000 2.800000 1991.605241 119.295668 1.838215 0.193206
5448.718000 5448.720000 2.810000 1991.027309 119.641840 1.863248 0.196741
5453.016000 5453.020000 2.830000 2001.580084 120.536322 1.896845 0.200961
5457.340000 5457.340000 2.840000 2005.200660 120.716325 1.920382 0.204429
5461.673000 5461.670000 2.850000 2010.811178 120.929674 1.942910 0.207566
5466.031000 5466.030000 2.860000 2017.351505 121.156245 1.967261 0.211312
5470.398000 5470.400000 2.880000 2027.200705 121.899271 2.000258 0.215600
5474.800000 5474.800000 2.890000 2029.803637 122.201324 2.026487 0.219470
5479.212000 5479.210000 2.900000 2038.733230 122.543442 2.053309 0.223265
5483.640000 5483.640000 2.910000 2044.503214 122.967832 2.082184 0.227098
5488.091000 5488.090000 2.930000 2048.001902 123.738061 2.114695 0.231847
5492.562000 5492.560000 2.940000 2062.924383 124.215005 2.144552 0.236103
5497.049000 5497.050000 2.950000 2067.615483 124.751344 2.177710 0.240731
5501.564000 5501.560000 2.960000 2073.164138 125.283980 2.210514 0.245818
5506.080000 5506.080000 2.980000 2080.195112 126.271891 2.250489 0.251394
5510.629000 5510.630000 2.990000 2085.023266 126.795757 2.284078 0.256489
5515.189000 5515.190000 3.000000 2092.662218 127.443161 2.319751 0.261415
5519.784000 5519.780000 3.010000 2106.324274 128.181941 2.358065 0.267119
5524.384000 5524.380000 3.030000 2116.384476 129.252220 2.402090 0.273088
5529.000000 5529.000000 3.040000 2118.695360 129.995370 2.441941 0.278528
5533.640000 5533.640000 3.050000 2126.357551 130.685206 2.481143 0.284555
5538.300000 5538.300000 3.060000 2127.867488 131.455549 2.521572 0.290724
5542.981000 5542.980000 3.080000 2141.591386 132.694535 2.573623 0.298421
5547.681000 5547.680000 3.090000 2146.217436 133.483199 2.617165 0.304729
5552.400000 5552.400000 3.100000 2152.065991 134.415140 2.664213 0.310925
5557.129000 5557.130000 3.110000 2160.092516 135.154153 2.707817 0.317562
5561.889000 5561.890000 3.130000 2165.252692 136.484885 2.764370 0.325778
5566.661000 5566.660000 3.140000 2173.015840 137.361080 2.812515 0.333040
5571.461000 5571.460000 3.150000 2178.438509 138.162249 2.859338 0.339743
5576.272000 5576.270000 3.160000 2184.713095 138.898708 2.905277 0.346840
5581.100000 5581.100000 3.180000 2196.010184 140.264122 2.966740 0.355950
5585.949000 5585.950000 3.190000 2202.157321 141.083864 3.016089 0.364045
5590.819000 5590.820000 3.200000 2216.060956 141.890820 3.066003 0.371436
5595.708000 5595.710000 3.210000 2213.400536 142.745608 3.118196 0.379406
5600.619000 5600.620000 3.230000 2224.845156 144.152718 3.182460 0.388411
5605.539000 5605.540000 3.240000 2229.154611 145.644089 3.250698 0.398818
5610.492000 5610.490000 3.250000 2237.735174 146.626420 3.308571 0.407721
5615.452000 5615.450000 3.260000 2246.592480 147.371722 3.361962 0.416773
5620.443000 5620.440000 3.280000 2259.363804 148.641795 3.428334 0.426635
5625.440000 5625.440000 3.290000 2261.423135 148.699113 3.468343 0.434119
5630.463000 5630.460000 3.300000 2263.357905 148.986697 3.513920 0.442365
5635.500000 5635.500000 3.310000 2280.489128 149.991818 3.577993 0.452237
5640.560000 5640.560000 3.330000 2285.456743 151.244822 3.648123 0.463358
5645.637000 5645.640000 3.340000 2290.465366 151.836704 3.701670 0.472585
5650.740000 5650.740000 3.350000 2302.966184 152.410718 3.757601 0.481902
5655.860000 5655.860000 3.360000 2307.672120 153.123857 3.815973 0.492096
5660.990000 5660.990000 3.380000 2311.530255 154.490270 3.892736 0.504272
5666.152000 5666.150000 3.390000 2320.761936 155.395391 3.958117 0.514986
5671.321000 5671.320000 3.400000 2332.076892 156.332700 4.026327 0.526385
5676.520000 5676.520000 3.410000 2338.259468 157.241874 4.092241 0.537599
5681.730000 5681.730000 3.430000 2344.204207 158.597702 4.170740 0.550463
5686.961000 5686.960000 3.440000 2357.440142 159.426022 4.235933 0.562291
5692.212000 5692.210000 3.450000 2369.343893 160.139887 4.296193 0.572827
5697.480000 5697.480000 3.460000 2379.826684 160.856052 4.353954 0.583351
5702.769000 5702.770000 3.480000 2384.884493 161.944681 4.417007 0.595212
5708.080000 5708.080000 3.490000 2403.444609 162.660730 4.453447 0.603336
