Repository: jacobfilik/webxdiviewer

# bmm-standards
A pretty webpage for BMM's collection of common XAFS materials

[BMM's common materials collection](./BMM-standards.html)

Plotting of the data will happen soon.

Periodic table adapted from [some guy named Daniel](https://codepen.io/gooseofmusic/pen/PjKdNQ)

[This](https://www.coderstool.com/scss-to-css) is a helpful tool for
dealing with Sassy CSS.

File: xdidata/Eu/Eu-L3-Eu2O3-m.xdi
# XDI/1.0 BlueSky/1.10.0 BMM/2023-1.0-py310-tiled
# Beamline.name: BMM (06BM) -- Beamline for Materials Measurement (NIST)
# Beamline.xray_source: NSLS-II three-pole wiggler
# Beamline.collimation: paraboloid mirror, 5 nm Rh on 30 nm Pt
# Beamline.focusing: not in use
# Beamline.harmonic_rejection: flat mirror, Si stripe, pitch = 7.0 mrad relative to beam
# Beamline.software: Bluesky 1.10.0, Ophyd 1.7.0, DataBroker 2.0.0b13, Python 3.10.8, 2023-1.0-py310-tiled
# Detector.I0: 10 cm N2
# Detector.I1: 25 cm N2
# Detector.I2: 25 cm N2
# Element.symbol: Eu
# Element.edge: L3
# Element.reference: Eu
# Element.reference_material: Eu2O3
# Facility.name: NSLS-II
# Facility.energy: 3.0
# Facility.current: 400.6
# Facility.mode: top-off
# Facility.GUP: 123456
# Facility.SAF: 301027
# Facility.cycle: 2023-2
# Mono.name: Si(111)
# Mono.d_spacing: 3.1351860
# Mono.encoder_resolution: 0.0000050 deg/ct
# Mono.angle_offset: 16.0754326 deg
# Mono.scan_mode: pseudo channel cut
# Mono.scan_type: step
# Mono.direction: forward in energy
# Sample.name: monoclinic Eu2O3
# Sample.prep: Powder in PEG pellet
# Sample.x: 123.848 mm
# Sample.y: 114.690 mm
# Sample.SDD_position: 205.000 mm
# Scan.experimenters: Bruce Ravel
# Scan.edge_energy: 6976.9
# Scan.start_time: 2023-05-08T17:27:10
# Scan.end_time: 2023-05-08T17:33:22
# Scan.transient_id: 75446
# Scan.uid: 143901b7-55d4-48b3-8fb7-0874baeea466
# Scan.plot_hint: ln(I0/It)  --  ln($5/$6)
# Column.1: energy eV
# Column.2: requested_energy eV
# Column.3: measurement_time seconds
# Column.4: xmu 
# Column.5: I0 nA
# Column.6: It nA
# Column.7: Ir nA
# ///////////
# sample courtesy Martin Stennett, University of Sheffield
# -----------
# energy  requested_energy  measurement_time  xmu  I0  It  Ir
  6776.898  6776.900  0.500  1.708306  151.878652  27.516218  6.796956
  6786.939  6786.900  0.500  1.698206  152.057744  27.828327  6.916501
  6796.974  6796.900  0.500  1.687846  151.111326  27.943104  6.987618
  6806.932  6806.900  0.500  1.677781  151.968511  28.385883  7.142048
  6816.919  6816.900  0.500  1.667675  152.018846  28.683703  7.260974
  6826.915  6826.900  0.500  1.658028  151.934690  28.945724  7.372618
  6836.914  6836.900  0.500  1.647937  152.235633  29.297211  7.506606
  6846.916  6846.900  0.500  1.637781  151.855128  29.522306  7.608353
  6856.908  6856.900  0.500  1.628008  152.097352  29.859789  7.741501
  6866.916  6866.900  0.500  1.618270  152.287305  30.189652  7.873473
  6876.894  6876.900  0.500  1.608848  152.437513  30.505478  8.002290
  6886.894  6886.900  0.500  1.599469  152.472078  30.799933  8.122390
  6896.889  6896.900  0.500  1.590601  152.576237  31.095520  8.249252
  6906.902  6906.900  0.500  1.581301  152.614826  31.393974  8.374880
  6916.896  6916.900  0.500  1.572487  152.529741  31.654269  8.490150
  6926.903  6926.900  0.500  1.563796  152.476679  31.919442  8.606138
  6936.899  6936.900  0.500  1.556200  152.489016  32.165434  8.714869
  6946.905  6946.900  0.500  1.551116  152.503042  32.332366  8.794861
  6948.893  6948.900  0.500  1.550671  152.499474  32.345990  8.805073
  6950.885  6950.900  0.500  1.550556  152.502652  32.350401  8.808845
  6952.887  6952.900  0.500  1.550844  152.513249  32.343330  8.810920
  6954.892  6954.900  0.500  1.551107  152.513121  32.334785  8.809113
  6956.888  6956.900  0.500  1.552494  152.508158  32.288911  8.796173
  6958.892  6958.900  0.500  1.554544  152.520146  32.225331  8.775414
  6960.886  6960.900  0.500  1.557255  152.518498  32.137735  8.744201
  6962.890  6962.900  0.500  1.561905  152.519633  31.988883  8.690351
  6964.891  6964.900  0.500  1.569273  152.536663  31.757584  8.605764
  6966.891  6966.900  0.500  1.581615  152.538732  31.368494  8.462324
  6967.382  6967.400  0.500  1.585745  152.533085  31.238039  8.411956
  6967.881  6967.900  0.500  1.590754  152.533511  31.082060  8.355266
  6968.383  6968.400  0.500  1.596369  152.527117  30.906712  8.289366
  6968.882  6968.900  0.500  1.603047  152.516379  30.698846  8.212622
  6969.384  6969.400  0.500  1.610579  152.505175  30.466245  8.126733
  6969.881  6969.900  0.500  1.618388  152.507864  30.229787  8.038180
  6970.383  6970.400  0.500  1.625902  152.518577  30.005601  7.956358
  6970.887  6970.900  0.500  1.633343  152.513453  29.782170  7.873082
  6971.382  6971.400  0.500  1.642487  152.514455  29.511273  7.775361
  6971.886  6971.900  0.500  1.653407  152.483615  29.184876  7.654734
  6972.386  6972.400  0.500  1.667066  152.504450  28.792878  7.514464
  6972.888  6972.900  0.500  1.684095  152.494703  28.304912  7.337493
  6973.388  6973.400  0.500  1.705424  152.494722  27.707575  7.122479
  6973.890  6973.900  0.500  1.731077  152.496309  27.006118  6.873552
  6974.389  6974.400  0.500  1.759033  152.490334  26.260554  6.610527
  6974.891  6974.900  0.500  1.790557  152.486285  25.444956  6.325990
  6975.387  6975.400  0.500  1.827079  152.490433  24.533080  6.013660
  6975.886  6975.900  0.500  1.871818  152.483358  23.458611  5.651624
  6976.392  6976.400  0.500  1.924736  152.479476  22.248931  5.247725
  6976.891  6976.900  0.500  1.987392  152.476802  20.897311  4.805069
  6977.398  6977.400  0.500  2.067346  152.472021  19.290930  4.291070
  6977.894  6977.900  0.500  2.165381  152.475667  17.489904  3.733052
  6978.389  6978.400  0.500  2.280747  152.474262  15.584068  3.164111
  6978.888  6978.900  0.500  2.415971  152.478279  13.613350  2.600014
  6979.397  6979.400  0.500  2.569088  152.468793  11.679931  2.071635
  6979.894  6979.900  0.500  2.726246  152.466819  9.981172  1.629546
  6980.399  6980.400  0.500  2.868078  152.455252  8.660679  1.304906
  6980.900  6980.900  0.500  2.988429  152.460459  7.678902  1.076231
  6981.398  6981.400  0.500  3.086333  152.453790  6.962430  0.916277
  6981.895  6981.900  0.500  3.158960  152.446234  6.474371  0.810650
  6982.394  6982.400  0.500  3.203125  152.437838  6.194313  0.749896
  6982.900  6982.900  0.500  3.217745  152.435355  6.104313  0.729493
  6983.401  6983.400  0.500  3.202583  152.440982  6.197802  0.746694
  6983.899  6983.900  0.500  3.160229  152.432340  6.465573  0.802605
  6984.399  6984.400  0.500  3.094929  152.423524  6.901470  0.896979
  6984.898  6984.900  0.500  3.015929  152.406480  7.467959  1.023960
  6985.394  6985.400  0.500  2.924707  152.411831  8.181528  1.188440
  6985.898  6985.900  0.500  2.825627  152.392448  9.032530  1.391359
  6986.400  6986.400  0.500  2.727678  152.428046  9.964359  1.619399
  6986.902  6986.900  0.500  2.638041  152.413760  10.897767  1.854710
  6987.398  6987.400  0.500  2.555236  152.398975  11.837424  2.097023
  6987.898  6987.900  0.500  2.481608  152.382026  12.740458  2.335440
  6988.394  6988.400  0.500  2.418580  152.388696  13.569909  2.557861
  6988.899  6988.900  0.500  2.367424  152.379588  14.281296  2.752434
  6989.401  6989.400  0.500  2.325417  152.384818  14.894505  2.924043
  6989.900  6989.900  0.500  2.291080  152.382914  15.414623  3.070724
  6990.404  6990.400  0.500  2.264248  152.381538  15.833681  3.190499
  6990.905  6990.900  0.500  2.244681  152.381910  16.146584  3.283353
  6991.402  6991.400  0.500  2.230070  152.370787  16.383037  3.355673
  6991.900  6991.900  0.500  2.218814  152.374288  16.568876  3.415035
  6992.403  6992.400  0.500  2.210245  152.368047  16.710782  3.460787
  6992.910  6992.900  0.500  2.203819  152.373501  16.819109  3.498633
  6993.403  6993.400  0.500  2.198759  152.365189  16.903504  3.528517
  6993.904  6993.900  0.500  2.194381  152.355704  16.976615  3.554950
  6994.405  6994.400  0.500  2.190706  152.350968  17.038588  3.576059
  6994.898  6994.900  0.500  2.187925  152.342712  17.085113  3.593351
  6995.404  6995.400  0.500  2.185448  152.338186  17.126974  3.606849
  6995.895  6995.900  0.500  2.183310  152.342488  17.164126  3.617370
  6996.402  6996.400  0.500  2.181568  152.337278  17.193467  3.625095
  6996.900  6996.900  0.500  2.180361  152.335288  17.213998  3.630756
  6997.406  6997.400  0.500  2.179381  152.322309  17.229406  3.635164
  6997.901  6997.900  0.500  2.178575  152.313414  17.242298  3.637731
  6998.405  6998.400  0.500  2.178173  152.306954  17.248497  3.639423
  6998.894  6998.900  0.500  2.177871  152.302978  17.253251  3.642903
  6999.400  6999.400  0.500  2.177697  152.314010  17.257506  3.645700
  6999.900  6999.900  0.500  2.177571  152.319281  17.260271  3.649823
  7000.400  7000.400  0.500  2.177421  152.313853  17.262258  3.652436
  7000.906  7000.900  0.500  2.177020  152.305925  17.268276  3.657772
  7001.409  7001.400  0.500  2.176719  152.305037  17.273379  3.661990
  7001.899  7001.900  0.500  2.175619  152.296148  17.291378  3.669163
  7002.893  7002.890  0.500  2.172493  152.277541  17.343398  3.684537
  7003.898  7003.890  0.500  2.169451  152.295422  17.398276  3.697212
  7004.920  7004.910  0.500  2.168307  152.287492  17.417278  3.698341
  7005.969  7005.960  0.500  2.170436  152.300590  17.381733  3.679729
  7007.036  7007.020  0.500  2.176646  152.300686  17.274151  3.637558
  7008.111  7008.100  0.500  2.186124  152.266086  17.107304  3.577940
  7009.213  7009.200  0.500  2.198620  152.254354  16.893567  3.503389
  7010.334  7010.320  0.500  2.213311  152.261028  16.647924  3.422602
  7011.475  7011.460  0.500  2.230282  152.248981  16.366477  3.334238
  7012.622  7012.610  0.500  2.247806  152.233904  16.080580  3.248314
  7013.811  7013.790  0.500  2.265562  152.222371  15.796371  3.165679
  7014.965  7014.980  0.500  2.281246  152.205628  15.548853  3.097400
  7016.189  7016.200  0.500  2.294458  152.193276  15.343515  3.042597
  7017.425  7017.430  0.500  2.302681  152.190636  15.217607  3.010771
  7018.670  7018.680  0.500  2.304790  152.187531  15.185239  3.005958
  7019.943  7019.950  0.500  2.300538  152.178783  15.249062  3.027809
  7021.231  7021.240  0.500  2.290819  152.166957  15.396792  3.072467
  7022.542  7022.550  0.500  2.276921  152.163546  15.611922  3.134690
  7023.877  7023.880  0.500  2.260672  152.137122  15.864921  3.208875
  7025.229  7025.230  0.500  2.243884  152.137867  16.133578  3.286901
  7026.600  7026.600  0.500  2.228299  152.128281  16.385969  3.362506
  7027.981  7027.980  0.500  2.215337  152.126302  16.599519  3.429248
  7029.399  7029.390  0.500  2.205107  152.120944  16.769616  3.484938
  7030.823  7030.810  0.500  2.197309  152.107633  16.899427  3.528487
  7032.259  7032.250  0.500  2.191999  152.084080  16.986771  3.561220
  7033.719  7033.710  0.500  2.188134  152.061532  17.050015  3.586098
  7035.195  7035.190  0.500  2.186196  152.054346  17.082282  3.603413
  7036.694  7036.690  0.500  2.185556  152.050680  17.092813  3.614420
  7038.223  7038.210  0.500  2.185597  152.653217  17.159842  3.634729
  7039.753  7039.750  0.500  2.185330  152.666299  17.165892  3.640510
  7041.320  7041.310  0.500  2.184502  152.648718  17.178143  3.647508
  7042.884  7042.880  0.500  2.183559  152.635041  17.192796  3.652193
  7044.484  7044.480  0.500  2.182399  152.629137  17.212090  3.657224
  7046.096  7046.090  0.500  2.181053  152.615709  17.233751  3.660723
  7047.739  7047.730  0.500  2.179991  152.588360  17.248982  3.661412
  7049.385  7049.380  0.500  2.178946  152.573559  17.265344  3.660839
  7051.055  7051.050  0.500  2.177923  152.561302  17.281624  3.658790
  7052.753  7052.740  0.500  2.177399  152.560901  17.290633  3.655381
  7054.452  7054.450  0.500  2.177672  152.563095  17.286168  3.647912
  7056.190  7056.180  0.500  2.179046  152.561683  17.262269  3.637508
  7057.939  7057.930  0.500  2.181220  152.555636  17.224091  3.623291
  7059.704  7059.690  0.500  2.183545  152.567225  17.185404  3.611457
  7061.488  7061.480  0.500  2.184704  152.574403  17.166298  3.604209
  7063.289  7063.280  0.500  2.184504  151.903970  17.094286  3.588373
  7065.116  7065.110  0.500  2.183548  152.453137  17.172492  3.605162
  7066.956  7066.950  0.500  2.182904  152.465633  17.184970  3.610369
  7068.821  7068.810  0.500  2.182893  152.422598  17.180306  3.612791
  7070.699  7070.690  0.500  2.183694  152.113582  17.131748  3.607973
  7072.605  7072.590  0.500  2.184403  152.396620  17.151458  3.617663
  7074.525  7074.510  0.500  2.184485  152.188272  17.126608  3.618766
  7076.467  7076.450  0.500  2.183961  152.239152  17.141307  3.627646
  7078.417  7078.410  0.500  2.183025  152.341548  17.168899  3.639899
  7080.390  7080.380  0.500  2.181756  152.358204  17.192588  3.650351
  7082.394  7082.380  0.500  2.179644  151.928153  17.180307  3.653594
  7084.397  7084.390  0.500  2.176768  152.163013  17.256423  3.676319
  7086.434  7086.420  0.500  2.173435  152.245224  17.323389  3.695852
  7088.488  7088.480  0.500  2.169743  152.247620  17.387740  3.716369
  7090.561  7090.550  0.500  2.165853  152.218606  17.452178  3.736732
  7092.647  7092.640  0.500  2.161489  152.188319  17.525017  3.759177
  7094.763  7094.750  0.500  2.156905  152.172978  17.603761  3.785069
  7096.893  7096.880  0.500  2.151438  152.153482  17.697995  3.814203
  7099.024  7099.020  0.500  2.145643  152.149052  17.800347  3.845536
  7101.206  7101.190  0.500  2.139765  152.122735  17.902178  3.877956
  7103.389  7103.380  0.500  2.134680  152.114669  17.992493  3.906886
  7105.587  7105.580  0.500  2.130759  152.105360  18.062082  3.932601
  7107.813  7107.800  0.500  2.128547  152.065527  18.097329  3.949567
  7110.061  7110.050  0.500  2.127226  152.010480  18.114690  3.958303
  7112.318  7112.310  0.500  2.127325  151.823444  18.090616  3.956285
  7114.603  7114.590  0.500  2.128173  151.729378  18.064085  3.950790
  7116.902  7116.890  0.500  2.129978  151.686952  18.026469  3.940303
  7119.222  7119.210  0.500  2.131230  151.583350  17.991613  3.930444
  7121.563  7121.550  0.500  2.131621  151.487172  17.973176  3.924419
  7123.912  7123.900  0.500  2.132981  151.406952  17.939231  3.914629
  7126.290  7126.280  0.500  2.133604  151.288814  17.914069  3.907413
  7128.688  7128.670  0.500  2.132409  151.133559  17.917091  3.906912
  7131.100  7131.090  0.500  2.130743  150.942461  17.924276  3.908595
  7133.531  7133.520  0.500  2.127309  150.872232  17.977553  3.921390
  7135.981  7135.970  0.500  2.122739  150.866019  18.059156  3.943063
  7138.465  7138.450  0.500  2.118227  150.858793  18.139957  3.968074
  7140.945  7140.940  0.500  2.114318  150.861858  18.211385  3.990969
  7143.465  7143.450  0.500  2.111024  150.872991  18.272807  4.014878
  7145.985  7145.970  0.500  2.107853  150.878639  18.331542  4.039146
  7148.528  7148.520  0.500  2.105045  150.869119  18.381929  4.061677
  7151.100  7151.090  0.500  2.103126  150.855436  18.415556  4.079463
  7153.675  7153.670  0.500  2.102229  150.834343  18.429504  4.090095
  7156.294  7156.280  0.500  2.100978  150.818675  18.450671  4.102242
  7158.910  7158.900  0.500  2.100292  150.797370  18.460708  4.110494
  7161.559  7161.550  0.500  2.099304  150.753412  18.473583  4.118141
  7164.219  7164.210  0.500  2.097921  150.689827  18.491337  4.126881
  7166.900  7166.890  0.500  2.096759  150.624798  18.504853  4.134257
  7169.605  7169.590  0.500  2.094879  150.567573  18.532626  4.145514
  7172.321  7172.310  0.500  2.092313  150.506149  18.572660  4.158649
  7175.063  7175.050  0.500  2.088975  150.446027  18.627317  4.176722
  7177.805  7177.800  0.500  2.085226  150.420166  18.694065  4.196810
  7180.587  7180.580  0.500  2.081020  150.372709  18.766945  4.220089
  7183.375  7183.370  0.500  2.076483  150.338159  18.847945  4.245666
  7186.200  7186.190  0.500  2.072406  150.298181  18.919923  4.270547
  7189.028  7189.020  0.500  2.068808  150.285976  18.986571  4.294597
  7191.876  7191.870  0.500  2.064937  147.959691  18.765173  4.253441
  7194.754  7194.750  0.500  2.061108  150.050757  19.103382  4.340067
  7197.651  7197.640  0.500  2.057745  150.042787  19.166721  4.362546
  7200.556  7200.550  0.500  2.055902  150.001492  19.196801  4.377828
  7203.477  7203.470  0.500  2.054073  149.943412  19.224487  4.390733
  7206.427  7206.420  0.500  2.052310  149.871339  19.249159  4.402211
  7209.399  7209.390  0.500  2.050596  149.784173  19.270955  4.412332
  7212.379  7212.370  0.500  2.048987  149.714352  19.292993  4.420226
  7215.387  7215.380  0.500  2.047267  149.663944  19.319698  4.430461
  7218.405  7218.400  0.500  2.045440  149.580673  19.344257  4.440258
  7221.456  7221.450  0.500  2.043112  149.524833  19.382106  4.452587
  7224.514  7224.510  0.500  2.040538  149.436002  19.420519  4.467917
  7227.602  7227.590  0.500  2.037523  147.209652  19.188956  4.420400
  7230.701  7230.690  0.500  2.034451  149.464330  19.542801  4.509166
  7233.821  7233.810  0.500  2.031442  149.388908  19.591808  4.528007
  7236.961  7236.950  0.500  2.028435  149.324429  19.642327  4.548971
  7240.107  7240.100  0.500  2.024913  149.268753  19.704267  4.571737
  7243.291  7243.280  0.500  2.021038  149.190043  19.770339  4.597993
  7246.482  7246.470  0.500  2.017315  148.953562  19.812632  4.616519
  7249.705  7249.690  0.500  2.014388  149.028864  19.880750  4.642183
  7252.934  7252.920  0.500  2.011725  148.782340  19.900787  4.656731
  7256.183  7256.170  0.500  2.009797  149.085567  19.979831  4.685378
  7259.458  7259.450  0.500  2.007885  148.847422  19.986090  4.696783
  7262.747  7262.740  0.500  2.005975  147.189710  19.801293  4.661100
  7266.057  7266.050  0.500  2.003563  148.449587  20.019019  4.720881
  7269.377  7269.370  0.500  2.000902  149.247096  20.180186  4.766655
  7272.734  7272.720  0.500  1.997692  149.001934  20.211809  4.781122
  7276.103  7276.090  0.500  1.994107  149.254132  20.318730  4.812946
  7279.489  7279.470  0.500  1.990503  149.166677  20.380151  4.834685
  7282.894  7282.880  0.500  1.986722  149.055731  20.442141  4.856997
  7286.320  7286.300  0.500  1.983369  148.837485  20.480758  4.875545
  7289.758  7289.750  0.500  1.980120  148.906231  20.556912  4.902230
  7293.241  7293.210  0.500  1.976787  148.848661  20.617566  4.928021
  7296.702  7296.690  0.500  1.973532  148.776267  20.674724  4.953014
  7300.223  7300.190  0.500  1.969723  148.476138  20.711742  4.971196
  7303.741  7303.710  0.500  1.965650  148.787088  20.839837  5.014142
  7307.267  7307.250  0.500  1.961551  148.686420  20.911276  5.040751
  7310.817  7310.800  0.500  1.958084  148.618547  20.974313  5.065045
  7314.394  7314.380  0.500  1.954670  148.524005  21.032671  5.088038
  7317.992  7317.980  0.500  1.951707  148.451853  21.084831  5.110200
  7321.610  7321.590  0.500  1.948686  148.373696  21.137496  5.131523
  7325.256  7325.220  0.500  1.945946  148.301141  21.185120  5.152867
  7328.895  7328.880  0.500  1.943383  148.221181  21.228035  5.173430
  7332.565  7332.550  0.500  1.940460  148.141740  21.278761  5.192768
  7336.271  7336.240  0.500  1.938101  148.089084  21.321437  5.212000
  7339.970  7339.950  0.500  1.935260  147.263880  21.262942  5.207876
  7343.711  7343.680  0.500  1.931956  147.847882  21.417921  5.254967
  7347.454  7347.420  0.500  1.928529  147.797379  21.484096  5.281375
  7351.222  7351.190  0.500  1.925165  147.730123  21.546692  5.307133
  7354.984  7354.980  0.500  1.921848  147.654785  21.607261  5.332271
  7358.803  7358.780  0.500  1.918439  147.571917  21.668876  5.358381
  7362.618  7362.610  0.500  1.914664  147.498766  21.740043  5.387494
  7366.473  7366.450  0.500  1.910778  147.406304  21.811002  5.416693
  7370.325  7370.310  0.500  1.906704  147.337624  21.889840  5.448053
  7374.208  7374.190  0.500  1.902700  147.242803  21.963513  5.479628
  7378.117  7378.090  0.500  1.898985  147.128983  22.028218  5.508434
  7382.012  7382.010  0.500  1.895321  147.050971  22.097353  5.536938
  7385.970  7385.950  0.500  1.892224  146.951589  22.150931  5.562888
  7389.913  7389.910  0.500  1.888724  146.878895  22.217586  5.591056
  7393.896  7393.880  0.500  1.885275  146.799247  22.282266  5.619319
  7397.904  7397.880  0.500  1.881663  146.706578  22.348783  5.647401
  7401.908  7401.890  0.500  1.878076  146.602110  22.413112  5.675279
  7405.927  7405.930  0.500  1.874452  146.505554  22.479669  5.703491
  7409.970  7409.980  0.500  1.871209  146.407448  22.537588  5.730635
  7414.038  7414.050  0.500  1.867854  146.303103  22.597212  5.757229
  7418.172  7418.140  0.500  1.864109  146.185900  22.663818  5.784101
  7422.261  7422.250  0.500  1.860262  146.082494  22.735078  5.813908
  7426.397  7426.380  0.500  1.856528  145.980964  22.804286  5.842576
  7430.536  7430.530  0.500  1.852828  145.865658  22.870741  5.872541
  7434.696  7434.690  0.500  1.849485  145.764018  22.931330  5.901135
  7438.887  7438.880  0.500  1.845451  145.628390  23.002603  5.932950
  7443.085  7443.080  0.500  1.841279  145.429155  23.067170  5.962587
  7447.316  7447.310  0.500  1.836934  145.494015  23.177950  6.004576
  7451.557  7451.550  0.500  1.832931  145.187266  23.221843  6.028730
  7455.824  7455.810  0.500  1.828873  145.223050  23.322005  6.067989
  7460.106  7460.090  0.500  1.824858  143.197305  23.089221  6.021053
  7464.398  7464.390  0.500  1.821133  144.951459  23.459265  6.132126
  7468.716  7468.710  0.500  1.817254  144.897862  23.541739  6.168329
  7473.065  7473.050  0.500  1.813707  144.816434  23.612121  6.201159
  7477.425  7477.410  0.500  1.809918  144.655128  23.675356  6.231446
  7481.809  7481.790  0.500  1.806219  144.530850  23.742668  6.263325
  7486.193  7486.180  0.500  1.802771  144.376086  23.799160  6.291190
  7490.614  7490.600  0.500  1.799468  144.227090  23.853258  6.318802
  7495.043  7495.030  0.500  1.796024  144.118776  23.917587  6.349121
  7499.493  7499.480  0.500  1.792231  143.977102  23.984876  6.379816
  7503.966  7503.950  0.500  1.788366  143.834547  24.053915  6.410804
  7508.464  7508.440  0.500  1.784312  143.671855  24.124305  6.444279
  7512.968  7512.950  0.500  1.780107  143.515943  24.199678  6.480231
  7517.477  7517.480  0.500  1.775736  143.378521  24.282399  6.516587
  7522.044  7522.030  0.500  1.771313  143.239288  24.366353  6.555598
  7526.618  7526.600  0.500  1.766897  143.091977  24.449035  6.594217
  7531.197  7531.180  0.500  1.762633  142.944942  24.528264  6.631026
  7535.779  7535.790  0.500  1.758273  142.772443  24.605731  6.670279
  7540.418  7540.410  0.500  1.754314  142.623984  24.677637  6.705435
  7545.047  7545.060  0.500  1.750027  142.446811  24.752876  6.743049
  7549.736  7549.720  0.500  1.746074  142.302710  24.825781  6.779663
  7554.379  7554.400  0.500  1.742018  142.133295  24.897001  6.815668
  7559.125  7559.100  0.500  1.737589  141.974158  24.979508  6.853399
  7563.838  7563.820  0.500  1.733257  141.821555  25.060987  6.891614
  7568.537  7568.560  0.500  1.729003  141.676219  25.142030  6.929039
  7573.284  7573.310  0.500  1.725142  141.505079  25.208824  6.962023
  7578.069  7578.090  0.500  1.721375  141.317874  25.270473  6.997010
  7582.868  7582.890  0.500  1.717584  141.146917  25.335776  7.027204
  7587.680  7587.700  0.500  1.713960  140.933298  25.389271  7.056309
  7592.509  7592.530  0.500  1.710820  140.838892  25.452046  7.089581

File: xdidata/Eu/Eu-L3-Eu2Ti2O7.xdi
# XDI/1.0 BlueSky/1.10.0 BMM/2023-1.0-py310-tiled
# Beamline.name: BMM (06BM) -- Beamline for Materials Measurement (NIST)
# Beamline.xray_source: NSLS-II three-pole wiggler
# Beamline.collimation: paraboloid mirror, 5 nm Rh on 30 nm Pt
# Beamline.focusing: not in use
# Beamline.harmonic_rejection: flat mirror, Si stripe, pitch = 7.0 mrad relative to beam
# Beamline.software: Bluesky 1.10.0, Ophyd 1.7.0, DataBroker 2.0.0b13, Python 3.10.8, 2023-1.0-py310-tiled
# Detector.I0: 10 cm N2
# Detector.I1: 25 cm N2
# Detector.I2: 25 cm N2
# Element.symbol: Eu
# Element.edge: L3
# Element.reference: Eu
# Element.reference_material: Eu2O3
# Facility.name: NSLS-II
# Facility.energy: 3.0
# Facility.current: 400.6
# Facility.mode: top-off
# Facility.GUP: 123456
# Facility.SAF: 301027
# Facility.cycle: 2023-2
# Mono.name: Si(111)
# Mono.d_spacing: 3.1351860
# Mono.encoder_resolution: 0.0000050 deg/ct
# Mono.angle_offset: 16.0754326 deg
# Mono.scan_mode: pseudo channel cut
# Mono.scan_type: step
# Mono.direction: forward in energy
# Sample.name: Eu2Ti2O7
# Sample.prep: powder on tape
# Sample.x: 123.848 mm
# Sample.y: 114.690 mm
# Sample.SDD_position: 205.000 mm
# Scan.experimenters: Bruce Ravel
# Scan.edge_energy: 6976.9
# Scan.start_time: 2023-05-08T17:34:06
# Scan.end_time: 2023-05-08T17:40:12
# Scan.transient_id: 75451
# Scan.uid: fa181008-7ffb-4c29-aee5-fc1453098621
# Scan.plot_hint: ln(I0/It)  --  ln($5/$6)
# Column.1: energy eV
# Column.2: requested_energy eV
# Column.3: measurement_time seconds
# Column.4: xmu 
# Column.5: I0 nA
# Column.6: It nA
# Column.7: Ir nA
# ///////////
# material made by Fatih Dogan
# -----------
# energy  requested_energy  measurement_time  xmu  I0  It  Ir
  6776.904  6776.900  0.500  1.025868  151.810515  54.421807  13.398709
  6786.910  6786.900  0.500  1.018298  151.995360  54.902133  13.602152
  6796.915  6796.900  0.500  1.010812  151.052771  54.971622  13.702645
  6806.904  6806.900  0.500  1.003474  151.903688  55.688437  13.968064
  6816.982  6816.900  0.500  0.996072  151.950783  56.119589  14.160958
  6826.930  6826.900  0.500  0.988850  151.848095  56.488130  14.341930
  6836.906  6836.900  0.500  0.981688  152.134032  57.001281  14.557538
  6846.918  6846.900  0.500  0.974442  151.784977  57.284076  14.718649
  6856.912  6856.900  0.500  0.967509  152.010886  57.768489  14.929893
  6866.912  6866.900  0.500  0.960447  152.194985  58.248341  15.143026
  6876.916  6876.900  0.500  0.953360  152.383401  58.735247  15.360527
  6886.914  6886.900  0.500  0.946318  152.473937  59.185464  15.567788
  6896.911  6896.900  0.500  0.939338  152.588945  59.644969  15.778612
  6906.910  6906.900  0.500  0.932723  152.621400  60.053619  15.978210
  6916.913  6916.900  0.500  0.925880  152.526235  60.428242  16.165234
  6926.903  6926.900  0.500  0.919352  152.470744  60.801866  16.352777
  6936.914  6936.900  0.500  0.913040  152.447674  61.177607  16.535120
  6946.909  6946.900  0.500  0.907536  152.476197  61.526749  16.693205
  6948.899  6948.900  0.500  0.906566  152.471683  61.584648  16.721494
  6950.906  6950.900  0.500  0.905649  152.482733  61.645626  16.746403
  6952.899  6952.900  0.500  0.904781  152.486768  61.700819  16.767408
  6954.898  6954.900  0.500  0.904191  152.486586  61.737150  16.779029
  6956.901  6956.900  0.500  0.903841  152.484708  61.758003  16.782761
  6958.898  6958.900  0.500  0.903727  152.483709  61.764654  16.778633
  6960.897  6960.900  0.500  0.903665  152.508100  61.778349  16.769323
  6962.898  6962.900  0.500  0.904536  152.494735  61.719152  16.726692
  6964.899  6964.900  0.500  0.906054  152.482972  61.620748  16.656933
  6966.899  6966.900  0.500  0.908850  152.490596  61.451768  16.537856
  6967.386  6967.400  0.500  0.910044  152.495434  61.380395  16.492442
  6967.883  6967.900  0.500  0.911127  152.487905  61.310959  16.442765
  6968.383  6968.400  0.500  0.912463  152.491859  61.230688  16.387156
  6968.882  6968.900  0.500  0.914497  152.484506  61.103293  16.310457
  6969.388  6969.400  0.500  0.916647  152.495839  60.976582  16.229738
  6969.887  6969.900  0.500  0.918903  152.499395  60.840610  16.143580
  6970.387  6970.400  0.500  0.920889  152.487700  60.715250  16.064008
  6970.885  6970.900  0.500  0.923211  152.475570  60.569646  15.978220
  6971.386  6971.400  0.500  0.925946  152.472485  60.402952  15.880097
  6971.886  6971.900  0.500  0.928737  152.475732  60.235898  15.767941
  6972.390  6972.400  0.500  0.932799  152.481987  59.994159  15.622203
  6972.884  6972.900  0.500  0.937824  152.482832  59.693767  15.440486
  6973.390  6973.400  0.500  0.944482  152.473767  59.294126  15.210480
  6973.888  6973.900  0.500  0.952251  152.480728  58.837976  14.943112
  6974.389  6974.400  0.500  0.960828  152.473297  58.332611  14.652799
  6974.893  6974.900  0.500  0.970716  152.473191  57.758619  14.332544
  6975.389  6975.400  0.500  0.982460  152.469773  57.083028  13.963977
  6975.890  6975.900  0.500  0.996993  152.468250  56.258840  13.526010
  6976.392  6976.400  0.500  1.014717  152.455723  55.265940  13.011931
  6976.889  6976.900  0.500  1.036224  152.448772  54.087571  12.414628
  6977.396  6977.400  0.500  1.064921  152.443337  52.555590  11.667482
  6977.888  6977.900  0.500  1.100529  152.429045  50.712404  10.803822
  6978.397  6978.400  0.500  1.145352  152.419208  48.486375  9.814190
  6978.898  6978.900  0.500  1.200672  152.418507  45.876727  8.726415
  6979.389  6979.400  0.500  1.266461  152.427961  42.958359  7.603248
  6979.890  6979.900  0.500  1.343057  152.423790  39.789666  6.487543
  6980.391  6980.400  0.500  1.419932  152.405992  36.841174  5.544285
  6980.888  6980.900  0.500  1.490642  152.416579  34.328476  4.813185
  6981.396  6981.400  0.500  1.553821  152.407484  32.224818  4.242420
  6981.895  6981.900  0.500  1.604309  152.401327  30.637002  3.834031
  6982.398  6982.400  0.500  1.636730  152.397185  29.658842  3.588971
  6982.900  6982.900  0.500  1.649067  152.402748  29.296261  3.495562
  6983.395  6983.400  0.500  1.640848  152.400321  29.537554  3.550886
  6983.891  6983.900  0.500  1.613778  152.398996  30.347813  3.754920
  6984.392  6984.400  0.500  1.572221  152.386491  31.632940  4.092657
  6984.894  6984.900  0.500  1.522634  152.386166  33.240994  4.534692
  6985.396  6985.400  0.500  1.466148  152.386581  35.172779  5.086134
  6985.896  6985.900  0.500  1.408534  152.379256  37.256967  5.707460
  6986.400  6986.400  0.500  1.353682  152.391290  39.360760  6.362418
  6986.900  6986.900  0.500  1.305255  152.400355  41.316246  6.998492
  6987.394  6987.400  0.500  1.264187  152.391158  43.045755  7.587706
  6987.896  6987.900  0.500  1.228903  152.400405  44.594419  8.138116
  6988.396  6988.400  0.500  1.200549  152.403590  45.877882  8.614209
  6988.895  6988.900  0.500  1.178865  152.388795  46.878992  9.002547
  6989.391  6989.400  0.500  1.161905  152.396286  47.683213  9.324489
  6989.896  6989.900  0.500  1.148682  152.395991  48.317823  9.590553
  6990.400  6990.400  0.500  1.138251  152.382431  48.820122  9.806634
  6990.897  6990.900  0.500  1.130120  152.385376  49.219624  9.975965
  6991.395  6991.400  0.500  1.122823  152.380789  49.578618  10.124402
  6991.898  6991.900  0.500  1.116089  152.368033  49.909430  10.253818
  6992.399  6992.400  0.500  1.110217  152.370587  50.204198  10.369106
  6992.900  6992.900  0.500  1.105038  152.368069  50.464047  10.466404
  6993.405  6993.400  0.500  1.100231  152.371208  50.708271  10.555748
  6993.898  6993.900  0.500  1.096094  152.359148  50.914446  10.631253
  6994.395  6994.400  0.500  1.092405  152.355983  51.101570  10.697268
  6994.900  6994.900  0.500  1.089658  152.361179  51.243843  10.746940
  6995.404  6995.400  0.500  1.087659  152.355220  51.344405  10.782537
  6995.903  6995.900  0.500  1.086155  152.349514  51.419740  10.805909
  6996.407  6996.400  0.500  1.085302  152.356373  51.465934  10.822586
  6996.900  6996.900  0.500  1.084926  152.348823  51.482723  10.829497
  6997.401  6997.400  0.500  1.085156  152.345297  51.469705  10.827590
  6997.905  6997.900  0.500  1.086136  152.335816  51.416113  10.818446
  6998.399  6998.400  0.500  1.087652  152.335577  51.338109  10.804571
  6998.900  6998.900  0.500  1.089771  152.327705  51.226813  10.787904
  6999.402  6999.400  0.500  1.092064  152.327762  51.109519  10.769131
  6999.902  6999.900  0.500  1.094847  152.325822  50.966836  10.746283
  7000.404  7000.400  0.500  1.097767  152.320037  50.816274  10.724470
  7000.900  7000.900  0.500  1.100604  152.314199  50.670386  10.704288
  7001.402  7001.400  0.500  1.103419  152.320192  50.529918  10.684075
  7001.903  7001.900  0.500  1.105625  152.317680  50.417732  10.669939
  7002.889  7002.890  0.500  1.109248  152.308567  50.232422  10.645350
  7003.902  7003.890  0.500  1.110302  152.305195  50.178370  10.639266
  7004.912  7004.910  0.500  1.110158  152.309631  50.187086  10.629933
  7005.967  7005.960  0.500  1.109612  152.287321  50.207151  10.602333
  7007.023  7007.020  0.500  1.110303  152.286268  50.172113  10.539411
  7008.111  7008.100  0.500  1.112389  152.273693  50.063413  10.445637
  7009.205  7009.200  0.500  1.116053  152.262900  49.876769  10.319599
  7010.332  7010.320  0.500  1.120188  152.246634  49.665682  10.185573
  7011.469  7011.460  0.500  1.124894  152.241137  49.430722  10.045768
  7012.612  7012.610  0.500  1.129810  152.235784  49.186552  9.912331
  7013.807  7013.790  0.500  1.134974  152.228567  48.930923  9.783994
  7014.986  7014.980  0.500  1.139099  152.221808  48.727300  9.680085
  7016.208  7016.200  0.500  1.142006  152.203240  48.579936  9.608290
  7017.438  7017.430  0.500  1.143563  152.198673  48.502916  9.571604
  7018.691  7018.680  0.500  1.143436  152.194462  48.507719  9.577467
  7019.951  7019.950  0.500  1.141070  152.183635  48.619185  9.627156
  7021.245  7021.240  0.500  1.137571  152.191458  48.792103  9.710953
  7022.557  7022.550  0.500  1.132449  152.179748  49.038855  9.820962
  7023.885  7023.880  0.500  1.126365  152.149504  49.328346  9.949259
  7025.244  7025.230  0.500  1.119911  152.146285  49.646653  10.089880
  7026.613  7026.600  0.500  1.113098  152.137196  49.983094  10.231332
  7027.987  7027.980  0.500  1.106500  152.135574  50.313408  10.366917
  7029.399  7029.390  0.500  1.100545  152.699605  50.801609  10.529089
  7030.821  7030.810  0.500  1.095636  152.664035  51.039690  10.627240
  7032.261  7032.250  0.500  1.091798  152.666572  51.236796  10.712585
  7033.719  7033.710  0.500  1.088833  152.658427  51.386224  10.779983
  7035.205  7035.190  0.500  1.086816  152.643124  51.484796  10.832853
  7036.704  7036.690  0.500  1.085555  152.648198  51.551476  10.871362
  7038.219  7038.210  0.500  1.085100  152.648431  51.575024  10.895638
  7039.755  7039.750  0.500  1.085527  152.639653  51.550031  10.904828
  7041.322  7041.310  0.500  1.086516  152.627876  51.495083  10.902884
  7042.891  7042.880  0.500  1.087778  152.610754  51.424368  10.895744
  7044.492  7044.480  0.500  1.089864  152.610810  51.317274  10.875559
  7046.099  7046.090  0.500  1.092192  152.581509  51.188117  10.845182
  7047.737  7047.730  0.500  1.095097  152.562530  51.033271  10.804342
  7049.389  7049.380  0.500  1.097154  152.560434  50.927690  10.769728
  7051.063  7051.050  0.500  1.097585  152.563618  50.906822  10.751823
  7052.749  7052.740  0.500  1.096844  152.559353  50.943107  10.742035
  7054.460  7054.450  0.500  1.095120  152.557014  51.030222  10.742018
  7056.192  7056.180  0.500  1.093245  152.561113  51.127367  10.743775
  7057.943  7057.930  0.500  1.091340  152.545642  51.219702  10.746810
  7059.708  7059.690  0.500  1.089070  152.543569  51.335377  10.759299
  7061.493  7061.480  0.500  1.086431  152.541105  51.470191  10.779801
  7063.293  7063.280  0.500  1.083457  151.866150  51.395068  10.759723
  7065.120  7065.110  0.500  1.080427  152.415266  51.737420  10.833951
  7066.973  7066.950  0.500  1.077931  152.429992  51.871739  10.867814
  7068.802  7068.810  0.500  1.076679  152.379109  51.919414  10.889779
  7070.689  7070.690  0.500  1.076211  152.034632  51.826300  10.886756
  7072.588  7072.590  0.500  1.076889  152.339622  51.895047  10.917205
  7074.513  7074.510  0.500  1.077920  152.163679  51.781692  10.913301
  7076.458  7076.450  0.500  1.078491  152.170478  51.754443  10.924870
  7078.417  7078.410  0.500  1.079013  152.291582  51.768624  10.947424
  7080.395  7080.380  0.500  1.078913  152.298400  51.776104  10.966356
  7082.388  7082.380  0.500  1.077614  151.910280  51.711273  10.970810
  7084.408  7084.390  0.500  1.075532  152.109870  51.887155  11.025447
  7086.429  7086.420  0.500  1.072770  152.181743  52.055250  11.077890
  7088.488  7088.480  0.500  1.070160  152.186055  52.192759  11.125301
  7090.556  7090.550  0.500  1.067797  152.165167  52.309070  11.170609
  7092.650  7092.640  0.500  1.065540  152.134256  52.416612  11.217083
  7094.759  7094.750  0.500  1.063149  152.116992  52.536139  11.267627
  7096.889  7096.880  0.500  1.060407  152.097290  52.673566  11.324393
  7099.031  7099.020  0.500  1.057172  152.084585  52.839782  11.386003
  7101.191  7101.190  0.500  1.054054  152.074525  53.001320  11.451965
  7103.389  7103.380  0.500  1.051588  152.050861  53.123917  11.508613
  7105.584  7105.580  0.500  1.049805  152.024505  53.209480  11.556426
  7107.809  7107.800  0.500  1.049224  151.995954  53.230410  11.586271
  7110.061  7110.050  0.500  1.049437  151.936282  53.198194  11.597357
  7112.314  7112.310  0.500  1.049775  151.752289  53.115794  11.587855
  7114.598  7114.590  0.500  1.049914  151.650459  53.072809  11.578141
  7116.900  7116.890  0.500  1.050283  151.619766  53.042441  11.565220
  7119.215  7119.210  0.500  1.049901  151.511796  53.024932  11.554749
  7121.563  7121.550  0.500  1.049060  151.415108  53.035682  11.554261
  7123.912  7123.900  0.500  1.048068  151.331665  53.059072  11.552043
  7126.288  7126.280  0.500  1.046535  151.204605  53.095850  11.553163
  7128.685  7128.670  0.500  1.044731  151.059390  53.140624  11.560170
  7131.100  7131.090  0.500  1.043132  150.864923  53.157147  11.564566
  7133.531  7133.520  0.500  1.041127  150.791164  53.237809  11.585031
  7135.981  7135.970  0.500  1.038942  150.789317  53.353613  11.622860
  7138.456  7138.450  0.500  1.036499  150.778594  53.480289  11.667848
  7140.955  7140.940  0.500  1.034244  150.784661  53.603183  11.718244
  7143.461  7143.450  0.500  1.030985  150.781756  53.777122  11.785878
  7145.980  7145.970  0.500  1.028643  150.785457  53.904566  11.848365
  7148.528  7148.520  0.500  1.026475  150.780605  54.019809  11.907715
  7151.102  7151.090  0.500  1.024563  150.762106  54.116562  11.957091
  7153.682  7153.670  0.500  1.023021  150.747726  54.194885  11.998900
  7156.290  7156.280  0.500  1.021665  150.728913  54.261637  12.034473
  7158.912  7158.900  0.500  1.020609  150.713647  54.313508  12.063303
  7161.563  7161.550  0.500  1.019509  150.663085  54.355022  12.087192
  7164.221  7164.210  0.500  1.018697  150.599581  54.376228  12.104423
  7166.900  7166.890  0.500  1.017925  150.535104  54.394975  12.122852
  7169.598  7169.590  0.500  1.017299  150.472411  54.406317  12.137803
  7172.321  7172.310  0.500  1.015608  150.419871  54.479410  12.168794
  7175.065  7175.050  0.500  1.013636  150.364936  54.567005  12.203573
  7177.812  7177.800  0.500  1.011599  150.339958  54.669170  12.244427
  7180.591  7180.580  0.500  1.009624  150.307755  54.765515  12.285200
  7183.382  7183.370  0.500  1.008005  150.262351  54.837701  12.322590
  7186.205  7186.190  0.500  1.006070  150.218964  54.928065  12.370646
  7189.030  7189.020  0.500  1.003779  150.200091  55.047094  12.420778
  7191.880  7191.870  0.500  1.001501  147.869829  54.316679  12.282735
  7194.761  7194.750  0.500  0.999333  149.955162  55.202224  12.509391
  7197.653  7197.640  0.500  0.996872  149.951183  55.336795  12.566520
  7200.563  7200.550  0.500  0.994373  149.894549  55.454279  12.615242
  7203.484  7203.470  0.500  0.992146  149.839244  55.557418  12.657825
  7206.429  7206.420  0.500  0.990219  149.763040  55.636265  12.692255
  7209.399  7209.390  0.500  0.988835  149.686281  55.684788  12.716815
  7212.379  7212.370  0.500  0.987067  149.612832  55.755951  12.744486
  7215.396  7215.380  0.500  0.985441  149.534651  55.817485  12.770936
  7218.409  7218.400  0.500  0.983717  149.470715  55.889889  12.797872
  7221.463  7221.450  0.500  0.982091  149.390994  55.950993  12.827148
  7224.521  7224.510  0.500  0.980475  149.314851  56.012909  12.855738
  7227.600  7227.590  0.500  0.979029  147.160570  55.284654  12.706361
  7230.701  7230.690  0.500  0.977435  149.343006  56.194060  12.935591
  7233.823  7233.810  0.500  0.975677  149.270557  56.265615  12.975502
  7236.961  7236.950  0.500  0.973272  149.197836  56.373620  13.025547
  7240.116  7240.100  0.500  0.970940  149.150789  56.487403  13.078547
  7243.295  7243.280  0.500  0.968412  149.074732  56.601511  13.132113
  7246.484  7246.470  0.500  0.965771  148.830674  56.658311  13.171986
  7249.701  7249.690  0.500  0.963304  148.912843  56.829570  13.238988
  7252.927  7252.920  0.500  0.961050  148.681443  56.869325  13.276334
  7256.177  7256.170  0.500  0.958741  148.967251  57.110343  13.361501
  7259.456  7259.450  0.500  0.956833  148.726829  57.127068  13.391626
  7262.747  7262.740  0.500  0.954907  147.129667  56.622566  13.299597
  7266.059  7266.050  0.500  0.952876  148.274151  57.179033  13.451949
  7269.382  7269.370  0.500  0.951031  149.131050  57.615677  13.576351
  7272.734  7272.720  0.500  0.949551  148.891921  57.608448  13.595255
  7276.101  7276.090  0.500  0.947983  149.136256  57.793539  13.659678
  7279.482  7279.470  0.500  0.946175  149.045700  57.862999  13.697354
  7282.889  7282.880  0.500  0.944046  148.931072  57.941724  13.737051
  7286.308  7286.300  0.500  0.942222  148.716167  57.963746  13.768597
  7289.754  7289.750  0.500  0.940338  148.774143  58.095683  13.825427
  7293.214  7293.210  0.500  0.938218  148.730700  58.201976  13.879707
  7296.695  7296.690  0.500  0.935959  148.644971  58.299973  13.931418
  7300.194  7300.190  0.500  0.933536  148.367302  58.332239  13.970297
  7303.719  7303.710  0.500  0.931057  148.671585  58.596964  14.065077
  7307.256  7307.250  0.500  0.928485  148.566964  58.706501  14.116413
  7310.813  7310.800  0.500  0.925565  148.483964  58.845298  14.178622
  7314.391  7314.380  0.500  0.922824  148.386140  58.967921  14.234690
  7317.990  7317.980  0.500  0.920606  148.310839  59.068861  14.285893
  7321.598  7321.590  0.500  0.918138  148.232433  59.183534  14.337662
  7325.229  7325.220  0.500  0.915733  148.171907  59.301832  14.391426
  7328.884  7328.880  0.500  0.913567  148.095645  59.399808  14.440917
  7332.556  7332.550  0.500  0.911449  148.016362  59.493931  14.487869
  7336.244  7336.240  0.500  0.909354  147.953581  59.593380  14.537153
  7339.956  7339.950  0.500  0.907189  147.024411  59.347479  14.500270
  7343.686  7343.680  0.500  0.905025  147.719192  59.757118  14.627531
  7347.426  7347.420  0.500  0.902983  147.665082  59.857308  14.681170
  7351.199  7351.190  0.500  0.900760  147.598294  59.963394  14.734338
  7354.986  7354.980  0.500  0.898709  147.534919  60.060738  14.790021
  7358.785  7358.780  0.500  0.896491  147.455277  60.161570  14.845597
  7362.622  7362.610  0.500  0.894380  147.382582  60.258965  14.901038
  7366.464  7366.450  0.500  0.892004  147.287475  60.363380  14.959266
  7370.323  7370.310  0.500  0.889451  147.216543  60.488546  15.023994
  7374.205  7374.190  0.500  0.886930  147.134372  60.607371  15.086614
  7378.103  7378.090  0.500  0.884554  147.032217  60.709357  15.146084
  7382.024  7382.010  0.500  0.881860  146.946722  60.837723  15.211394
  7385.963  7385.950  0.500  0.879466  146.853210  60.944767  15.271182
  7389.932  7389.910  0.500  0.876876  146.781401  61.072908  15.336480
  7393.901  7393.880  0.500  0.874159  146.713367  61.210663  15.405164
  7397.895  7397.880  0.500  0.871571  146.619682  61.330125  15.467448
  7401.924  7401.890  0.500  0.869215  146.518510  61.432361  15.525011
  7405.962  7405.930  0.500  0.866756  146.418482  61.541569  15.583635
  7410.002  7409.980  0.500  0.864649  146.317164  61.628726  15.635772
  7414.064  7414.050  0.500  0.862563  146.196638  61.706547  15.684634
  7418.155  7418.140  0.500  0.860307  146.089387  61.800518  15.739425
  7422.263  7422.250  0.500  0.857922  145.999228  61.909878  15.796796
  7426.379  7426.380  0.500  0.855602  145.904647  62.013461  15.856335
  7430.527  7430.530  0.500  0.853141  145.779477  62.112940  15.916489
  7434.706  7434.690  0.500  0.850663  145.679833  62.224475  15.977978
  7438.910  7438.880  0.500  0.848306  145.550280  62.315860  16.037474
  7443.111  7443.080  0.500  0.845597  145.350936  62.399315  16.096776
  7447.342  7447.310  0.500  0.842482  145.395687  62.613225  16.188144
  7451.545  7451.550  0.500  0.839678  145.091051  62.657513  16.235200
  7455.836  7455.810  0.500  0.836986  145.127064  62.841973  16.319169
  7460.080  7460.090  0.500  0.834499  142.963240  62.059192  16.153441
  7464.381  7464.390  0.500  0.831572  144.877839  63.074647  16.455443
  7468.704  7468.710  0.500  0.829225  144.785288  63.182465  16.519292
  7473.053  7473.050  0.500  0.826676  144.741001  63.324341  16.596287
  7477.399  7477.410  0.500  0.824027  144.577353  63.420514  16.658664
  7481.825  7481.790  0.500  0.821510  144.439560  63.519757  16.723209
  7486.167  7486.180  0.500  0.819471  144.294572  63.585554  16.775987
  7490.592  7490.600  0.500  0.816934  144.137496  63.677667  16.834748
  7495.019  7495.030  0.500  0.814228  144.030142  63.802666  16.902545
  7499.474  7499.480  0.500  0.811837  143.884251  63.890609  16.960080
  7503.935  7503.950  0.500  0.809622  143.745746  63.970603  17.017843
  7508.421  7508.440  0.500  0.806940  143.571627  64.064759  17.078152
  7512.944  7512.950  0.500  0.804415  143.422111  64.159826  17.144021
  7517.467  7517.480  0.500  0.801613  143.282418  64.277155  17.215605
  7522.006  7522.030  0.500  0.798776  143.123879  64.388448  17.289797
  7526.581  7526.600  0.500  0.795993  142.992373  64.508557  17.363016
  7531.165  7531.180  0.500  0.793231  142.828169  64.612743  17.436803
  7535.782  7535.790  0.500  0.790432  142.662149  64.718518  17.509595
  7540.389  7540.410  0.500  0.787520  142.513392  64.839592  17.586761
  7545.098  7545.060  0.500  0.784873  142.352106  64.937865  17.657749
  7549.741  7549.720  0.500  0.782231  142.285171  65.078998  17.738052
  7554.413  7554.400  0.500  0.779625  142.545579  65.368269  17.859853
  7559.117  7559.100  0.500  0.777004  142.402350  65.473976  17.931108
  7563.833  7563.820  0.500  0.774345  142.233815  65.570586  17.998217
  7568.571  7568.560  0.500  0.771368  142.063259  65.687219  18.072107
  7573.335  7573.310  0.500  0.768688  141.915039  65.794757  18.138942
  7578.106  7578.090  0.500  0.766021  141.738009  65.888220  18.204038
  7582.909  7582.890  0.500  0.763440  141.558111  65.974606  18.267678
  7587.717  7587.700  0.500  0.760966  141.348241  66.040032  18.323288
  7592.543  7592.530  0.500  0.758699  141.136191  66.090579  18.373724
