Repository: jacobfilik/webxdiviewer

# WebXDIViewer

A prototype viewer for git repositories containing XAFS Data Interchange Format [XDI](https://docs.xrayabsorption.org/xaslib/xdi.html) files.

The viewer is written in React/Typscript and automatically deployed to Github pages using Github Actions. During the deployment process, XDI files are copied from a data repository, indexed, and added as static files to the viewer.

The code in this repo is deployed [here](http://jfilik.com/webxdiviewer/) using a fork of the XDI files from the [XASDataLibrary](https://github.com/XraySpectroscopy/XASDataLibrary).

## Deploying Against a Different Data Repository

Forking the repo and changing the repository and path in the "data" workflow should deploy the webpage against the specified repository.

## Local Deploy

Manually building the project and then running the python script in the /scripts directory in a python environment with [Larch](https://xraypy.github.io/xraylarch/) installed should generate the XDI file index (a .json file). Copying the index with the XDI files to the dist folder should let the viewer be used locally (but I have not tested this...).

# bmm-standards
A pretty webpage for BMM's collection of common XAFS materials

[BMM's common materials collection](./BMM-standards.html)

Plotting of the data will happen soon.

Periodic table adapted from [some guy named Daniel](https://codepen.io/gooseofmusic/pen/PjKdNQ)

[This](https://www.coderstool.com/scss-to-css) is a helpful tool for
dealing with Sassy CSS.

File: xdidata/Fe/Fe-Aegerine.xdi
# XDI/1.0 BlueSky/1.10.0 BMM/2023-1.0-py310-tiled
# Beamline.name: BMM (06BM) -- Beamline for Materials Measurement (NIST)
# Beamline.xray_source: NSLS-II three-pole wiggler
# Beamline.collimation: paraboloid mirror, 5 nm Rh on 30 nm Pt
# Beamline.focusing: not in use
# Beamline.harmonic_rejection: flat mirror, Si stripe, pitch = 7.0 mrad relative to beam
# Beamline.software: Bluesky 1.10.0, Ophyd 1.7.0, DataBroker 2.0.0b13, Python 3.10.8, 2023-1.0-py310-tiled
# Detector.I0: 10 cm N2
# Detector.I1: 25 cm N2
# Detector.I2: 25 cm N2
# Element.symbol: Fe
# Element.edge: K
# Element.reference: Fe
# Element.reference_material: Fe foil
# Facility.name: NSLS-II
# Facility.energy: 3.0
# Facility.current: 399.1
# Facility.mode: top-off
# Facility.GUP: 123456
# Facility.SAF: 301027
# Facility.cycle: 2023-2
# Mono.name: Si(111)
# Mono.d_spacing: 3.1351860
# Mono.encoder_resolution: 0.0000050 deg/ct
# Mono.angle_offset: 16.0754326 deg
# Mono.scan_mode: pseudo channel cut
# Mono.scan_type: step
# Mono.direction: forward in energy
# Sample.name: NaFeSi2O6
# Sample.prep: PEG pellet
# Sample.x: 116.329 mm
# Sample.y: 114.126 mm
# Sample.SDD_position: 205.000 mm
# Scan.experimenters: Bruce Ravel
# Scan.edge_energy: 7112.0
# Scan.start_time: 2023-05-05T18:14:53
# Scan.end_time: 2023-05-05T18:22:55
# Scan.transient_id: 74546
# Scan.uid: ef611f40-a351-4c09-8037-43cde6b3e65a
# Scan.plot_hint: ln(I0/It)  --  ln($5/$6)
# Column.1: energy eV
# Column.2: requested_energy eV
# Column.3: measurement_time seconds
# Column.4: xmu 
# Column.5: I0 nA
# Column.6: It nA
# Column.7: Ir nA
# ///////////
# courtesy Martin Stennett, University of Sheffield
# -----------
# energy  requested_energy  measurement_time  xmu  I0  It  Ir
  6912.009  6912.000  0.500  3.361038  153.103540  5.312572  0.997334
  6922.007  6922.000  0.500  3.344237  152.978544  5.398173  1.020571
  6932.017  6932.000  0.500  3.327700  153.004525  5.489120  1.044769
  6942.011  6942.000  0.500  3.311168  153.030997  5.581581  1.070015
  6952.004  6952.000  0.500  3.294827  153.019244  5.673104  1.095006
  6962.010  6962.000  0.500  3.278462  153.025903  5.766961  1.120500
  6972.010  6972.000  0.500  3.263056  153.542525  5.876266  1.149899
  6982.023  6982.000  0.500  3.246561  153.523190  5.973246  1.177116
  6992.016  6992.000  0.500  3.230597  153.506039  6.068691  1.203755
  7002.013  7002.000  0.500  3.214679  153.461588  6.164278  1.230999
  7012.016  7012.000  0.500  3.198786  153.353113  6.258602  1.258025
  7022.022  7022.000  0.500  3.183304  153.344007  6.355876  1.286130
  7032.014  7032.000  0.500  3.167768  153.314641  6.454158  1.314358
  7042.017  7042.000  0.500  3.152376  153.256554  6.551781  1.342391
  7052.013  7052.000  0.500  3.136971  153.181047  6.650217  1.370832
  7062.008  7062.000  0.500  3.122386  152.456150  6.715985  1.391902
  7072.013  7072.000  0.500  3.107504  152.969142  6.839623  1.424766
  7081.984  7082.000  0.500  3.093149  152.929674  6.936724  1.450138
  7083.983  7084.000  0.500  3.090366  152.709345  6.946028  1.452179
  7085.982  7086.000  0.500  3.087905  152.820299  6.968204  1.457931
  7087.983  7088.000  0.500  3.085160  152.841783  6.988339  1.462168
  7089.985  7090.000  0.500  3.082188  152.827545  7.008487  1.466298
  7091.989  7092.000  0.500  3.079816  152.816578  7.024630  1.469207
  7093.976  7094.000  0.500  3.077439  152.777943  7.039569  1.470690
  7096.016  7096.000  0.500  3.074818  152.761856  7.057299  1.473153
  7098.003  7098.000  0.500  3.072629  152.740811  7.071787  1.473603
  7099.994  7100.000  0.500  3.070492  152.753928  7.087526  1.472954
  7102.003  7102.000  0.500  3.068544  152.723211  7.099917  1.469302
  7102.292  7102.300  0.500  3.068302  152.712767  7.101148  1.468387
  7102.587  7102.600  0.500  3.068110  152.701101  7.101972  1.467550
  7102.889  7102.900  0.500  3.067909  152.727081  7.104610  1.466311
  7103.186  7103.200  0.500  3.067614  152.731248  7.106897  1.465765
  7103.488  7103.500  0.500  3.067313  152.717823  7.108416  1.464690
  7103.785  7103.800  0.500  3.067175  152.703532  7.108727  1.462895
  7104.091  7104.100  0.500  3.066848  152.696628  7.110734  1.461045
  7104.384  7104.400  0.500  3.066648  152.685392  7.111630  1.459559
  7104.686  7104.700  0.500  3.066441  152.705755  7.114050  1.457473
  7104.989  7105.000  0.500  3.066414  152.707078  7.114306  1.455641
  7105.287  7105.300  0.500  3.066129  152.687927  7.115441  1.452964
  7105.584  7105.600  0.500  3.065972  152.702716  7.117249  1.451014
  7105.890  7105.900  0.500  3.065826  152.676687  7.117075  1.447575
  7106.190  7106.200  0.500  3.065585  152.659402  7.117983  1.444449
  7106.490  7106.500  0.500  3.065541  152.640680  7.117425  1.440553
  7106.790  7106.800  0.500  3.065519  152.640328  7.117565  1.437190
  7107.085  7107.100  0.500  3.065331  152.658971  7.119769  1.432423
  7107.387  7107.400  0.500  3.065443  152.640985  7.118134  1.427385
  7107.687  7107.700  0.500  3.065294  152.639105  7.119106  1.421355
  7107.987  7108.000  0.500  3.065331  152.638075  7.118798  1.413898
  7108.289  7108.300  0.500  3.065711  152.637719  7.116072  1.405604
  7108.589  7108.600  0.500  3.065895  152.604730  7.113225  1.394904
  7108.886  7108.900  0.500  3.065883  152.602904  7.113226  1.384193
  7109.188  7109.200  0.500  3.065793  152.605660  7.114000  1.369742
  7109.495  7109.500  0.500  3.065942  152.587801  7.112103  1.351536
  7109.795  7109.800  0.500  3.066227  152.561147  7.108837  1.326004
  7110.093  7110.100  0.500  3.066924  152.556289  7.103658  1.292653
  7110.393  7110.400  0.500  3.067342  152.545069  7.100167  1.244647
  7110.697  7110.700  0.500  3.068647  152.547032  7.090999  1.177373
  7110.999  7111.000  0.500  3.069689  152.494893  7.081189  1.089870
  7111.297  7111.300  0.500  3.071742  152.448908  7.064536  0.986963
  7111.589  7111.600  0.500  3.073460  152.438230  7.051915  0.882459
  7111.887  7111.900  0.500  3.076002  152.372346  7.030974  0.785913
  7112.196  7112.200  0.500  3.079286  152.329471  7.005950  0.707620
  7112.492  7112.500  0.500  3.083988  152.308598  6.972132  0.649616
  7112.790  7112.800  0.500  3.089851  152.275161  6.929853  0.604756
  7113.094  7113.100  0.500  3.095987  152.287112  6.888002  0.567869
  7113.393  7113.400  0.500  3.100729  152.263148  6.854337  0.536244
  7113.701  7113.700  0.500  3.103664  152.252360  6.833760  0.508434
  7114.000  7114.000  0.500  3.105216  152.236803  6.822469  0.484295
  7114.298  7114.300  0.500  3.108136  152.226842  6.802127  0.462457
  7114.598  7114.600  0.500  3.110121  152.220136  6.788341  0.444791
  7114.899  7114.900  0.500  3.108191  152.193732  6.800276  0.432337
  7115.201  7115.200  0.500  3.102286  152.191438  6.840448  0.425226
  7115.495  7115.500  0.500  3.095731  152.203608  6.885987  0.421180
  7115.800  7115.800  0.500  3.090780  152.171958  6.918720  0.418344
  7116.092  7116.100  0.500  3.088254  152.154136  6.935409  0.415273
  7116.393  7116.400  0.500  3.087891  152.139993  6.937282  0.411435
  7116.696  7116.700  0.500  3.089225  152.157849  6.928850  0.405139
  7116.996  7117.000  0.500  3.091740  152.133041  6.910319  0.395546
  7117.297  7117.300  0.500  3.095373  152.127006  6.884983  0.381826
  7117.595  7117.600  0.500  3.100127  152.109255  6.851532  0.363666
  7117.898  7117.900  0.500  3.105898  152.085883  6.811055  0.341751
  7118.201  7118.200  0.500  3.113124  152.065759  6.761124  0.316774
  7118.504  7118.500  0.500  3.121452  152.041239  6.703971  0.291612
  7118.801  7118.800  0.500  3.131223  152.025329  6.638086  0.267297
  7119.097  7119.100  0.500  3.142538  152.036171  6.563868  0.244448
  7119.402  7119.400  0.500  3.155706  152.024669  6.477512  0.222666
  7119.703  7119.700  0.500  3.171025  152.007386  6.378318  0.202424
  7119.998  7120.000  0.500  3.188126  151.997462  6.269760  0.183104
  7120.298  7120.300  0.500  3.208474  151.994945  6.143367  0.164639
  7120.593  7120.600  0.500  3.231562  151.966930  6.002048  0.147210
  7120.894  7120.900  0.500  3.257458  151.970871  5.848765  0.131720
  7121.199  7121.200  0.500  3.285853  151.951907  5.684318  0.117605
  7121.500  7121.500  0.500  3.315512  151.900411  5.516330  0.106011
  7121.799  7121.800  0.500  3.347971  151.885226  5.339620  0.095650
  7122.102  7122.100  0.500  3.384833  151.867398  5.145770  0.086610
  7122.397  7122.400  0.500  3.425811  151.858078  4.938866  0.078547
  7122.702  7122.700  0.500  3.475798  151.840293  4.697504  0.070681
  7123.001  7123.000  0.500  3.531223  151.753477  4.441687  0.063675
  7123.303  7123.300  0.500  3.593156  151.811686  4.176546  0.057405
  7123.600  7123.600  0.500  3.656861  151.816139  3.918892  0.051656
  7123.905  7123.900  0.500  3.718487  151.830296  3.685022  0.046677
  7124.204  7124.200  0.500  3.775919  151.806138  3.478793  0.042567
  7124.497  7124.500  0.500  3.825703  151.778167  3.309236  0.039144
  7124.796  7124.800  0.500  3.870247  151.755564  3.164593  0.036225
  7125.095  7125.100  0.500  3.908653  151.720578  3.044655  0.033616
  7125.401  7125.400  0.500  3.943519  151.703799  2.940003  0.031588
  7125.700  7125.700  0.500  3.976082  151.687618  2.845506  0.029589
  7125.997  7126.000  0.500  4.009720  151.649843  2.750696  0.027811
  7126.299  7126.300  0.500  4.048313  151.621033  2.646059  0.025939
  7126.602  7126.600  0.500  4.095140  151.614682  2.524903  0.023944
  7126.904  7126.900  0.500  4.149549  151.577401  2.390608  0.021948
  7127.208  7127.200  0.500  4.211194  151.534928  2.247058  0.020039
  7127.507  7127.500  0.500  4.274873  151.474189  2.107583  0.018049
  7127.800  7127.800  0.500  4.334549  151.486053  1.985646  0.016241
  7128.099  7128.100  0.500  4.388349  151.504750  1.881874  0.014693
  7128.401  7128.400  0.500  4.434797  151.495733  1.796356  0.013543
  7128.698  7128.700  0.500  4.475000  151.481136  1.725403  0.012377
  7128.996  7129.000  0.500  4.508726  151.446895  1.667806  0.011254
  7129.297  7129.300  0.500  4.537617  151.390244  1.619705  0.010526
  7129.597  7129.600  0.500  4.561172  151.390021  1.581995  0.009765
  7129.903  7129.900  0.500  4.580254  151.347876  1.551663  0.009171
  7130.203  7130.200  0.500  4.595149  151.321534  1.528457  0.008611
  7130.500  7130.500  0.500  4.608504  151.292548  1.507890  0.008347
  7130.802  7130.800  0.500  4.621682  151.238671  1.487619  0.008001
  7131.106  7131.100  0.500  4.636471  151.219660  1.465597  0.007873
  7131.404  7131.400  0.500  4.652971  151.210852  1.441528  0.007825
  7131.701  7131.700  0.500  4.669893  151.183078  1.417080  0.007860
  7132.003  7132.000  0.500  4.684150  151.159368  1.396802  0.007939
  7132.299  7132.300  0.500  4.693908  151.133303  1.382998  0.008140
  7132.603  7132.600  0.500  4.698125  151.112576  1.376991  0.008409
  7132.903  7132.900  0.500  4.696203  151.101999  1.379543  0.008788
  7133.194  7133.200  0.500  4.690134  151.127358  1.388173  0.009230
  7133.498  7133.500  0.500  4.682571  151.109791  1.398549  0.009639
  7133.798  7133.800  0.500  4.674287  151.100446  1.410096  0.010083
  7134.103  7134.100  0.500  4.664998  151.100910  1.423259  0.010744
  7134.403  7134.400  0.500  4.655881  151.104342  1.436327  0.011083
  7134.701  7134.700  0.500  4.646188  151.127172  1.450537  0.011484
  7135.001  7135.000  0.500  4.635683  151.114713  1.465733  0.011989
  7135.303  7135.300  0.500  4.624336  151.100930  1.482325  0.012391
  7135.607  7135.600  0.500  4.611422  151.102722  1.501610  0.012714
  7135.903  7135.900  0.500  4.597640  151.549913  1.526954  0.013155
  7136.201  7136.200  0.500  4.582564  151.558600  1.550238  0.013401
  7136.501  7136.500  0.500  4.567080  151.547637  1.574314  0.013681
  7136.801  7136.800  0.500  4.552799  151.520297  1.596671  0.014013
  7136.996  7137.000  0.500  4.543062  151.531922  1.612416  0.014139
  7137.996  7137.990  0.500  4.496378  151.524924  1.689397  0.014419
  7139.005  7138.990  0.500  4.447238  151.519114  1.774421  0.014588
  7140.021  7140.010  0.500  4.400122  151.505935  1.859864  0.014602
  7141.081  7141.060  0.500  4.363562  151.478535  1.928768  0.014538
  7142.115  7142.120  0.500  4.332362  151.472176  1.989811  0.014954
  7143.192  7143.200  0.500  4.300926  151.481746  2.053488  0.015695
  7144.289  7144.300  0.500  4.277065  151.475006  2.102980  0.016309
  7145.415  7145.420  0.500  4.263329  151.437117  2.131532  0.016449
  7146.565  7146.560  0.500  4.254545  151.469375  2.150798  0.015973
  7147.713  7147.710  0.500  4.237662  151.450163  2.187140  0.015261
  7148.895  7148.890  0.500  4.205924  151.444523  2.257585  0.014696
  7150.089  7150.080  0.500  4.165468  151.439217  2.350708  0.014690
  7151.301  7151.300  0.500  4.121317  151.448890  2.456976  0.014796
  7152.534  7152.530  0.500  4.079766  151.454369  2.561308  0.015100
  7153.786  7153.780  0.500  4.046412  151.440838  2.647944  0.015471
  7155.056  7155.050  0.500  4.022546  151.409847  2.711343  0.015916
  7156.342  7156.340  0.500  4.004443  151.401579  2.760724  0.016530
  7157.650  7157.650  0.500  3.990571  151.390195  2.799078  0.017025
  7158.984  7158.980  0.500  3.981777  151.365355  2.823338  0.017360
  7160.334  7160.330  0.500  3.977217  151.334765  2.835668  0.017372
  7161.705  7161.700  0.500  3.978429  151.283339  2.831271  0.017451
  7163.087  7163.080  0.500  3.989131  151.225355  2.800059  0.017679
  7164.493  7164.490  0.500  4.009052  151.203942  2.744442  0.017645
  7165.917  7165.910  0.500  4.034223  151.166249  2.675557  0.017350
  7167.353  7167.350  0.500  4.060508  151.126888  2.605467  0.017292
  7168.811  7168.810  0.500  4.086603  151.105403  2.537995  0.016959
  7170.296  7170.290  0.500  4.112991  151.078739  2.471462  0.016752
  7171.795  7171.790  0.500  4.137696  151.046729  2.410642  0.016793
  7173.318  7173.310  0.500  4.157444  151.042505  2.363437  0.017205
  7174.851  7174.850  0.500  4.174790  150.995715  2.322076  0.018013
  7176.413  7176.410  0.500  4.189597  150.965553  2.287488  0.018649
  7177.989  7177.980  0.500  4.195401  150.930277  2.273718  0.019489
  7179.587  7179.580  0.500  4.198738  150.920441  2.265997  0.020101
  7181.191  7181.190  0.500  4.195511  150.881658  2.272736  0.020371
  7182.836  7182.830  0.500  4.188355  150.849885  2.288578  0.020335
  7184.492  7184.480  0.500  4.180786  150.823619  2.305564  0.020026
  7186.161  7186.150  0.500  4.176391  150.788207  2.315174  0.019241
  7187.844  7187.840  0.500  4.175020  150.739798  2.317606  0.018448
  7189.561  7189.550  0.500  4.174406  150.723280  2.318776  0.017405
  7191.292  7191.280  0.500  4.172838  149.107684  2.297522  0.016295
  7193.044  7193.030  0.500  4.168862  150.384097  2.326420  0.015668
  7194.798  7194.790  0.500  4.162573  150.552494  2.343720  0.015395
  7196.591  7196.580  0.500  4.154101  150.522591  2.363190  0.015868
  7198.392  7198.380  0.500  4.145186  150.486095  2.383774  0.016849
  7200.222  7200.210  0.500  4.134331  150.425096  2.408814  0.018087
  7202.055  7202.050  0.500  4.122618  150.393016  2.436675  0.019756
  7203.913  7203.910  0.500  4.110266  150.338363  2.466062  0.021558
  7205.803  7205.790  0.500  4.097536  150.296775  2.496965  0.023515
  7207.701  7207.690  0.500  4.088281  150.269916  2.519731  0.024455
  7209.620  7209.610  0.500  4.081689  150.229519  2.535715  0.023795
  7211.562  7211.550  0.500  4.075228  150.169247  2.551126  0.021514
  7213.520  7213.510  0.500  4.067133  150.111880  2.570880  0.018429
  7215.491  7215.480  0.500  4.058011  150.064609  2.593621  0.015587
  7217.489  7217.480  0.500  4.049598  149.973647  2.613949  0.013491
  7219.504  7219.490  0.500  4.041475  149.923028  2.634377  0.012323
  7221.536  7221.520  0.500  4.034508  149.861857  2.651714  0.012096
  7223.588  7223.580  0.500  4.027700  149.824274  2.669157  0.013225
  7225.662  7225.650  0.500  4.021762  149.716252  2.683120  0.014813
  7227.750  7227.740  0.500  4.017461  147.094728  2.647501  0.016964
  7229.864  7229.850  0.500  4.016833  149.907775  2.699825  0.019964
  7231.991  7231.980  0.500  4.016025  149.834706  2.700692  0.022850
  7234.128  7234.120  0.500  4.014023  149.767814  2.704894  0.025833
  7236.301  7236.290  0.500  4.011585  149.738838  2.710972  0.027819
  7238.489  7238.480  0.500  4.009138  149.678859  2.716526  0.028692
  7240.690  7240.680  0.500  4.006633  149.638649  2.722608  0.028776
  7242.912  7242.900  0.500  4.005731  149.635007  2.724998  0.027687
  7245.162  7245.150  0.500  4.007641  146.817994  2.668595  0.025745
  7247.421  7247.410  0.500  4.011210  149.343074  2.704823  0.025023
  7249.703  7249.690  0.500  4.015107  149.346956  2.694373  0.024504
  7252.005  7251.990  0.500  4.018381  149.252263  2.683862  0.024633
  7254.321  7254.310  0.500  4.020222  146.875796  2.636271  0.024915
  7256.664  7256.650  0.500  4.020655  149.326165  2.679093  0.025741
  7259.010  7259.000  0.500  4.018266  149.138693  2.682129  0.025567
  7261.392  7261.380  0.500  4.013564  148.706988  2.686968  0.024975
  7263.784  7263.770  0.500  4.008215  137.464844  2.497159  0.022410
  7266.198  7266.190  0.500  4.000725  149.002170  2.727092  0.024015
  7268.634  7268.620  0.500  3.994551  149.598222  2.754958  0.023690
  7271.085  7271.070  0.500  3.989619  149.517639  2.767087  0.022635
  7273.558  7273.550  0.500  3.985223  148.249506  2.755705  0.021360
  7276.051  7276.040  0.500  3.980178  149.559176  2.794113  0.021053
  7278.562  7278.550  0.500  3.975425  149.489669  2.806118  0.020672
  7281.080  7281.070  0.500  3.969910  149.429899  2.820509  0.020290
  7283.633  7283.620  0.500  3.964359  148.313794  2.815027  0.019363
  7286.198  7286.190  0.500  3.958839  149.052860  2.844712  0.018849
  7288.788  7288.770  0.500  3.953071  149.143948  2.862917  0.018843
  7291.395  7291.380  0.500  3.946312  149.091612  2.881321  0.019583
  7294.014  7294.000  0.500  3.939774  149.083896  2.900070  0.021605
  7296.661  7296.650  0.500  3.932916  149.022843  2.918832  0.023852
  7299.320  7299.310  0.500  3.926465  148.911355  2.935525  0.026272
  7301.997  7301.990  0.500  3.920535  147.275873  2.920552  0.027999
  7304.707  7304.690  0.500  3.914843  149.018686  2.971981  0.030215
  7307.424  7307.410  0.500  3.908965  148.917670  2.987475  0.031211
  7310.157  7310.150  0.500  3.903585  148.871645  3.002664  0.032000
  7312.910  7312.900  0.500  3.897727  148.802097  3.018892  0.031983
  7315.696  7315.680  0.500  3.891252  148.715021  3.036725  0.032221
  7318.481  7318.470  0.500  3.884770  148.685741  3.055872  0.032544
  7321.304  7321.290  0.500  3.878931  148.603730  3.072072  0.032875
  7324.132  7324.120  0.500  3.874141  148.589337  3.086523  0.033234
  7326.987  7326.970  0.500  3.869904  148.531846  3.098431  0.033322
  7329.861  7329.850  0.500  3.865776  148.448581  3.109503  0.033606
  7332.753  7332.740  0.500  3.861390  148.365327  3.121420  0.034388
  7335.658  7335.650  0.500  3.856304  148.290817  3.135759  0.035385
  7338.587  7338.570  0.500  3.851601  147.000939  3.123136  0.035561
  7341.534  7341.520  0.500  3.845999  148.041927  3.162923  0.035802
  7344.504  7344.490  0.500  3.841441  148.019565  3.176893  0.034522
  7347.481  7347.470  0.500  3.837047  148.001819  3.190500  0.032837
  7350.493  7350.480  0.500  3.831905  147.931446  3.205423  0.031300
  7353.517  7353.500  0.500  3.827648  147.883511  3.218054  0.030100
  7356.564  7356.550  0.500  3.822757  147.829925  3.232659  0.028755
  7359.621  7359.610  0.500  3.817562  147.783575  3.248478  0.027773
  7362.700  7362.690  0.500  3.812785  147.672694  3.261587  0.027300
  7365.797  7365.790  0.500  3.808029  147.576533  3.275000  0.027047
  7368.921  7368.910  0.500  3.803425  147.501379  3.288436  0.027528
  7372.065  7372.050  0.500  3.799245  147.462280  3.301337  0.028762
  7375.218  7375.200  0.500  3.794401  147.399606  3.315957  0.031041
  7378.393  7378.380  0.500  3.789555  147.332731  3.330553  0.034408
  7381.584  7381.570  0.500  3.784733  147.235791  3.344450  0.038282
  7384.803  7384.790  0.500  3.779067  147.161409  3.361754  0.041284
  7388.028  7388.020  0.500  3.773332  147.099781  3.379674  0.042600
  7391.279  7391.270  0.500  3.767737  147.020196  3.396797  0.042647
  7394.554  7394.550  0.500  3.762516  146.928041  3.412439  0.042165
  7397.848  7397.840  0.500  3.756634  146.815940  3.429951  0.041918
  7401.155  7401.150  0.500  3.750765  146.719517  3.447874  0.042037
  7404.486  7404.470  0.500  3.743541  146.608679  3.470248  0.042430
  7407.829  7407.820  0.500  3.735222  146.550516  3.497848  0.042738
  7411.201  7411.190  0.500  3.727304  146.515524  3.524815  0.042966
  7414.578  7414.570  0.500  3.719918  146.418078  3.548583  0.043216
  7417.982  7417.980  0.500  3.713691  146.334445  3.568707  0.043664
  7421.408  7421.400  0.500  3.709034  146.228548  3.582772  0.044313
  7424.856  7424.850  0.500  3.704367  146.134263  3.597211  0.045339
  7428.324  7428.310  0.500  3.699229  146.026714  3.613079  0.046220
  7431.798  7431.790  0.500  3.694006  146.326599  3.639460  0.046696
  7435.298  7435.290  0.500  3.688212  146.403807  3.662540  0.046782
  7438.819  7438.810  0.500  3.682210  146.274620  3.681337  0.046417
  7442.357  7442.350  0.500  3.676258  146.143513  3.699995  0.045118
  7445.910  7445.900  0.500  3.670714  142.253878  3.621539  0.042903
  7449.490  7449.480  0.500  3.665292  146.083819  3.739261  0.043478
  7453.095  7453.080  0.500  3.659870  144.798145  3.726505  0.042844
  7456.702  7456.690  0.500  3.654149  145.843476  3.774941  0.043535
  7460.333  7460.320  0.500  3.648481  145.181481  3.779168  0.043923
  7463.988  7463.980  0.500  3.642208  145.592402  3.813710  0.045004
  7467.655  7467.650  0.500  3.635968  141.597576  3.732288  0.045162
  7471.343  7471.340  0.500  3.629518  145.532235  3.860820  0.048216
  7475.058  7475.050  0.500  3.623663  145.424197  3.880608  0.050055
  7478.794  7478.780  0.500  3.617961  145.315420  3.899881  0.051657
  7482.536  7482.520  0.500  3.612215  145.158250  3.918110  0.052928
  7486.303  7486.290  0.500  3.606597  144.962183  3.934861  0.054603
  7490.093  7490.080  0.500  3.600420  144.906032  3.957710  0.056391
  7493.897  7493.880  0.500  3.594608  144.796423  3.977766  0.057832
  7497.741  7497.710  0.500  3.588462  144.707919  3.999843  0.058553
  7501.560  7501.550  0.500  3.582171  144.566660  4.021158  0.058791
  7505.431  7505.410  0.500  3.576122  144.406503  4.041075  0.058577
  7509.307  7509.290  0.500  3.570322  144.285734  4.061178  0.058690
  7513.184  7513.190  0.500  3.564856  144.173926  4.080276  0.059442
  7517.130  7517.110  0.500  3.558852  144.056962  4.101516  0.060157
  7521.076  7521.050  0.500  3.553242  143.887821  4.119748  0.060846
  7525.019  7525.010  0.500  3.547557  143.792124  4.140481  0.061424
  7528.997  7528.980  0.500  3.542095  143.661807  4.159384  0.061576
  7533.002  7532.980  0.500  3.536326  143.521074  4.179350  0.061627
  7537.023  7536.990  0.500  3.530267  143.367366  4.200246  0.062167
  7541.053  7541.030  0.500  3.523894  143.193206  4.221964  0.062793
  7545.115  7545.080  0.500  3.517287  143.056342  4.245892  0.063809
  7549.178  7549.150  0.500  3.511004  142.922093  4.268641  0.064574
  7553.273  7553.240  0.500  3.504345  142.796607  4.293387  0.064825
  7557.343  7557.350  0.500  3.497635  142.668764  4.318422  0.064757
  7561.511  7561.480  0.500  3.491086  142.533078  4.342664  0.064636
  7565.617  7565.630  0.500  3.484413  142.343134  4.365913  0.064803
  7569.811  7569.790  0.500  3.477911  142.240515  4.391224  0.065768
  7574.010  7573.980  0.500  3.471700  142.072760  4.413372  0.067081
  7578.167  7578.180  0.500  3.465335  141.917809  4.436711  0.068987
  7582.407  7582.410  0.500  3.458923  141.770780  4.460623  0.071076
  7586.638  7586.650  0.500  3.452983  141.556243  4.480409  0.072741
  7590.895  7590.910  0.500  3.446989  141.368795  4.501374  0.073895
  7595.182  7595.190  0.500  3.441114  141.114124  4.519744  0.074712
  7599.511  7599.490  0.500  3.434869  140.836684  4.539113  0.075227
  7603.828  7603.810  0.500  3.428872  140.303399  4.549125  0.075695
  7608.172  7608.150  0.500  3.422366  140.050784  4.570577  0.076782
  7612.504  7612.510  0.500  3.416009  139.824389  4.592287  0.078245
  7616.913  7616.890  0.500  3.409806  139.763883  4.618865  0.079474
  7621.302  7621.280  0.500  3.403296  139.861993  4.652292  0.080088
  7625.716  7625.700  0.500  3.397013  139.885918  4.682414  0.080834
  7630.146  7630.130  0.500  3.390881  139.790733  4.708010  0.081616
  7634.576  7634.580  0.500  3.384502  139.650545  4.733386  0.082686
  7639.076  7639.050  0.500  3.377622  139.489320  4.760564  0.084302
  7643.532  7643.540  0.500  3.371236  139.312394  4.784986  0.085794
  7648.035  7648.050  0.500  3.364354  139.148148  4.812349  0.087257
  7652.566  7652.580  0.500  3.358008  138.972186  4.836859  0.088496
  7657.111  7657.130  0.500  3.351965  138.762471  4.858834  0.089249
  7661.713  7661.700  0.500  3.345657  138.589794  4.883499  0.090167
  7666.297  7666.280  0.500  3.338839  138.379376  4.909441  0.090578
  7670.871  7670.890  0.500  3.332480  138.199968  4.934355  0.090973
  7675.491  7675.510  0.500  3.325863  137.985947  4.959418  0.091389
  7680.151  7680.160  0.500  3.319474  137.812147  4.984918  0.092156
  7684.803  7684.820  0.500  3.313063  137.475387  5.004721  0.092669
  7689.488  7689.500  0.500  3.306279  137.609634  5.043710  0.093997
  7694.189  7694.200  0.500  3.299920  137.271637  5.063418  0.095506
  7698.911  7698.920  0.500  3.293641  137.109797  5.089304  0.096810
  7703.647  7703.660  0.500  3.287109  136.842587  5.112673  0.098467
  7708.397  7708.410  0.500  3.280425  136.785903  5.144826  0.099808
  7713.172  7713.190  0.500  3.274123  136.536162  5.167903  0.101388
  7717.980  7717.990  0.500  3.267301  136.258187  5.192685  0.103218
  7722.788  7722.800  0.500  3.260983  136.140775  5.221089  0.104668
  7727.616  7727.630  0.500  3.254243  135.933401  5.248392  0.106183
  7732.508  7732.490  0.500  3.247593  135.673135  5.273296  0.107281
  7737.353  7737.360  0.500  3.240911  135.351845  5.296079  0.108407
  7742.238  7742.250  0.500  3.234188  135.392055  5.333389  0.109720
  7747.147  7747.160  0.500  3.227450  135.159626  5.360230  0.111189
  7752.073  7752.090  0.500  3.220680  134.947527  5.388170  0.112446
  7757.010  7757.030  0.500  3.214056  134.725182  5.415043  0.113765
  7761.977  7762.000  0.500  3.207453  134.521100  5.442660  0.115211
  7767.010  7766.990  0.500  3.200579  134.297814  5.471108  0.117237
  7772.013  7771.990  0.500  3.193959  134.084022  5.498676  0.118535
  7777.016  7777.020  0.500  3.187191  133.906498  5.528687  0.120284
  7782.064  7782.060  0.500  3.180813  133.718695  5.556263  0.122067
  7787.113  7787.120  0.500  3.174164  133.535510  5.585667  0.123436
  7792.190  7792.200  0.500  3.167356  133.358176  5.616355  0.125093
  7797.295  7797.300  0.500  3.160777  133.095729  5.642297  0.126552
  7802.404  7802.420  0.500  3.154714  132.906231  5.668533  0.127635
  7807.564  7807.560  0.500  3.147728  132.691813  5.699062  0.128864
  7812.710  7812.720  0.500  3.141161  132.460347  5.726604  0.130153
  7817.892  7817.900  0.500  3.134228  132.284432  5.758782  0.131603
  7823.078  7823.090  0.500  3.127869  132.046023  5.785074  0.133046
  7828.311  7828.310  0.500  3.121026  131.787459  5.813394  0.134456
  7833.528  7833.540  0.500  3.114494  131.566937  5.841698  0.136098
  7838.786  7838.790  0.500  3.107884  131.083805  5.858848  0.137308
  7844.035  7844.060  0.500  3.100950  131.199631  5.904829  0.139155
  7849.331  7849.350  0.500  3.094241  130.865506  5.929435  0.140926
  7854.640  7854.660  0.500  3.087574  129.786456  5.919881  0.141684
  7859.972  7859.990  0.500  3.080886  130.437413  5.989496  0.144372
  7865.322  7865.340  0.500  3.074231  130.250746  6.020863  0.146759
  7870.685  7870.710  0.500  3.067433  130.041557  6.052195  0.148659
  7876.101  7876.090  0.500  3.060839  129.856141  6.083551  0.150585
  7881.506  7881.500  0.500  3.054035  129.597726  6.112896  0.152802
  7886.931  7886.920  0.500  3.047115  129.351325  6.143637  0.154767
  7892.357  7892.370  0.500  3.040407  129.099837  6.172961  0.156579
  7897.816  7897.830  0.500  3.033992  128.760960  6.196385  0.158384
  7903.297  7903.310  0.500  3.026894  128.601731  6.232804  0.160616
  7908.789  7908.810  0.500  3.020320  128.364734  6.262353  0.162704
  7914.310  7914.330  0.500  3.013444  128.119289  6.293501  0.164663
  7919.895  7919.870  0.500  3.006820  127.826772  6.320865  0.166617
  7925.399  7925.420  0.500  3.000146  127.584022  6.351109  0.168632
  7930.992  7931.000  0.500  2.993622  127.183529  6.372608  0.170496
  7936.578  7936.600  0.500  2.986798  126.861021  6.399975  0.172365
  7942.195  7942.210  0.500  2.980418  126.915773  6.443717  0.174200
  7947.867  7947.850  0.500  2.973517  126.600037  6.472196  0.176011
  7953.479  7953.500  0.500  2.966470  126.203862  6.497572  0.177825
  7959.143  7959.170  0.500  2.959767  125.983879  6.529870  0.179920
  7964.837  7964.860  0.500  2.952911  125.650757  6.557406  0.181889

File: xdidata/Fe/Fe-Chondrodite.xdi
# XDI/1.0 BlueSky/1.10.0 BMM/2023-1.0-py310-tiled
# Beamline.name: BMM (06BM) -- Beamline for Materials Measurement (NIST)
# Beamline.xray_source: NSLS-II three-pole wiggler
# Beamline.collimation: paraboloid mirror, 5 nm Rh on 30 nm Pt
# Beamline.focusing: not in use
# Beamline.harmonic_rejection: flat mirror, Si stripe, pitch = 7.0 mrad relative to beam
# Beamline.software: Bluesky 1.10.0, Ophyd 1.7.0, DataBroker 2.0.0b13, Python 3.10.8, 2023-1.0-py310-tiled
# Detector.I0: 10 cm N2
# Detector.I1: 25 cm N2
# Detector.I2: 25 cm N2
# Element.symbol: Fe
# Element.edge: K
# Element.reference: Fe
# Element.reference_material: Fe foil
# Facility.name: NSLS-II
# Facility.energy: 3.0
# Facility.current: 399.8
# Facility.mode: top-off
# Facility.GUP: 123456
# Facility.SAF: 301027
# Facility.cycle: 2023-2
# Mono.name: Si(111)
# Mono.d_spacing: 3.1351860
# Mono.encoder_resolution: 0.0000050 deg/ct
# Mono.angle_offset: 16.0754326 deg
# Mono.scan_mode: pseudo channel cut
# Mono.scan_type: step
# Mono.direction: forward in energy
# Sample.name: (Mg,Fe)5(SiO)2(F,OH,O)2
# Sample.prep: PEG pellet
# Sample.x: 142.329 mm
# Sample.y: 114.126 mm
# Sample.SDD_position: 205.000 mm
# Scan.experimenters: Bruce Ravel
# Scan.edge_energy: 7112.0
# Scan.start_time: 2023-05-05T20:19:46
# Scan.end_time: 2023-05-05T20:28:06
# Scan.transient_id: 74616
# Scan.uid: ca4c7060-7cb4-4ca4-b453-f85e409dfc8f
# Scan.plot_hint: ln(I0/It)  --  ln($5/$6)
# Column.1: energy eV
# Column.2: requested_energy eV
# Column.3: measurement_time seconds
# Column.4: xmu 
# Column.5: I0 nA
# Column.6: It nA
# Column.7: Ir nA
# ///////////
# courtesy Martin Stennett, University of Sheffield
# -----------
# energy  requested_energy  measurement_time  xmu  I0  It  Ir
  6912.005  6912.000  0.500  1.783946  154.415937  25.937866  4.866984
  6922.007  6922.000  0.500  1.773841  154.260152  26.174871  4.947491
  6932.017  6932.000  0.500  1.763402  154.205277  26.440110  5.032678
  6942.031  6942.000  0.500  1.753034  154.219039  26.718068  5.121063
  6952.002  6952.000  0.500  1.742935  154.198256  26.985633  5.207858
  6962.006  6962.000  0.500  1.732634  154.189469  27.263475  5.298103
  6972.012  6972.000  0.500  1.722590  154.169629  27.535161  5.388093
  6982.017  6982.000  0.500  1.712601  154.564264  27.882771  5.493697
  6992.010  6992.000  0.500  1.702527  154.607038  28.172862  5.588859
  7002.011  7002.000  0.500  1.692516  154.565253  28.448630  5.681004
  7012.010  7012.000  0.500  1.682758  154.507970  28.716959  5.772146
  7022.016  7022.000  0.500  1.672842  154.434524  28.989351  5.864872
  7032.010  7032.000  0.500  1.663066  154.370834  29.262052  5.958861
  7042.008  7042.000  0.500  1.653358  154.277333  29.529631  6.050550
  7052.003  7052.000  0.500  1.643696  154.177614  29.797044  6.141118
  7062.008  7062.000  0.500  1.634085  153.455370  29.943861  6.205416
  7072.007  7072.000  0.500  1.624807  153.957949  30.321964  6.315241
  7081.978  7082.000  0.500  1.615499  153.876016  30.589239  6.393431
  7083.983  7084.000  0.500  1.613728  153.642825  30.597016  6.398246
  7085.982  7086.000  0.500  1.611858  153.760225  30.677697  6.417965
  7087.983  7088.000  0.500  1.610181  153.752270  30.727608  6.428353
  7089.985  7090.000  0.500  1.608432  153.748437  30.780623  6.438595
  7091.993  7092.000  0.500  1.606524  153.712610  30.832244  6.447573
  7093.989  7094.000  0.500  1.604682  153.683974  30.883320  6.454165
  7096.528  7096.000  0.500  1.602717  153.646786  30.936567  6.456099
  7097.980  7098.000  0.500  1.601233  153.667286  30.986650  6.456021
  7100.105  7100.000  0.500  1.599596  153.597657  31.023360  6.446344
  7101.986  7102.000  0.500  1.598251  153.578804  31.061308  6.427080
  7102.288  7102.300  0.500  1.597900  153.586499  31.073776  6.425519
  7102.587  7102.600  0.500  1.597663  153.567620  31.077296  6.420636
  7102.884  7102.900  0.500  1.597423  153.561385  31.083521  6.416085
  7103.199  7103.200  0.500  1.597239  153.547415  31.086413  6.410915
  7103.496  7103.500  0.500  1.597341  153.523032  31.078288  6.401673
  7103.793  7103.800  0.500  1.596860  153.518201  31.092274  6.397377
  7104.093  7104.100  0.500  1.596572  153.482626  31.094022  6.389145
  7104.392  7104.400  0.500  1.596209  153.497723  31.108350  6.384529
  7104.683  7104.700  0.500  1.596030  153.496525  31.113693  6.375409
  7104.983  7105.000  0.500  1.595844  153.475095  31.115149  6.366805
  7105.285  7105.300  0.500  1.595746  153.470618  31.117277  6.355989
  7105.589  7105.600  0.500  1.595541  153.478014  31.125140  6.344875
  7105.884  7105.900  0.500  1.595271  153.448615  31.127593  6.331928
  7106.192  7106.200  0.500  1.595090  153.401647  31.123713  6.316740
  7106.490  7106.500  0.500  1.594923  153.429757  31.134614  6.302455
  7106.787  7106.800  0.500  1.594810  153.432513  31.138677  6.285932
  7107.089  7107.100  0.500  1.594619  153.415394  31.141146  6.265767
  7107.389  7107.400  0.500  1.594452  153.401394  31.143516  6.244369
  7107.689  7107.700  0.500  1.594330  153.390129  31.145040  6.217958
  7107.987  7108.000  0.500  1.594279  153.371546  31.142836  6.186883
  7108.284  7108.300  0.500  1.594019  153.365353  31.149671  6.153317
  7108.582  7108.600  0.500  1.593868  153.357642  31.152821  6.112870
  7108.893  7108.900  0.500  1.593767  153.357264  31.155881  6.063608
  7109.191  7109.200  0.500  1.593707  153.336344  31.153504  6.000837
  7109.486  7109.500  0.500  1.593789  153.308190  31.145245  5.922327
  7109.793  7109.800  0.500  1.593754  153.309995  31.146693  5.817644
  7110.088  7110.100  0.500  1.593846  153.282236  31.138192  5.674826
  7110.393  7110.400  0.500  1.594328  153.268438  31.120388  5.465693
  7110.701  7110.700  0.500  1.594721  153.254821  31.105402  5.176694
  7110.995  7111.000  0.500  1.595455  153.229185  31.077374  4.808032
  7111.293  7111.300  0.500  1.596533  153.214944  31.041000  4.361095
  7111.593  7111.600  0.500  1.597198  153.132696  31.003705  3.898703
  7111.889  7111.900  0.500  1.597313  153.117492  30.997060  3.479744
  7112.196  7112.200  0.500  1.597346  153.072910  30.987017  3.145229
  7112.492  7112.500  0.500  1.596959  153.045600  30.993483  2.901095
  7112.786  7112.800  0.500  1.596713  153.055586  31.003123  2.716590
  7113.092  7113.100  0.500  1.596472  153.038757  31.007190  2.565049
  7113.397  7113.400  0.500  1.596449  153.006149  31.001286  2.433562
  7113.697  7113.700  0.500  1.596610  153.013033  30.997691  2.313697
  7113.998  7114.000  0.500  1.596221  152.995882  31.006297  2.206935
  7114.296  7114.300  0.500  1.596016  152.988914  31.011233  2.114120
  7114.598  7114.600  0.500  1.595685  152.967877  31.017243  2.037247
  7114.897  7114.900  0.500  1.595472  152.953857  31.021002  1.976215
  7115.204  7115.200  0.500  1.595470  152.934118  31.017047  1.931311
  7115.500  7115.500  0.500  1.595911  152.917505  31.000017  1.899138
  7115.796  7115.800  0.500  1.596493  152.910816  30.980607  1.875188
  7116.094  7116.100  0.500  1.597536  152.911886  30.948542  1.856144
  7116.393  7116.400  0.500  1.598657  152.894369  30.910310  1.835433
  7116.698  7116.700  0.500  1.600288  152.883349  30.857726  1.806776
  7116.994  7117.000  0.500  1.602275  152.865910  30.792969  1.766397
  7117.293  7117.300  0.500  1.605073  152.845380  30.702795  1.707856
  7117.600  7117.600  0.500  1.609188  152.845258  30.576697  1.627958
  7117.900  7117.900  0.500  1.614480  152.810687  30.408435  1.531246
  7118.203  7118.200  0.500  1.621946  152.796976  30.179526  1.420079
  7118.504  7118.500  0.500  1.632550  152.785279  29.858920  1.304902
  7118.801  7118.800  0.500  1.645831  152.758765  29.459880  1.192982
  7119.097  7119.100  0.500  1.662766  152.751831  28.963845  1.084976
  7119.402  7119.400  0.500  1.683224  152.734016  28.374030  0.982091
  7119.703  7119.700  0.500  1.705389  152.714095  27.748415  0.886353
  7120.000  7120.000  0.500  1.728007  152.722415  27.129325  0.797455
  7120.294  7120.300  0.500  1.749749  152.706182  26.543007  0.715657
  7120.595  7120.600  0.500  1.768781  152.705979  26.042604  0.642276
  7120.896  7120.900  0.500  1.783315  152.672501  25.661193  0.579539
  7121.206  7121.200  0.500  1.793310  152.650778  25.402375  0.526821
  7121.498  7121.500  0.500  1.801592  152.643257  25.191613  0.484804
  7121.795  7121.800  0.500  1.809775  152.616821  24.982003  0.449088
  7122.102  7122.100  0.500  1.818066  152.598427  24.772735  0.417320
  7122.403  7122.400  0.500  1.825000  152.579913  24.598580  0.390857
  7122.705  7122.700  0.500  1.831333  152.581074  24.443463  0.367899
  7123.006  7123.000  0.500  1.838096  152.569755  24.276927  0.347734
  7123.301  7123.300  0.500  1.847532  152.545196  24.045034  0.329342
  7123.600  7123.600  0.500  1.860398  152.532049  23.735615  0.311784
  7123.903  7123.900  0.500  1.877850  152.548570  23.327508  0.294956
  7124.204  7124.200  0.500  1.898224  152.521970  22.853061  0.278982
  7124.499  7124.500  0.500  1.921228  152.495748  22.329504  0.263130
  7124.796  7124.800  0.500  1.945236  152.483554  21.798063  0.248504
  7125.095  7125.100  0.500  1.968200  152.460347  21.299952  0.235210
  7125.403  7125.400  0.500  1.988912  152.446176  20.861377  0.222835
  7125.700  7125.700  0.500  2.006715  152.415991  20.489220  0.212412
  7125.999  7126.000  0.500  2.022027  152.406583  20.176617  0.202908
  7126.301  7126.300  0.500  2.035114  152.375374  19.910219  0.194137
  7126.602  7126.600  0.500  2.044851  152.353698  19.714491  0.185888
  7126.906  7126.900  0.500  2.048954  152.328210  19.630487  0.178661
  7127.208  7127.200  0.500  2.046285  152.303968  19.679804  0.172249
  7127.503  7127.500  0.500  2.037566  152.293290  19.850760  0.167114
  7127.800  7127.800  0.500  2.025334  152.269386  20.091915  0.162139
  7128.102  7128.100  0.500  2.011349  152.249523  20.372206  0.157055
  7128.403  7128.400  0.500  1.998392  152.216814  20.633454  0.151895
  7128.701  7128.700  0.500  1.987622  152.193640  20.853703  0.145814
  7128.996  7129.000  0.500  1.980105  152.172803  21.008181  0.139576
  7129.295  7129.300  0.500  1.976079  152.160176  21.091182  0.133306
  7129.595  7129.600  0.500  1.975151  152.113797  21.104317  0.127172
  7129.897  7129.900  0.500  1.976375  152.102217  21.076905  0.121223
  7130.203  7130.200  0.500  1.977804  152.066942  21.041934  0.116603
  7130.502  7130.500  0.500  1.977586  151.964649  21.032354  0.113180
  7130.800  7130.800  0.500  1.973735  152.016698  21.120737  0.111459
  7131.104  7131.100  0.500  1.965751  151.983876  21.285444  0.111247
  7131.402  7131.400  0.500  1.953492  151.970190  21.546053  0.113185
  7131.708  7131.700  0.500  1.937529  151.928462  21.886729  0.117034
  7132.003  7132.000  0.500  1.921341  151.892726  22.238689  0.121955
  7132.297  7132.300  0.500  1.905252  151.910822  22.602064  0.128168
  7132.594  7132.600  0.500  1.890533  151.913646  22.937637  0.135224
  7132.903  7132.900  0.500  1.876822  151.905644  23.253085  0.143115
  7133.198  7133.200  0.500  1.865079  151.880056  23.523777  0.151067
  7133.496  7133.500  0.500  1.855165  151.896478  23.760720  0.159110
  7133.798  7133.800  0.500  1.847057  151.919524  23.957796  0.167251
  7134.098  7134.100  0.500  1.840807  152.376289  24.180496  0.175578
  7134.400  7134.400  0.500  1.835934  152.390141  24.300812  0.182652
  7134.703  7134.700  0.500  1.832424  152.382798  24.385097  0.189149
  7135.001  7135.000  0.500  1.829110  152.366544  24.463423  0.194732
  7135.301  7135.300  0.500  1.826015  152.370899  24.539951  0.199765
  7135.603  7135.600  0.500  1.822879  152.348841  24.613474  0.204409
  7135.905  7135.900  0.500  1.820092  152.323435  24.678039  0.207956
  7136.199  7136.200  0.500  1.817438  152.314846  24.742244  0.210724
  7136.503  7136.500  0.500  1.814275  152.356363  24.827384  0.212800
  7136.795  7136.800  0.500  1.811389  152.347586  24.897701  0.214122
  7136.998  7137.000  0.500  1.809314  152.292615  24.940429  0.214601
  7137.998  7137.990  0.500  1.802998  152.312702  25.101752  0.212252
  7139.005  7138.990  0.500  1.807361  152.319715  24.993621  0.202430
  7140.021  7140.010  0.500  1.814294  152.305282  24.818582  0.191350
  7141.087  7141.060  0.500  1.811985  152.318711  24.878161  0.185269
  7142.110  7142.120  0.500  1.804626  152.255409  25.051496  0.185402
  7143.186  7143.200  0.500  1.797171  152.265482  25.240616  0.189474
  7144.287  7144.300  0.500  1.793262  152.270028  25.340230  0.193460
  7145.417  7145.420  0.500  1.790204  152.256065  25.415514  0.193275
  7146.554  7146.560  0.500  1.784388  152.264060  25.565109  0.187505
  7147.707  7147.710  0.500  1.776017  152.247149  25.777150  0.177468
  7148.890  7148.890  0.500  1.767831  152.242982  25.988299  0.167082
  7150.076  7150.080  0.500  1.762422  152.223630  26.125942  0.160021
  7151.301  7151.300  0.500  1.760904  152.233204  26.167279  0.155427
  7152.532  7152.530  0.500  1.763234  152.219476  26.104028  0.151960
  7153.782  7153.780  0.500  1.768216  152.195976  25.970293  0.149620
  7155.054  7155.050  0.500  1.775990  152.193254  25.768703  0.149498
  7156.337  7156.340  0.500  1.784602  152.170601  25.543945  0.151043
  7157.654  7157.650  0.500  1.790920  152.157527  25.380882  0.152570
  7158.982  7158.980  0.500  1.794299  152.135825  25.291659  0.152970
  7160.332  7160.330  0.500  1.797584  152.113825  25.205070  0.152759
  7161.703  7161.700  0.500  1.802062  152.068130  25.084921  0.152989
  7163.080  7163.080  0.500  1.806090  152.054505  24.981829  0.155149
  7164.497  7164.490  0.500  1.809197  151.997755  24.895037  0.157641
  7165.920  7165.910  0.500  1.812505  151.939751  24.803356  0.159807
  7167.353  7167.350  0.500  1.816843  151.905132  24.690369  0.161195
  7168.816  7168.810  0.500  1.820529  151.862376  24.592604  0.162429
  7170.292  7170.290  0.500  1.821870  151.841218  24.556231  0.165199
  7171.793  7171.790  0.500  1.822129  151.809701  24.544779  0.169823
  7173.314  7173.310  0.500  1.820173  151.770507  24.586485  0.177590
  7174.851  7174.850  0.500  1.817252  151.738592  24.653215  0.187760
  7176.420  7176.410  0.500  1.814001  151.712934  24.729300  0.199365
  7177.985  7177.980  0.500  1.810991  151.688853  24.799907  0.210538
  7179.589  7179.580  0.500  1.809010  151.661596  24.844631  0.218290
  7181.195  7181.190  0.500  1.806354  151.634642  24.906268  0.220623
  7182.836  7182.830  0.500  1.802372  151.605055  25.000763  0.219487
  7184.490  7184.480  0.500  1.797405  151.587256  25.122313  0.215997
  7186.152  7186.150  0.500  1.791483  151.535412  25.262893  0.208956
  7187.846  7187.840  0.500  1.785084  151.501338  25.419334  0.199770
  7189.552  7189.550  0.500  1.778628  151.484196  25.581099  0.190474
  7191.292  7191.280  0.500  1.772621  149.942150  25.473232  0.178309
  7193.039  7193.030  0.500  1.767376  151.097145  25.804438  0.170743
  7194.801  7194.790  0.500  1.763568  151.287371  25.935509  0.168164
  7196.593  7196.580  0.500  1.761090  151.247099  25.992946  0.172142
  7198.394  7198.380  0.500  1.759103  151.208164  26.037942  0.180988
  7200.224  7200.210  0.500  1.757425  151.165539  26.074300  0.193671
  7202.057  7202.050  0.500  1.755496  151.133437  26.119115  0.209065
  7203.920  7203.910  0.500  1.752975  151.071224  26.174265  0.226945
  7205.799  7205.790  0.500  1.750048  151.041823  26.245869  0.244015
  7207.697  7207.690  0.500  1.747494  150.973696  26.301124  0.252769
  7209.618  7209.610  0.500  1.746171  150.920968  26.326735  0.245524
  7211.560  7211.550  0.500  1.746235  150.882046  26.318274  0.220846
  7213.523  7213.510  0.500  1.747327  150.813401  26.277580  0.187141
  7215.493  7215.480  0.500  1.748326  150.768270  26.243491  0.156229
  7217.485  7217.480  0.500  1.748534  150.712678  26.228355  0.133655
  7219.502  7219.490  0.500  1.748107  150.665509  26.231338  0.121459
  7221.529  7221.520  0.500  1.747085  150.609508  26.248405  0.119166
  7223.588  7223.580  0.500  1.746091  150.538599  26.262133  0.126833
  7225.660  7225.650  0.500  1.744567  150.424442  26.282248  0.142992
  7227.755  7227.740  0.500  1.742360  147.806830  25.881969  0.162733
  7229.858  7229.850  0.500  1.739751  150.609248  26.441571  0.192927
  7231.995  7231.980  0.500  1.737211  150.530506  26.494960  0.222862
  7234.128  7234.120  0.500  1.734796  150.445987  26.544120  0.250732
  7236.308  7236.290  0.500  1.732702  150.435837  26.597972  0.271602
  7238.485  7238.480  0.500  1.730816  150.389263  26.639916  0.280896
  7240.692  7240.680  0.500  1.729675  150.364759  26.665981  0.280119
  7242.910  7242.900  0.500  1.729284  150.337569  26.671598  0.270628
  7245.160  7245.150  0.500  1.729170  147.508808  26.172717  0.252064
  7247.419  7247.410  0.500  1.728606  150.065675  26.641424  0.245340
  7249.703  7249.690  0.500  1.727165  150.071546  26.680888  0.240506
  7252.003  7251.990  0.500  1.724520  149.988329  26.736722  0.243485
  7254.324  7254.310  0.500  1.720938  147.655978  26.415408  0.247582
  7256.662  7256.650  0.500  1.717374  150.055413  26.940493  0.257929
  7259.010  7259.000  0.500  1.713994  149.883188  27.000687  0.256669
  7261.397  7261.380  0.500  1.710794  149.443245  27.007709  0.249425
  7263.787  7263.770  0.500  1.707523  138.981558  25.199346  0.226111
  7266.205  7266.190  0.500  1.704422  149.624123  27.213256  0.239128
  7268.632  7268.620  0.500  1.701254  150.256618  27.415009  0.234306
  7271.079  7271.070  0.500  1.698618  150.182845  27.473871  0.223817
  7273.565  7273.550  0.500  1.696301  149.048278  27.329566  0.210891
  7276.049  7276.040  0.500  1.694319  150.225667  27.600093  0.206380
  7278.557  7278.550  0.500  1.692029  150.159212  27.651145  0.202836
  7281.085  7281.070  0.500  1.689441  150.125745  27.716622  0.197322
  7283.633  7283.620  0.500  1.686615  149.104134  27.605899  0.189518
  7286.200  7286.190  0.500  1.683824  149.742901  27.801652  0.183892
  7288.790  7288.770  0.500  1.681251  149.823939  27.888380  0.181736
  7291.391  7291.380  0.500  1.678748  149.797461  27.953314  0.188907
  7294.012  7294.000  0.500  1.675510  149.755307  28.036093  0.205551
  7296.666  7296.650  0.500  1.672586  149.686071  28.105184  0.227839
  7299.316  7299.310  0.500  1.669274  149.561962  28.175048  0.250483
  7302.006  7301.990  0.500  1.666539  147.839907  27.926908  0.267063
  7304.705  7304.690  0.500  1.663676  149.690277  28.357523  0.286118
  7307.422  7307.410  0.500  1.660610  149.620878  28.431410  0.297037
  7310.159  7310.150  0.500  1.658161  149.528522  28.483538  0.301751
  7312.912  7312.900  0.500  1.655488  149.463762  28.547391  0.302168
  7315.696  7315.680  0.500  1.652909  149.395673  28.608075  0.302677
  7318.481  7318.470  0.500  1.650705  149.313843  28.655509  0.304327
  7321.307  7321.290  0.500  1.648675  149.275975  28.706460  0.306480
  7324.139  7324.120  0.500  1.647003  149.226162  28.744890  0.307858
  7326.981  7326.970  0.500  1.644960  149.145636  28.788138  0.308680
  7329.861  7329.850  0.500  1.642719  149.081509  28.840304  0.311119
  7332.757  7332.740  0.500  1.640762  149.046224  28.889956  0.317129
  7335.665  7335.650  0.500  1.638598  149.023441  28.948129  0.325273
  7338.585  7338.570  0.500  1.636571  147.738646  28.756787  0.327280
  7341.529  7341.520  0.500  1.634061  148.759149  29.028194  0.327412
  7344.497  7344.490  0.500  1.631200  148.738953  29.107413  0.316390
  7347.488  7347.470  0.500  1.628016  148.707489  29.194048  0.300516
  7350.498  7350.480  0.500  1.624601  148.641349  29.280903  0.285056
  7353.517  7353.500  0.500  1.621239  148.578761  29.367123  0.272405
  7356.562  7356.550  0.500  1.618146  148.497826  29.442054  0.261834
  7359.625  7359.610  0.500  1.614833  148.410450  29.522390  0.252857
  7362.703  7362.690  0.500  1.611560  148.341312  29.605383  0.246572
  7365.799  7365.790  0.500  1.608340  148.245337  29.681643  0.244482
  7368.921  7368.910  0.500  1.604936  148.187002  29.771111  0.248276
  7372.069  7372.050  0.500  1.601453  148.121209  29.861739  0.259638
  7375.216  7375.200  0.500  1.598301  148.035515  29.938684  0.279667
  7378.393  7378.380  0.500  1.595125  147.956619  30.017894  0.309417
  7381.579  7381.570  0.500  1.592101  147.871069  30.091396  0.343565
  7384.801  7384.790  0.500  1.588771  147.794187  30.176091  0.370333
  7388.033  7388.020  0.500  1.585807  147.716904  30.249839  0.381893
  7391.282  7391.270  0.500  1.582747  147.654914  30.329808  0.380927
  7394.563  7394.550  0.500  1.579478  147.569257  30.411466  0.375123
  7397.846  7397.840  0.500  1.576385  147.474551  30.486083  0.371018
  7401.164  7401.150  0.500  1.573499  147.766873  30.634812  0.372629
  7404.481  7404.470  0.500  1.570740  147.615982  30.688080  0.374675
  7407.833  7407.820  0.500  1.567920  147.579389  30.767102  0.375190
  7411.196  7411.190  0.500  1.565109  147.520928  30.841490  0.375871
  7414.580  7414.570  0.500  1.562401  147.412779  30.902451  0.375953
  7417.989  7417.980  0.500  1.559176  147.299283  30.978409  0.378209
  7421.406  7421.400  0.500  1.556477  147.191143  31.039335  0.383408
  7424.856  7424.850  0.500  1.553917  147.104437  31.100553  0.392436
  7428.317  7428.310  0.500  1.550971  147.012870  31.172903  0.399139
  7431.800  7431.790  0.500  1.547888  146.911891  31.247684  0.400518
  7435.301  7435.290  0.500  1.544814  146.810790  31.322313  0.399621
  7438.816  7438.810  0.500  1.541495  146.691585  31.400927  0.394587
  7442.357  7442.350  0.500  1.538474  146.541320  31.463662  0.384693
  7445.907  7445.900  0.500  1.535411  142.652191  30.722584  0.364651
  7449.490  7449.480  0.500  1.532439  146.476210  31.640047  0.367238
  7453.093  7453.080  0.500  1.529309  145.143542  31.450468  0.362263
  7456.704  7456.690  0.500  1.525896  146.236669  31.795661  0.366934
  7460.333  7460.320  0.500  1.522511  145.620603  31.769100  0.369191
  7463.992  7463.980  0.500  1.519037  145.994285  31.961465  0.377097
  7467.660  7467.650  0.500  1.515742  142.013936  31.192672  0.377735
  7471.350  7471.340  0.500  1.512412  145.938002  32.161496  0.402745
  7475.058  7475.050  0.500  1.509040  145.812851  32.242465  0.416502
  7478.789  7478.780  0.500  1.505573  145.689021  32.326961  0.427789
  7482.533  7482.520  0.500  1.502173  145.560769  32.408482  0.438243
  7486.303  7486.290  0.500  1.498826  145.415104  32.484619  0.451091
  7490.098  7490.080  0.500  1.495362  145.279572  32.566940  0.465012
  7493.895  7493.880  0.500  1.492138  145.201392  32.654525  0.475147
  7497.731  7497.710  0.500  1.488888  145.092998  32.736378  0.479922
  7501.570  7501.550  0.500  1.485335  144.967636  32.824519  0.478957
  7505.424  7505.410  0.500  1.482056  144.849772  32.905536  0.477441
  7509.302  7509.290  0.500  1.478835  144.702104  32.978034  0.477815
  7513.206  7513.190  0.500  1.475583  144.590917  33.060038  0.481110
  7517.133  7517.110  0.500  1.472493  144.439783  33.127683  0.485915
  7521.057  7521.050  0.500  1.469258  144.328415  33.209409  0.490715
  7525.019  7525.010  0.500  1.466068  144.199252  33.285690  0.493075
  7528.999  7528.980  0.500  1.462645  144.063860  33.368473  0.493495
  7532.997  7532.980  0.500  1.459311  143.901114  33.442088  0.494275
  7537.006  7536.990  0.500  1.456043  143.751807  33.516760  0.497479
  7541.048  7541.030  0.500  1.452696  143.635269  33.601839  0.502205
  7545.102  7545.080  0.500  1.449448  143.471325  33.672707  0.507307
  7549.183  7549.150  0.500  1.445851  143.338974  33.762843  0.511168
  7553.273  7553.240  0.500  1.442477  143.204017  33.845082  0.512126
  7557.382  7557.350  0.500  1.439249  143.065778  33.921734  0.509388
  7561.501  7561.480  0.500  1.435611  142.927167  34.012372  0.506876
  7565.629  7565.630  0.500  1.432084  142.749455  34.090092  0.507022
  7569.823  7569.790  0.500  1.428783  142.608894  34.169143  0.511952
  7573.990  7573.980  0.500  1.425298  142.451985  34.250715  0.521587
  7578.172  7578.180  0.500  1.421937  142.289009  34.326696  0.534616
  7582.415  7582.410  0.500  1.418458  142.141694  34.410644  0.549271
  7586.674  7586.650  0.500  1.415099  141.955762  34.481282  0.560457
  7590.905  7590.910  0.500  1.411751  141.767835  34.551113  0.567968
  7595.202  7595.190  0.500  1.408330  141.530859  34.611575  0.572634
  7599.486  7599.490  0.500  1.404712  141.268775  34.672695  0.575629
  7603.833  7603.810  0.500  1.401145  140.706780  34.658170  0.578040
  7608.169  7608.150  0.500  1.397847  140.485934  34.718085  0.584830
  7612.501  7612.510  0.500  1.394294  140.289126  34.792833  0.593487
  7616.910  7616.890  0.500  1.390808  140.232483  34.900238  0.601084
  7621.299  7621.280  0.500  1.387320  140.324064  35.045057  0.604910
  7625.711  7625.700  0.500  1.383940  140.329924  35.165172  0.607274
  7630.114  7630.130  0.500  1.380234  140.243587  35.274036  0.611743
  7634.561  7634.580  0.500  1.376721  140.078264  35.356440  0.618945
  7639.071  7639.050  0.500  1.373288  139.895379  35.431691  0.628356
  7643.532  7643.540  0.500  1.369809  139.725182  35.511923  0.638442
  7648.072  7648.050  0.500  1.366198  139.546386  35.594781  0.647151
  7652.561  7652.580  0.500  1.362551  139.384339  35.683347  0.653685
  7657.143  7657.130  0.500  1.358970  139.234964  35.772986  0.658559
  7661.686  7661.700  0.500  1.355387  139.031565  35.848950  0.662390
  7666.264  7666.280  0.500  1.351771  138.858516  35.934032  0.664422
  7670.883  7670.890  0.500  1.348265  138.673950  36.012297  0.665596
  7675.511  7675.510  0.500  1.344689  138.474821  36.089410  0.666902
  7680.146  7680.160  0.500  1.341149  138.253477  36.159502  0.668374
  7684.815  7684.820  0.500  1.337489  137.972833  36.218415  0.671645
  7689.508  7689.500  0.500  1.334033  138.139061  36.387585  0.680205
  7694.194  7694.200  0.500  1.330665  137.823107  36.426833  0.688070
  7698.952  7698.920  0.500  1.326815  137.599491  36.508045  0.696834
  7703.647  7703.660  0.500  1.323330  137.366899  36.573556  0.704765
  7708.394  7708.410  0.500  1.319710  137.257097  36.676839  0.713800
  7713.175  7713.190  0.500  1.315988  136.999212  36.744433  0.723497
  7717.982  7717.990  0.500  1.312383  136.737327  36.806654  0.732479
  7722.776  7722.800  0.500  1.308903  136.636922  36.907845  0.742293
  7727.608  7727.630  0.500  1.305286  136.420859  36.983029  0.748733
  7732.513  7732.490  0.500  1.301736  136.200049  37.054454  0.755389
  7737.341  7737.360  0.500  1.297946  135.926198  37.120389  0.760975
  7742.236  7742.250  0.500  1.294355  135.990766  37.271621  0.769312
  7747.162  7747.160  0.500  1.290822  135.709620  37.326182  0.775780
  7752.114  7752.090  0.500  1.286997  135.488702  37.408262  0.782375
  7757.020  7757.030  0.500  1.283565  135.303252  37.485487  0.789027
  7762.011  7762.000  0.500  1.279763  135.059600  37.560502  0.797318
  7767.000  7766.990  0.500  1.276155  134.853533  37.638737  0.806415
  7771.977  7771.990  0.500  1.272582  134.646866  37.715608  0.816117
  7777.042  7777.020  0.500  1.268808  134.444360  37.801253  0.825778
  7782.079  7782.060  0.500  1.265158  134.242782  37.882585  0.833829
  7787.144  7787.120  0.500  1.261274  133.997531  37.960541  0.841386
  7792.224  7792.200  0.500  1.257546  133.831078  38.054993  0.849163
  7797.323  7797.300  0.500  1.253890  133.649004  38.142420  0.855852
  7802.430  7802.420  0.500  1.250317  133.447190  38.221134  0.862236
  7807.584  7807.560  0.500  1.246634  133.248546  38.305084  0.868232
  7812.692  7812.720  0.500  1.242853  133.003920  38.379575  0.874301
  7817.892  7817.900  0.500  1.239260  132.777520  38.452179  0.880736
  7823.071  7823.090  0.500  1.235669  132.591963  38.536580  0.888012
  7828.293  7828.310  0.500  1.231894  132.383708  38.621568  0.895697
  7833.546  7833.540  0.500  1.228077  132.163218  38.704670  0.903003
  7838.775  7838.790  0.500  1.224296  131.659078  38.703097  0.908242
  7844.040  7844.060  0.500  1.220588  131.696578  38.857952  0.918920
  7849.371  7849.350  0.500  1.216765  131.445638  38.932442  0.927006
  7854.653  7854.660  0.500  1.213187  130.391621  38.758705  0.929956
  7859.972  7859.990  0.500  1.209453  131.027681  39.093470  0.945419
  7865.338  7865.340  0.500  1.205764  130.814760  39.174196  0.955922
  7870.683  7870.710  0.500  1.202180  130.591444  39.247720  0.966460
  7876.066  7876.090  0.500  1.198430  130.370058  39.328407  0.976059
  7881.468  7881.500  0.500  1.194770  130.137211  39.402126  0.986446
  7886.923  7886.920  0.500  1.190908  129.921736  39.489073  0.996566
  7892.346  7892.370  0.500  1.186991  129.681826  39.570855  1.006580
  7897.806  7897.830  0.500  1.183216  129.355168  39.620460  1.015040
  7903.297  7903.310  0.500  1.179760  129.162307  39.698364  1.024817
  7908.786  7908.810  0.500  1.175968  128.959175  39.786514  1.035507
  7914.310  7914.330  0.500  1.172143  128.686017  39.854397  1.044401
  7919.849  7919.870  0.500  1.168301  128.444588  39.932742  1.054163
  7925.399  7925.420  0.500  1.164664  128.181540  39.996164  1.063472
  7930.976  7931.000  0.500  1.160846  127.806983  40.031828  1.072375
  7936.588  7936.600  0.500  1.157003  127.455601  40.075494  1.079726
  7942.184  7942.210  0.500  1.153255  127.458430  40.226873  1.089531
  7947.837  7947.850  0.500  1.149486  127.111968  40.269012  1.096888
  7953.474  7953.500  0.500  1.145697  126.745802  40.305448  1.105070
  7959.152  7959.170  0.500  1.141960  126.491620  40.375231  1.114510
  7964.837  7964.860  0.500  1.138176  126.158630  40.421602  1.123016
