Repository: jacobfilik/webxdiviewer

# bmm-standards
A pretty webpage for BMM's collection of common XAFS materials

[BMM's common materials collection](./BMM-standards.html)

Plotting of the data will happen soon.

Periodic table adapted from [some guy named Daniel](https://codepen.io/gooseofmusic/pen/PjKdNQ)

[This](https://www.coderstool.com/scss-to-css) is a helpful tool for
dealing with Sassy CSS.

File: xdidata/Fe/Fe-K-Jacobsite.xdi
# XDI/1.0 BlueSky/1.5.3
# Beamline.name: 6BM
# Beamline.xray_source: NSLS-II three-pole wiggler
# Beamline.collimation: paraboloid mirror, 5 nm Rh on 30 nm Pt
# Beamline.focusing: not in use
# Beamline.harmonic_rejection: flat mirror, Si stripe, pitch = 7.0 mrad relative to beam
# Detector.i0: 10 cm N2
# Detector.i1: 25 cm N2
# Detector.i2: 25 cm N2
# Element.symbol: Fe
# Element.edge: K
# Facility.name: NSLS-II
# Facility.energy: 3.0
# Facility.current: 401.2
# Facility.mode: top-off
# Facility.gup: 301027
# Facility.saf: 304793
# Facility.cycle: 2020-1
# Mono.name: Si(111)
# Mono.d_spacing: 3.1353241
# Mono.encoder_resolution: 0.0000050 deg/ct
# Mono.angle_offset: 16.0581090 deg
# Mono.scan_mode: fixed exit
# Mono.scan_type: step
# Mono.direction: forward in energy
# Sample.name: MnFe2O4
# Sample.prep: Powder in polyethylene glycol pellet
# Sample.x_position: -122.297 mm
# Sample.y_position: 119.848 mm
# Scan.experimenters: Bruce Ravel
# Scan.edge_energy: 7112.0
# Scan.start_time: 2020-01-14T22:55:32
# Scan.end_time: 2020-01-14T23:33:53
# Scan.transient_id: 19547
# Scan.uid: 0759c084-5616-4f31-a998-a91a6b387149
# Scan.plot_hint: ln(I0/It)  --  ln($5/$6)
# Scan.sequence: merge of 2 scans
# Column.1: energy eV
# Column.2: requested_energy eV
# Column.3: measurement_time seconds
# Column.4: mutrans
# Column.5: i0
# Column.6: itrans
# Column.7: irefer
# /////
#  Jakobsberg Mine, Nordmark, Sweden
# -----
# energy   requested_energy   measurement_time   mutrans   i0   itrans   irefer
6912.001000 6912.000000 0.500000 1.870704 71.091736 10.949325 3.041177
6922.010000 6922.000000 0.500000 1.861097 70.851456 11.017633 3.073311
6932.012000 6932.000000 0.500000 1.850842 70.694373 11.106481 3.111338
6942.016000 6942.000000 0.500000 1.841216 70.524174 11.186872 3.146988
6952.014000 6952.000000 0.500000 1.831241 70.379018 11.275751 3.185957
6962.019000 6962.000000 0.500000 1.821077 70.277014 11.374363 3.226609
6972.015000 6972.000000 0.500000 1.810218 70.128861 11.474355 3.269852
6982.020000 6982.000000 0.500000 1.800228 69.979737 11.564941 3.308498
6992.014000 6992.000000 0.500000 1.790771 69.821999 11.648531 3.347519
7002.017000 7002.000000 0.500000 1.781017 69.708423 11.743596 3.387681
7012.019000 7012.000000 0.500000 1.771870 69.569626 11.827874 3.427747
7022.017000 7022.000000 0.500000 1.762827 69.419585 11.909584 3.464291
7032.014000 7032.000000 0.500000 1.753190 69.259251 11.997129 3.502293
7042.011000 7042.000000 0.500000 1.743688 69.124104 12.088054 3.542374
7052.010000 7052.000000 0.500000 1.734259 69.009929 12.182393 3.583181
7062.007000 7062.000000 0.500000 1.725063 68.275407 12.164082 3.588004
7072.008000 7072.000000 0.500000 1.715899 68.714177 12.354950 3.653608
7082.012000 7082.000000 0.500000 1.707232 68.578361 12.437909 3.682179
7084.015000 7084.000000 0.500000 1.705356 68.616735 12.468228 3.690525
7086.008000 7086.000000 0.500000 1.703965 68.625735 12.487201 3.696657
7088.005000 7088.000000 0.500000 1.702241 68.623872 12.508407 3.701237
7090.005000 7090.000000 0.500000 1.700349 68.613408 12.530194 3.704440
7092.006000 7092.000000 0.500000 1.698838 68.540871 12.535885 3.702885
7094.004000 7094.000000 0.500000 1.697412 68.584868 12.561797 3.705928
7096.001000 7096.000000 0.500000 1.695879 68.630696 12.589447 3.709113
7098.002000 7098.000000 0.500000 1.694530 68.588767 12.598781 3.703643
7100.001000 7100.000000 0.500000 1.693196 68.518504 12.602680 3.692453
7102.002000 7102.000000 0.500000 1.692269 68.514720 12.613631 3.677798
7102.081000 7102.100000 0.500000 1.692147 68.535602 12.618996 3.679179
7102.182000 7102.200000 0.500000 1.691949 68.574301 12.628664 3.680110
7102.280000 7102.300000 0.500000 1.692217 68.535845 12.618207 3.675897
7102.381000 7102.400000 0.500000 1.692225 68.608853 12.631539 3.679756
7102.481000 7102.500000 0.500000 1.692128 68.610746 12.633112 3.677835
7102.582000 7102.600000 0.500000 1.692029 68.610375 12.634291 3.678722
7102.682000 7102.700000 0.500000 1.692039 68.661472 12.643561 3.680134
7102.785000 7102.800000 0.500000 1.692102 68.643476 12.639473 3.676030
7102.885000 7102.900000 0.500000 1.691952 68.644514 12.641573 3.676554
7102.984000 7103.000000 0.500000 1.691914 68.637146 12.640640 3.675394
7103.086000 7103.100000 0.500000 1.692002 68.645551 12.641143 3.673228
7103.191000 7103.200000 0.500000 1.691815 68.658123 12.645871 3.673636
7103.287000 7103.300000 0.500000 1.691639 68.642445 12.645121 3.672106
7103.386000 7103.400000 0.500000 1.691533 68.637081 12.645485 3.670121
7103.493000 7103.500000 0.500000 1.691532 68.689514 12.655010 3.673513
7103.591000 7103.600000 0.500000 1.691654 68.747081 12.664201 3.673657
7103.690000 7103.700000 0.500000 1.691620 68.784129 12.671472 3.674598
7103.790000 7103.800000 0.500000 1.691587 68.746740 12.665261 3.670832
7103.893000 7103.900000 0.500000 1.691176 68.724184 12.665924 3.669964
7103.993000 7104.000000 0.500000 1.691329 68.725222 12.664279 3.667026
7104.092000 7104.100000 0.500000 1.691368 68.758773 12.669989 3.667380
7104.192000 7104.200000 0.500000 1.691281 68.756843 12.670796 3.666048
7104.295000 7104.300000 0.500000 1.691294 68.754098 12.670036 3.664652
7104.393000 7104.400000 0.500000 1.691236 68.732690 12.666831 3.661376
7104.490000 7104.500000 0.500000 1.691238 68.683269 12.657698 3.656254
7104.595000 7104.600000 0.500000 1.691113 68.719372 12.665948 3.657111
7104.695000 7104.700000 0.500000 1.691092 68.771100 12.675763 3.656927
7104.794000 7104.800000 0.500000 1.691104 68.769588 12.675337 3.655156
7104.892000 7104.900000 0.500000 1.690955 68.749916 12.673573 3.652970
7104.993000 7105.000000 0.500000 1.691122 68.756654 12.672704 3.650368
7105.095000 7105.100000 0.500000 1.691003 68.774952 12.677594 3.649417
7105.192000 7105.200000 0.500000 1.690898 68.770389 12.678009 3.647324
7105.294000 7105.300000 0.500000 1.690999 68.790074 12.680430 3.646000
7105.393000 7105.400000 0.500000 1.690962 68.748773 12.673236 3.641556
7105.493000 7105.500000 0.500000 1.690976 68.737949 12.671186 3.638465
7105.592000 7105.600000 0.500000 1.690986 68.781829 12.679070 3.637322
7105.690000 7105.700000 0.500000 1.690857 68.819294 12.687569 3.638079
7105.793000 7105.800000 0.500000 1.690849 68.804706 12.684987 3.635299
7105.896000 7105.900000 0.500000 1.690812 68.777308 12.680468 3.630341
7105.992000 7106.000000 0.500000 1.690641 68.773151 12.681789 3.627696
7106.093000 7106.100000 0.500000 1.690640 68.795626 12.686012 3.625317
7106.196000 7106.200000 0.500000 1.690670 68.800688 12.686554 3.622338
7106.294000 7106.300000 0.500000 1.690553 68.789712 12.685976 3.619170
7106.392000 7106.400000 0.500000 1.690576 68.806759 12.688860 3.615921
7106.495000 7106.500000 0.500000 1.690663 68.745074 12.676491 3.609719
7106.598000 7106.600000 0.500000 1.690527 68.781121 12.684779 3.607527
7106.699000 7106.700000 0.500000 1.690421 68.792841 12.688248 3.604293
7106.795000 7106.800000 0.500000 1.690524 68.807091 12.689623 3.600987
7106.902000 7106.900000 0.500000 1.690595 68.803315 12.688039 3.596342
7106.998000 7107.000000 0.500000 1.690561 68.811438 12.689903 3.592910
7107.095000 7107.100000 0.500000 1.690422 68.755883 12.681432 3.585034
7107.195000 7107.200000 0.500000 1.690423 68.736032 12.677766 3.579401
7107.302000 7107.300000 0.500000 1.690408 68.751700 12.680914 3.575204
7107.399000 7107.400000 0.500000 1.690396 68.795182 12.689022 3.572878
7107.500000 7107.500000 0.500000 1.690447 68.787095 12.686881 3.567115
7107.600000 7107.600000 0.500000 1.690354 68.743920 12.680029 3.559021
7107.703000 7107.700000 0.500000 1.690476 68.757253 12.681083 3.553738
7107.801000 7107.800000 0.500000 1.690394 68.769684 12.684328 3.547693
7107.900000 7107.900000 0.500000 1.690437 68.787862 12.687145 3.542286
7108.003000 7108.000000 0.500000 1.690523 68.765269 12.681887 3.532857
7108.101000 7108.100000 0.500000 1.690473 68.735677 12.677070 3.524059
7108.198000 7108.200000 0.500000 1.690570 68.696407 12.668608 3.513189
7108.301000 7108.300000 0.500000 1.690505 68.668530 12.664274 3.504458
7108.401000 7108.400000 0.500000 1.690556 68.722171 12.673535 3.498278
7108.500000 7108.500000 0.500000 1.690477 68.738825 12.677605 3.489735
7108.600000 7108.600000 0.500000 1.690611 68.734293 12.675032 3.478397
7108.701000 7108.700000 0.500000 1.690621 68.732370 12.674589 3.468445
7108.798000 7108.800000 0.500000 1.690498 68.759805 12.681192 3.457224
7108.898000 7108.900000 0.500000 1.690624 68.719473 12.672213 3.442803
7108.999000 7109.000000 0.500000 1.690664 68.639218 12.656847 3.425061
7109.098000 7109.100000 0.500000 1.690616 68.695891 12.667925 3.414394
7109.192000 7109.200000 0.500000 1.690797 68.735070 12.673013 3.399728
7109.295000 7109.300000 0.500000 1.690650 68.726421 12.673048 3.382881
7109.397000 7109.400000 0.500000 1.690824 68.687865 12.663871 3.360750
7109.496000 7109.500000 0.500000 1.690890 68.663786 12.658537 3.340790
7109.595000 7109.600000 0.500000 1.690821 68.857589 12.695112 3.328323
7109.697000 7109.700000 0.500000 1.690872 68.854818 12.694036 3.301202
7109.796000 7109.800000 0.500000 1.690986 68.839228 12.689681 3.272042
7109.892000 7109.900000 0.500000 1.691229 68.832455 12.685555 3.239911
7109.998000 7110.000000 0.500000 1.691422 68.845260 12.685237 3.203273
7110.098000 7110.100000 0.500000 1.691546 68.855102 12.685475 3.162611
7110.195000 7110.200000 0.500000 1.691600 68.821988 12.678684 3.115353
7110.295000 7110.300000 0.500000 1.691693 68.824610 12.678002 3.063299
7110.398000 7110.400000 0.500000 1.691917 68.829416 12.676076 3.003226
7110.499000 7110.500000 0.500000 1.691972 68.830312 12.675494 2.936801
7110.602000 7110.600000 0.500000 1.692121 68.818292 12.671259 2.860363
7110.698000 7110.700000 0.500000 1.692403 68.813481 12.666891 2.782196
7110.801000 7110.800000 0.500000 1.692716 68.793455 12.659256 2.695702
7110.902000 7110.900000 0.500000 1.692992 68.989414 12.691818 2.613108
7110.999000 7111.000000 0.500000 1.693310 68.984094 12.686846 2.525800
7111.104000 7111.100000 0.500000 1.693694 68.940711 12.673789 2.426125
7111.202000 7111.200000 0.500000 1.694253 68.949376 12.668350 2.338245
7111.301000 7111.300000 0.500000 1.694726 68.978642 12.667874 2.250711
7111.404000 7111.400000 0.500000 1.695273 68.962311 12.657945 2.166547
7111.502000 7111.500000 0.500000 1.695827 68.941220 12.646990 2.086844
7111.601000 7111.600000 0.500000 1.696595 68.916606 12.632855 2.012026
7111.704000 7111.700000 0.500000 1.697576 68.905175 12.618391 1.943418
7111.800000 7111.800000 0.500000 1.698524 68.926249 12.610465 1.882695
7111.901000 7111.900000 0.500000 1.699682 68.931001 12.596840 1.823701
7112.000000 7112.000000 0.500000 1.700918 68.936463 12.581777 1.771104
7112.098000 7112.100000 0.500000 1.702659 68.928740 12.559188 1.721583
7112.199000 7112.200000 0.500000 1.704314 68.927614 12.537931 1.676465
7112.298000 7112.300000 0.500000 1.706341 68.873238 12.502697 1.633636
7112.399000 7112.400000 0.500000 1.708430 68.889327 12.479543 1.593818
7112.493000 7112.500000 0.500000 1.710529 68.866913 12.449352 1.558666
7112.598000 7112.600000 0.500000 1.712856 68.835998 12.414548 1.522613
7112.697000 7112.700000 0.500000 1.715143 68.843882 12.387624 1.490668
7112.795000 7112.800000 0.500000 1.717445 68.879901 12.365596 1.460620
7112.898000 7112.900000 0.500000 1.719785 68.897920 12.339687 1.430223
7112.997000 7113.000000 0.500000 1.721662 68.859783 12.309758 1.402630
7113.102000 7113.100000 0.500000 1.723639 68.837508 12.281245 1.375011
7113.199000 7113.200000 0.500000 1.725178 68.785178 12.253337 1.349266
7113.300000 7113.300000 0.500000 1.726405 68.791479 12.239230 1.326120
7113.400000 7113.400000 0.500000 1.727410 68.815483 12.231461 1.304429
7113.499000 7113.500000 0.500000 1.728131 68.803211 12.220480 1.283244
7113.604000 7113.600000 0.500000 1.728340 68.817392 12.220563 1.263593
7113.701000 7113.700000 0.500000 1.728168 68.762226 12.212815 1.245297
7113.804000 7113.800000 0.500000 1.727570 68.737839 12.215890 1.227902
7113.905000 7113.900000 0.500000 1.726863 68.737904 12.224623 1.211106
7114.001000 7114.000000 0.500000 1.725904 68.773318 12.242622 1.196703
7114.102000 7114.100000 0.500000 1.724702 68.765015 12.256048 1.183830
7114.201000 7114.200000 0.500000 1.723349 68.738485 12.267420 1.171372
7114.302000 7114.300000 0.500000 1.721968 68.720235 12.281292 1.158552
7114.402000 7114.400000 0.500000 1.720716 68.734544 12.299228 1.146568
7114.497000 7114.500000 0.500000 1.719402 68.736883 12.315331 1.137740
7114.602000 7114.600000 0.500000 1.718023 68.745262 12.334484 1.128334
7114.699000 7114.700000 0.500000 1.716804 68.745766 12.349179 1.120050
7114.799000 7114.800000 0.500000 1.716113 68.727180 12.354560 1.111831
7114.900000 7114.900000 0.500000 1.715070 68.712981 12.365061 1.104432
7114.995000 7115.000000 0.500000 1.714318 68.727566 12.376573 1.098925
7115.102000 7115.100000 0.500000 1.713764 68.742981 12.386572 1.093265
7115.196000 7115.200000 0.500000 1.713429 68.702188 12.383277 1.087269
7115.297000 7115.300000 0.500000 1.713160 68.675138 12.381743 1.081665
7115.398000 7115.400000 0.500000 1.713007 68.698736 12.387942 1.079211
7115.495000 7115.500000 0.500000 1.712932 68.749664 12.398001 1.075908
7115.602000 7115.600000 0.500000 1.713161 68.754446 12.396078 1.071599
7115.697000 7115.700000 0.500000 1.713205 68.725189 12.390247 1.068520
7115.798000 7115.800000 0.500000 1.713354 68.707518 12.385227 1.063880
7115.901000 7115.900000 0.500000 1.713599 68.676796 12.376602 1.059946
7115.999000 7116.000000 0.500000 1.713868 68.670827 12.372190 1.057824
7116.102000 7116.100000 0.500000 1.714411 68.749488 12.379585 1.054128
7116.199000 7116.200000 0.500000 1.714650 68.723326 12.372068 1.049378
7116.304000 7116.300000 0.500000 1.715090 68.686977 12.359835 1.043957
7116.403000 7116.400000 0.500000 1.715533 68.706248 12.357879 1.039012
7116.504000 7116.500000 0.500000 1.716060 68.715431 12.353034 1.032181
7116.603000 7116.600000 0.500000 1.716457 68.704922 12.346146 1.024657
7116.704000 7116.700000 0.500000 1.717033 68.683530 12.335329 1.016388
7116.802000 7116.800000 0.500000 1.717360 68.640563 12.323691 1.005626
7116.899000 7116.900000 0.500000 1.717858 68.634479 12.316394 0.994150
7117.004000 7117.000000 0.500000 1.718447 68.635964 12.309334 0.982571
7117.099000 7117.100000 0.500000 1.718952 68.599223 12.296739 0.969518
7117.200000 7117.200000 0.500000 1.719400 68.622348 12.295222 0.955306
7117.301000 7117.300000 0.500000 1.720132 68.613277 12.284775 0.938575
7117.397000 7117.400000 0.500000 1.720767 68.631374 12.280335 0.923026
7117.500000 7117.500000 0.500000 1.721318 68.609265 12.269426 0.906131
7117.599000 7117.600000 0.500000 1.721998 68.574540 12.255070 0.886755
7117.700000 7117.700000 0.500000 1.722811 68.559569 12.242412 0.866967
7117.799000 7117.800000 0.500000 1.723373 68.593289 12.241440 0.848420
7117.898000 7117.900000 0.500000 1.724201 68.613536 12.235205 0.830039
7117.999000 7118.000000 0.500000 1.724959 68.570135 12.218175 0.810429
7118.095000 7118.100000 0.500000 1.725653 68.528917 12.202266 0.792308
7118.196000 7118.200000 0.500000 1.726438 68.470229 12.182470 0.772050
7118.297000 7118.300000 0.500000 1.727794 68.467709 12.165518 0.751729
7118.396000 7118.400000 0.500000 1.729094 68.539188 12.162565 0.733558
7118.501000 7118.500000 0.500000 1.730048 68.493094 12.142174 0.713556
7118.600000 7118.600000 0.500000 1.731367 68.465693 12.122182 0.694556
7118.699000 7118.700000 0.500000 1.732753 68.462408 12.103950 0.677169
7118.802000 7118.800000 0.500000 1.734218 68.436535 12.079620 0.657043
7118.899000 7118.900000 0.500000 1.736112 68.393086 12.051131 0.639552
7119.000000 7119.000000 0.500000 1.738115 68.349045 12.021290 0.619788
7119.101000 7119.100000 0.500000 1.740022 68.291899 11.988226 0.601816
7119.200000 7119.200000 0.500000 1.742026 68.335006 11.971436 0.585646
7119.305000 7119.300000 0.500000 1.744459 68.356040 11.945763 0.567193
7119.397000 7119.400000 0.500000 1.746903 68.345509 11.916542 0.552153
7119.505000 7119.500000 0.500000 1.749407 68.306986 11.877623 0.533704
7119.602000 7119.600000 0.500000 1.752172 68.278244 11.840553 0.518384
7119.698000 7119.700000 0.500000 1.754922 68.268056 11.806700 0.501974
7119.802000 7119.800000 0.500000 1.758017 68.261593 11.768748 0.486447
7119.900000 7119.900000 0.500000 1.761236 68.223063 11.724768 0.470864
7120.001000 7120.000000 0.500000 1.764345 68.162006 11.677389 0.457089
7120.100000 7120.100000 0.500000 1.768092 68.158508 11.633821 0.441306
7120.197000 7120.200000 0.500000 1.771720 68.121267 11.585323 0.428248
7120.298000 7120.300000 0.500000 1.775501 68.096317 11.536249 0.414858
7120.399000 7120.400000 0.500000 1.779381 68.033975 11.480658 0.400678
7120.496000 7120.500000 0.500000 1.783738 68.030857 11.431796 0.388270
7120.595000 7120.600000 0.500000 1.788555 68.038714 11.377739 0.376805
7120.698000 7120.700000 0.500000 1.793284 68.010043 11.318263 0.364075
7120.795000 7120.800000 0.500000 1.798277 67.982508 11.258626 0.352232
7120.896000 7120.900000 0.500000 1.803451 67.924182 11.190854 0.340544
7120.999000 7121.000000 0.500000 1.808766 67.876191 11.121925 0.329800
7121.094000 7121.100000 0.500000 1.814268 67.905049 11.067441 0.320021
7121.199000 7121.200000 0.500000 1.820251 67.900486 10.999501 0.310632
7121.298000 7121.300000 0.500000 1.826213 67.859777 10.928233 0.301093
7121.397000 7121.400000 0.500000 1.832124 67.824930 10.856951 0.291494
7121.502000 7121.500000 0.500000 1.838263 67.785302 10.783484 0.282870
7121.601000 7121.600000 0.500000 1.844861 67.770447 10.711637 0.275751
7121.700000 7121.700000 0.500000 1.850780 67.723985 10.641043 0.268266
7121.803000 7121.800000 0.500000 1.856715 67.666214 10.567065 0.260568
7121.900000 7121.900000 0.500000 1.863096 67.667127 10.501352 0.254122
7121.999000 7122.000000 0.500000 1.868851 67.654895 10.439202 0.247536
7122.104000 7122.100000 0.500000 1.874951 67.649702 10.373764 0.241967
7122.207000 7122.200000 0.500000 1.880732 67.580426 10.303364 0.236960
7122.300000 7122.300000 0.500000 1.886374 67.548240 10.242892 0.231259
7122.405000 7122.400000 0.500000 1.892166 67.491162 10.172869 0.225387
7122.502000 7122.500000 0.500000 1.897432 67.420772 10.109360 0.221438
7122.601000 7122.600000 0.500000 1.903056 67.481558 10.062323 0.216417
7122.702000 7122.700000 0.500000 1.908819 67.564447 10.017878 0.212046
7122.803000 7122.800000 0.500000 1.914490 67.537733 9.956770 0.207440
7122.902000 7122.900000 0.500000 1.919784 67.477908 9.894362 0.202894
7123.003000 7123.000000 0.500000 1.925267 67.430716 9.834647 0.199217
7123.102000 7123.100000 0.500000 1.930904 67.433272 9.780356 0.195233
7123.199000 7123.200000 0.500000 1.936395 67.360693 9.716855 0.191692
7123.300000 7123.300000 0.500000 1.941877 67.321962 9.656838 0.186861
7123.401000 7123.400000 0.500000 1.947447 67.296009 9.600733 0.184429
7123.498000 7123.500000 0.500000 1.953062 67.263678 9.542571 0.180319
7123.595000 7123.600000 0.500000 1.958532 67.239019 9.486650 0.176725
7123.703000 7123.700000 0.500000 1.964155 67.356172 9.448341 0.174222
7123.797000 7123.800000 0.500000 1.969742 67.343775 9.395863 0.172474
7123.898000 7123.900000 0.500000 1.975475 67.297991 9.336236 0.168389
7124.002000 7124.000000 0.500000 1.981009 67.258156 9.276914 0.164437
7124.096000 7124.100000 0.500000 1.986588 67.222162 9.221159 0.162727
7124.198000 7124.200000 0.500000 1.992630 67.182035 9.161007 0.159898
7124.301000 7124.300000 0.500000 1.998553 67.094001 9.093332 0.157222
7124.398000 7124.400000 0.500000 2.004722 67.110230 9.040159 0.153568
7124.497000 7124.500000 0.500000 2.010942 67.055925 8.976853 0.151157
7124.598000 7124.600000 0.500000 2.017472 67.069976 8.920838 0.149302
7124.701000 7124.700000 0.500000 2.024032 67.072269 8.860465 0.146596
7124.798000 7124.800000 0.500000 2.030950 67.027123 8.795301 0.144313
7124.901000 7124.900000 0.500000 2.038171 66.989966 8.725929 0.140859
7125.003000 7125.000000 0.500000 2.045734 66.948076 8.653814 0.138681
7125.102000 7125.100000 0.500000 2.052863 66.889190 8.584769 0.135225
7125.205000 7125.200000 0.500000 2.060385 66.822708 8.511198 0.134069
7125.308000 7125.300000 0.500000 2.068501 66.875817 8.447908 0.130496
7125.396000 7125.400000 0.500000 2.075735 66.864131 8.390012 0.129396
7125.502000 7125.500000 0.500000 2.083303 66.822541 8.317745 0.126741
7125.592000 7125.600000 0.500000 2.091099 66.744427 8.248599 0.124094
7125.709000 7125.700000 0.500000 2.099279 66.681052 8.168516 0.121688
7125.806000 7125.800000 0.500000 2.106964 66.635132 8.100757 0.119441
7125.911000 7125.900000 0.500000 2.114210 66.618425 8.038215 0.117169
7126.010000 7126.000000 0.500000 2.121704 66.617540 7.979575 0.114685
7126.109000 7126.100000 0.500000 2.128537 66.574711 7.921006 0.113510
7126.206000 7126.200000 0.500000 2.135047 66.496012 7.860292 0.111391
7126.309000 7126.300000 0.500000 2.141471 66.458723 7.805719 0.109932
7126.408000 7126.400000 0.500000 2.147656 66.428802 7.754767 0.107346
7126.505000 7126.500000 0.500000 2.153293 66.385246 7.706544 0.105777
7126.607000 7126.600000 0.500000 2.158756 66.362506 7.661054 0.104072
7126.708000 7126.700000 0.500000 2.163947 66.306625 7.615003 0.102377
7126.807000 7126.800000 0.500000 2.169012 66.239837 7.570581 0.101142
7126.904000 7126.900000 0.500000 2.173648 66.175767 7.527979 0.098480
7127.007000 7127.000000 0.500000 2.177788 66.150480 7.493300 0.097572
7127.111000 7127.100000 0.500000 2.182221 66.116349 7.455691 0.095758
7127.205000 7127.200000 0.500000 2.186343 66.104022 7.425261 0.094207
7127.307000 7127.300000 0.500000 2.190201 66.003682 7.384760 0.092900
7127.408000 7127.400000 0.500000 2.193900 65.945675 7.350785 0.090420
7127.507000 7127.500000 0.500000 2.197451 65.921799 7.322485 0.088365
7127.604000 7127.600000 0.500000 2.200945 65.901821 7.295490 0.087257
7127.703000 7127.700000 0.500000 2.204122 65.866223 7.268168 0.086183
7127.811000 7127.800000 0.500000 2.207426 65.821793 7.238211 0.084753
7127.905000 7127.900000 0.500000 2.210793 65.763063 7.207831 0.081879
7128.000000 7128.000000 0.500000 2.213840 65.740735 7.184399 0.080941
7128.108000 7128.100000 0.500000 2.217022 65.720332 7.158042 0.079657
7128.207000 7128.200000 0.500000 2.220178 65.685335 7.131354 0.078157
7128.304000 7128.300000 0.500000 2.223766 65.659033 7.104138 0.075841
7128.401000 7128.400000 0.500000 2.227053 65.605515 7.075505 0.074346
7128.507000 7128.500000 0.500000 2.230904 65.582562 7.044379 0.073519
7128.606000 7128.600000 0.500000 2.234579 65.567464 7.016898 0.071794
7128.701000 7128.700000 0.500000 2.238683 65.522372 6.984610 0.070612
7128.798000 7128.800000 0.500000 2.242895 65.515877 6.954856 0.068816
7128.899000 7128.900000 0.500000 2.247321 65.481113 6.919846 0.066828
7128.998000 7129.000000 0.500000 2.252095 65.446239 6.883550 0.066198
7129.099000 7129.100000 0.500000 2.257430 65.419242 6.844093 0.063849
7129.194000 7129.200000 0.500000 2.262811 65.382282 6.804285 0.063285
7129.300000 7129.300000 0.500000 2.268613 65.362599 6.760250 0.061580
7129.399000 7129.400000 0.500000 2.274826 65.333311 6.716817 0.060888
7129.496000 7129.500000 0.500000 2.281310 65.279740 6.668767 0.059109
7129.595000 7129.600000 0.500000 2.288051 65.231270 6.618627 0.058113
7129.698000 7129.700000 0.500000 2.294947 65.209770 6.570494 0.057511
7129.798000 7129.800000 0.500000 2.302490 65.179133 6.519018 0.056006
7129.895000 7129.900000 0.500000 2.309891 65.165548 6.470099 0.053869
7130.000000 7130.000000 0.500000 2.317463 65.116138 6.414946 0.054298
7130.102000 7130.100000 0.500000 2.325356 65.062748 6.358588 0.053893
7130.201000 7130.200000 0.500000 2.332922 65.055689 6.311176 0.052851
7130.300000 7130.300000 0.500000 2.340738 64.989400 6.255655 0.051677
7130.401000 7130.400000 0.500000 2.348361 64.969195 6.206669 0.049971
7130.500000 7130.500000 0.500000 2.355626 64.920953 6.157857 0.049961
7130.600000 7130.600000 0.500000 2.362800 64.903408 6.111967 0.048920
7130.701000 7130.700000 0.500000 2.369546 64.817844 6.061975 0.048492
7130.804000 7130.800000 0.500000 2.376234 64.770058 6.016390 0.048136
7130.904000 7130.900000 0.500000 2.382672 64.736643 5.976161 0.047668
7131.001000 7131.000000 0.500000 2.388273 64.703063 5.939675 0.046801
7131.102000 7131.100000 0.500000 2.393828 64.667897 5.902859 0.046672
7131.205000 7131.200000 0.500000 2.398557 64.651598 5.872772 0.047151
7131.305000 7131.300000 0.500000 2.402960 64.572404 5.840561 0.047234
7131.402000 7131.400000 0.500000 2.406760 64.562351 5.817734 0.048212
7131.503000 7131.500000 0.500000 2.410197 64.566061 5.797720 0.048233
7131.604000 7131.600000 0.500000 2.412920 64.539107 5.779435 0.047962
7131.702000 7131.700000 0.500000 2.415155 64.519927 5.765211 0.047509
7131.801000 7131.800000 0.500000 2.416473 64.493599 5.755257 0.048173
7131.904000 7131.900000 0.500000 2.417193 64.473739 5.749239 0.048647
7132.003000 7132.000000 0.500000 2.417216 64.471729 5.748942 0.049762
7132.103000 7132.100000 0.500000 2.416648 64.463897 5.751478 0.050709
7132.202000 7132.200000 0.500000 2.415766 64.474756 5.757526 0.051610
7132.303000 7132.300000 0.500000 2.414178 64.455651 5.765208 0.051972
7132.403000 7132.400000 0.500000 2.411994 64.429197 5.775451 0.053103
7132.502000 7132.500000 0.500000 2.409339 64.448348 5.792472 0.054080
7132.601000 7132.600000 0.500000 2.406041 64.446630 5.811460 0.054046
7132.700000 7132.700000 0.500000 2.402639 64.464335 5.832897 0.054454
7132.800000 7132.800000 0.500000 2.398630 64.461493 5.855836 0.056128
7132.899000 7132.900000 0.500000 2.394421 64.465893 5.880679 0.058426
7132.998000 7133.000000 0.500000 2.390062 64.454568 5.906149 0.058771
7133.104000 7133.100000 0.500000 2.385385 64.437283 5.932973 0.059684
7133.201000 7133.200000 0.500000 2.380556 64.483790 5.965000 0.061320
7133.298000 7133.300000 0.500000 2.375686 64.486974 5.994117 0.062322
7133.399000 7133.400000 0.500000 2.370386 64.469911 6.024693 0.062524
7133.499000 7133.500000 0.500000 2.365023 64.512831 6.061595 0.064020
7133.598000 7133.600000 0.500000 2.359836 64.499303 6.090730 0.064853
7133.695000 7133.700000 0.500000 2.354437 64.516907 6.125364 0.066173
7133.799000 7133.800000 0.500000 2.349070 64.492210 6.157022 0.067235
7133.898000 7133.900000 0.500000 2.344000 64.529629 6.191172 0.069112
7133.997000 7134.000000 0.500000 2.338919 64.537165 6.223118 0.068837
7134.096000 7134.100000 0.500000 2.333679 64.530838 6.255043 0.070222
7134.202000 7134.200000 0.500000 2.328759 64.550079 6.289139 0.071525
7134.297000 7134.300000 0.500000 2.323976 64.568106 6.319570 0.072432
7134.396000 7134.400000 0.500000 2.319457 64.556945 6.346713 0.072972
7134.500000 7134.500000 0.500000 2.314966 64.570661 6.377870 0.073688
7134.604000 7134.600000 0.500000 2.310769 64.568053 6.404465 0.076726
7134.699000 7134.700000 0.500000 2.306804 64.604714 6.433000 0.076632
7134.800000 7134.800000 0.500000 2.303284 64.606161 6.455901 0.077342
7134.902000 7134.900000 0.500000 2.299932 64.643596 6.481860 0.079135
7135.001000 7135.000000 0.500000 2.296554 64.664734 6.505769 0.079724
7135.096000 7135.100000 0.500000 2.293781 64.668434 6.523242 0.081091
7135.199000 7135.200000 0.500000 2.291012 64.690293 6.543876 0.080220
7135.305000 7135.300000 0.500000 2.288387 64.697481 6.562584 0.080563
7135.405000 7135.400000 0.500000 2.286128 64.712512 6.578980 0.082074
7135.500000 7135.500000 0.500000 2.283918 64.857981 6.607728 0.082015
7135.599000 7135.600000 0.500000 2.281822 64.886681 6.624545 0.083674
7135.705000 7135.700000 0.500000 2.280127 64.882966 6.635959 0.083190
7135.802000 7135.800000 0.500000 2.278532 64.913467 6.649375 0.084672
7135.899000 7135.900000 0.500000 2.276915 64.954847 6.664095 0.084653
7136.001000 7136.000000 0.500000 2.275670 64.961733 6.673398 0.084519
7136.104000 7136.100000 0.500000 2.274522 64.945795 6.679608 0.085831
7136.204000 7136.200000 0.500000 2.273623 64.977425 6.688808 0.085947
7136.299000 7136.300000 0.500000 2.272755 64.972427 6.693881 0.086057
7136.402000 7136.400000 0.500000 2.271985 64.988536 6.700816 0.085986
7136.502000 7136.500000 0.500000 2.271515 65.026681 6.707941 0.086671
7136.599000 7136.600000 0.500000 2.270781 64.989894 6.708920 0.085603
7136.698000 7136.700000 0.500000 2.270513 65.138489 6.726047 0.086445
7136.802000 7136.800000 0.500000 2.269967 65.092014 6.725044 0.086956
7136.901000 7136.900000 0.500000 2.269816 65.129437 6.729903 0.086822
7136.998000 7137.000000 0.500000 2.269688 65.198593 6.737928 0.085480
7137.096000 7137.100000 0.500000 2.269438 65.203704 6.740109 0.085882
7137.197000 7137.200000 0.500000 2.269095 65.197528 6.741797 0.086573
7137.299000 7137.300000 0.500000 2.269136 65.197298 6.741496 0.085739
7137.396000 7137.400000 0.500000 2.269313 65.213665 6.742006 0.085343
7137.493000 7137.500000 0.500000 2.269462 65.219609 6.741641 0.085906
7137.601000 7137.600000 0.500000 2.269289 65.216882 6.742506 0.084426
7137.698000 7137.700000 0.500000 2.269170 65.210978 6.742682 0.085606
7137.796000 7137.800000 0.500000 2.269293 65.203207 6.741055 0.084012
7137.897000 7137.900000 0.500000 2.269211 65.238873 6.745292 0.085422
7137.999000 7138.000000 0.500000 2.269259 65.258975 6.747047 0.084588
7138.096000 7138.100000 0.500000 2.269203 65.289344 6.750561 0.083857
7138.193000 7138.200000 0.500000 2.269159 65.275396 6.749414 0.084374
7138.299000 7138.300000 0.500000 2.269291 65.286941 6.749728 0.084305
7138.401000 7138.400000 0.500000 2.269168 65.287931 6.750690 0.083739
7138.500000 7138.500000 0.500000 2.268931 65.293481 6.752832 0.083034
7138.595000 7138.600000 0.500000 2.268733 65.274574 6.752196 0.082574
7138.699000 7138.700000 0.500000 2.268541 65.288689 6.754964 0.082411
7138.800000 7138.800000 0.500000 2.268403 65.301965 6.757254 0.080694
7138.902000 7138.900000 0.500000 2.267753 65.284625 6.759866 0.081796
7138.999000 7139.000000 0.500000 2.267082 65.306638 6.766561 0.080218
7139.105000 7139.100000 0.500000 2.266527 65.323808 6.772370 0.080198
7139.205000 7139.200000 0.500000 2.265907 65.316739 6.775794 0.080254
7139.302000 7139.300000 0.500000 2.265034 65.305665 6.780325 0.078902
7139.401000 7139.400000 0.500000 2.264209 65.291839 6.784623 0.079712
7139.505000 7139.500000 0.500000 2.263394 65.309752 6.792220 0.080393
7139.609000 7139.600000 0.500000 2.262356 65.276397 6.795920 0.078656
7139.702000 7139.700000 0.500000 2.261273 65.318878 6.807209 0.078452
7139.801000 7139.800000 0.500000 2.259892 65.320464 6.816957 0.078829
7139.905000 7139.900000 0.500000 2.258637 65.320174 6.825726 0.078718
7140.002000 7140.000000 0.500000 2.257459 65.326522 6.834083 0.077629
7140.100000 7140.100000 0.500000 2.255816 65.333357 6.845719 0.077847
7140.201000 7140.200000 0.500000 2.254355 65.325038 6.855414 0.077498
7140.305000 7140.300000 0.500000 2.252653 65.328188 6.867658 0.076743
7140.405000 7140.400000 0.500000 2.250986 65.350721 6.881305 0.078025
7140.500000 7140.500000 0.500000 2.249251 65.342021 6.892049 0.077550
7140.603000 7140.600000 0.500000 2.247610 65.363742 6.906080 0.077322
7140.703000 7140.700000 0.500000 2.245402 65.358722 6.920953 0.077292
7140.802000 7140.800000 0.500000 2.243489 65.358764 6.933893 0.077000
7140.900000 7140.900000 0.500000 2.241706 65.369839 6.947315 0.076090
7140.999000 7141.000000 0.500000 2.239782 65.369161 6.960495 0.077179
7141.099000 7141.100000 0.500000 2.237911 65.372917 6.974062 0.077589
7141.198000 7141.200000 0.500000 2.235793 65.372351 6.988435 0.077609
7141.298000 7141.300000 0.500000 2.233950 65.385028 7.003039 0.077102
7141.404000 7141.400000 0.500000 2.232166 65.384060 7.015878 0.077652
7141.501000 7141.500000 0.500000 2.230422 65.387013 7.028132 0.076980
7141.598000 7141.600000 0.500000 2.228458 65.380948 7.041156 0.077247
7141.698000 7141.700000 0.500000 2.227035 65.366770 7.049768 0.079071
7141.797000 7141.800000 0.500000 2.225443 65.364506 7.060752 0.077829
7141.897000 7141.900000 0.500000 2.223935 65.405237 7.075710 0.079834
7141.996000 7142.000000 0.700000 2.222535 91.186709 9.878482 0.109321
7143.091000 7143.080000 0.710000 2.213906 92.909541 10.152430 0.114686
7144.206000 7144.180000 0.730000 2.217529 95.551142 10.403432 0.118922
7145.284000 7145.290000 0.740000 2.223660 96.871375 10.482686 0.119085
7146.423000 7146.430000 0.750000 2.221681 98.185360 10.645845 0.116140
7147.580000 7147.580000 0.760000 2.206754 99.583122 10.959367 0.111150
7148.768000 7148.760000 0.780000 2.184642 102.249974 11.503617 0.110370
7149.951000 7149.950000 0.790000 2.162452 103.660211 11.925510 0.109816
7151.166000 7151.160000 0.800000 2.146230 104.990166 12.275991 0.110875
7152.398000 7152.390000 0.810000 2.135617 106.374551 12.570542 0.110360
7153.650000 7153.640000 0.830000 2.127127 109.079827 13.000353 0.111869
7154.912000 7154.910000 0.840000 2.117538 110.431197 13.287714 0.115471
7156.213000 7156.200000 0.850000 2.107171 111.769392 13.589562 0.122199
7157.516000 7157.510000 0.860000 2.097281 112.998412 13.875064 0.126155
7158.833000 7158.830000 0.880000 2.089479 115.695939 14.317594 0.128922
7160.190000 7160.180000 0.890000 2.085707 116.951824 14.527674 0.131093
7161.548000 7161.540000 0.900000 2.085997 118.155216 14.672912 0.134247
7162.934000 7162.930000 0.910000 2.088731 119.432648 14.791101 0.137460
7164.340000 7164.330000 0.930000 2.092338 121.982621 15.052398 0.143086
7165.758000 7165.750000 0.940000 2.097136 123.144406 15.123086 0.145720
7167.198000 7167.190000 0.950000 2.103936 124.338344 15.166125 0.148524
7168.656000 7168.650000 0.960000 2.113083 125.531195 15.172633 0.148962
7170.141000 7170.130000 0.980000 2.123683 128.049374 15.313168 0.153503
7171.638000 7171.630000 0.990000 2.133914 129.216808 15.295904 0.156878
7173.150000 7173.140000 1.000000 2.141762 130.433023 15.318924 0.165221
7174.690000 7174.680000 1.010000 2.148733 131.609566 15.349857 0.173212
7176.247000 7176.240000 1.030000 2.154226 134.107456 15.555709 0.186999
7177.819000 7177.810000 1.040000 2.159947 135.352520 15.610199 0.195906
7179.402000 7179.400000 1.050000 2.167130 136.602481 15.641994 0.203398
7181.018000 7181.010000 1.060000 2.173421 137.819390 15.682131 0.203577
7182.655000 7182.650000 1.080000 2.174866 140.316938 15.943340 0.206762
7184.315000 7184.300000 1.090000 2.172938 141.586531 16.118583 0.204150
7185.982000 7185.970000 1.100000 2.170153 142.822389 16.304538 0.198937
7187.667000 7187.650000 1.110000 2.167291 144.037396 16.490498 0.190731
7189.375000 7189.360000 1.130000 2.164312 146.121835 16.778979 0.184424
7191.104000 7191.090000 1.140000 2.159781 147.222259 16.982146 0.174903
7192.845000 7192.830000 1.150000 2.154592 149.057456 17.283340 0.169133
7194.619000 7194.600000 1.160000 2.148449 150.348040 17.540403 0.168475
7196.399000 7196.380000 1.180000 2.142577 152.884433 17.941373 0.177355
7198.199000 7198.180000 1.190000 2.136971 154.162308 18.193022 0.187060
7200.018000 7200.000000 1.200000 2.131496 155.710035 18.476653 0.204998
7201.851000 7201.840000 1.210000 2.126229 157.259312 18.758742 0.222177
7203.716000 7203.700000 1.230000 2.120979 159.739715 19.155134 0.245603
7205.591000 7205.580000 1.240000 2.116203 161.027765 19.401828 0.265648
7207.498000 7207.480000 1.250000 2.112223 162.289955 19.632107 0.275047
7209.412000 7209.400000 1.260000 2.109489 163.542820 19.837658 0.269070
7211.345000 7211.330000 1.280000 2.107880 166.105981 20.181105 0.247587
7213.301000 7213.290000 1.290000 2.106819 167.444974 20.365339 0.211827
7215.274000 7215.260000 1.300000 2.105554 168.967501 20.576593 0.179654
7217.270000 7217.260000 1.310000 2.104509 170.198746 20.748155 0.155898
7219.283000 7219.270000 1.330000 2.104236 172.677148 21.056093 0.144979
7221.312000 7221.300000 1.340000 2.103843 173.816234 21.203279 0.143479
7223.367000 7223.350000 1.350000 2.103480 174.931384 21.347098 0.154534
7225.436000 7225.420000 1.360000 2.102524 175.822328 21.476313 0.173774
7227.522000 7227.510000 1.380000 2.099922 177.114020 21.690438 0.202962
7229.628000 7229.610000 1.390000 2.096829 180.038223 22.116963 0.239381
7231.754000 7231.740000 1.400000 2.092920 181.206158 22.347442 0.276302
7233.906000 7233.890000 1.410000 2.088653 182.379063 22.588439 0.312670
7236.060000 7236.050000 1.430000 2.083985 184.804810 22.995729 0.341136
7238.241000 7238.230000 1.440000 2.077659 185.987678 23.290102 0.357883
7240.451000 7240.440000 1.450000 2.070737 187.056244 23.586247 0.358820
7242.675000 7242.660000 1.460000 2.063968 188.289760 23.903426 0.350364
7244.916000 7244.900000 1.480000 2.058953 190.840847 24.348957 0.339702
7247.168000 7247.160000 1.490000 2.056782 188.681686 24.125722 0.322414
7249.441000 7249.440000 1.500000 2.057151 192.787585 24.641653 0.324219
7251.741000 7251.740000 1.510000 2.059525 194.221272 24.765936 0.327034
7254.064000 7254.050000 1.530000 2.062945 196.501197 24.970826 0.340808
7256.391000 7256.390000 1.540000 2.066955 197.609777 25.011921 0.347646
7258.755000 7258.740000 1.550000 2.070723 198.880209 25.077504 0.344921
7261.116000 7261.120000 1.560000 2.074012 199.367171 25.056675 0.335617
7263.504000 7263.510000 1.580000 2.077789 188.744780 23.632646 0.306099
7265.925000 7265.920000 1.590000 2.077152 203.987429 25.556872 0.325700
7268.349000 7268.350000 1.600000 2.076863 205.652940 25.772962 0.318035
7270.798000 7270.800000 1.610000 2.075609 206.615911 25.926192 0.305504
7273.271000 7273.270000 1.630000 2.073354 208.245488 26.189709 0.292061
7275.755000 7275.760000 1.640000 2.070660 210.537334 26.549178 0.290201
7278.270000 7278.270000 1.650000 2.067166 211.661005 26.784399 0.287224
7280.793000 7280.790000 1.660000 2.063244 212.259638 26.965765 0.279507
7283.340000 7283.340000 1.680000 2.057853 214.650970 27.416931 0.273500
7285.903000 7285.900000 1.690000 2.051638 216.035656 27.766274 0.266122
7288.495000 7288.490000 1.700000 2.045502 217.169562 28.083413 0.263944
7291.094000 7291.090000 1.710000 2.039724 218.530044 28.423175 0.279220
7293.721000 7293.710000 1.730000 2.034649 220.820784 28.867568 0.307766
7296.348000 7296.350000 1.740000 2.030088 222.017310 29.156191 0.343013
7299.002000 7299.010000 1.750000 2.025483 223.172287 29.443023 0.377475
7301.690000 7301.690000 1.760000 2.020681 220.782697 29.268172 0.402679
7304.396000 7304.390000 1.780000 2.016231 227.138455 30.245172 0.436705
7307.104000 7307.110000 1.790000 2.012442 228.333072 30.519269 0.456379
7309.836000 7309.840000 1.800000 2.009926 229.200020 30.712295 0.464461
7312.600000 7312.600000 1.810000 2.008830 230.434274 30.911681 0.468016
7315.371000 7315.370000 1.830000 2.008514 232.910870 31.253786 0.471287
7318.165000 7318.170000 1.840000 2.008669 233.935910 31.386520 0.475013
7320.981000 7320.980000 1.850000 2.009280 235.276866 31.547129 0.479708
7323.809000 7323.810000 1.860000 2.009183 236.196299 31.673485 0.483334
7326.659000 7326.660000 1.880000 2.008679 238.715875 32.027460 0.489180
7329.526000 7329.530000 1.890000 2.006818 239.738793 32.224576 0.493963
7332.424000 7332.420000 1.900000 2.003499 240.875275 32.485242 0.506890
7335.330000 7335.320000 1.910000 1.999850 242.080320 32.767077 0.522266
7338.249000 7338.250000 1.930000 1.996109 244.151735 33.171084 0.535655
7341.199000 7341.200000 1.940000 1.992024 245.121440 33.439112 0.536267
7344.166000 7344.160000 1.950000 1.987778 247.105995 33.853539 0.522315
7347.155000 7347.140000 1.960000 1.983388 248.100776 34.139547 0.498951
7350.146000 7350.150000 1.980000 1.979648 250.382632 34.582060 0.478863
7353.170000 7353.170000 1.990000 1.976176 251.514189 34.859337 0.459371
7356.209000 7356.210000 2.000000 1.972971 252.388022 35.092866 0.446289
7359.273000 7359.270000 2.010000 1.970283 254.180345 35.437199 0.431004
7362.350000 7362.350000 2.030000 1.968101 256.346952 35.817335 0.424803
7365.442000 7365.450000 2.040000 1.966357 257.229976 36.003360 0.422953
7368.555000 7368.560000 2.050000 1.964685 258.381148 36.225076 0.428235
7371.703000 7371.700000 2.060000 1.962322 259.076675 36.408469 0.448264
7374.846000 7374.850000 2.080000 1.959470 261.419344 36.842442 0.486372
7378.032000 7378.030000 2.090000 1.956350 262.348218 37.088938 0.536919
7381.219000 7381.220000 2.100000 1.953041 263.181813 37.330262 0.598198
7384.424000 7384.430000 2.110000 1.950325 264.346622 37.597322 0.646161
7387.665000 7387.660000 2.130000 1.947955 266.290976 37.963879 0.672443
7390.925000 7390.920000 2.140000 1.945970 267.286470 38.181515 0.670180
7394.172000 7394.180000 2.150000 1.943830 268.379818 38.419618 0.663531
7397.466000 7397.470000 2.160000 1.941169 269.115116 38.627697 0.658009
7400.786000 7400.780000 2.180000 1.938181 271.583742 39.099039 0.666831
7404.110000 7404.110000 2.190000 1.934794 272.339492 39.340512 0.670710
7407.453000 7407.450000 2.200000 1.931662 273.433939 39.622552 0.677101
7410.817000 7410.820000 2.210000 1.927960 274.434304 39.914776 0.678708
7414.202000 7414.200000 2.230000 1.924450 276.515209 40.358987 0.685334
7417.601000 7417.600000 2.240000 1.920809 277.608099 40.666456 0.693691
7421.034000 7421.030000 2.250000 1.917079 278.476728 40.946161 0.704025
7424.477000 7424.470000 2.260000 1.913239 279.414618 41.241991 0.721633
7427.933000 7427.930000 2.280000 1.909088 281.588856 41.735836 0.743147
7431.399000 7431.400000 2.290000 1.905026 282.457582 42.034944 0.751119
7434.895000 7434.900000 2.300000 1.901512 283.549251 42.345897 0.748790
7438.420000 7438.420000 2.310000 1.898433 284.225125 42.577939 0.742619
7441.967000 7441.960000 2.330000 1.895941 286.380427 43.007854 0.732216
7445.513000 7445.510000 2.340000 1.894014 279.732396 42.090378 0.691249
7449.095000 7449.090000 2.350000 1.891455 288.951763 43.588961 0.702993
7452.686000 7452.680000 2.360000 1.888682 289.321954 43.766147 0.698646
7456.290000 7456.290000 2.380000 1.885142 292.027153 44.331966 0.708389
7459.924000 7459.920000 2.390000 1.881118 292.679568 44.610141 0.719313
7463.573000 7463.570000 2.400000 1.877131 293.556653 44.922545 0.733179
7467.252000 7467.240000 2.410000 1.873846 289.383395 44.429732 0.742957
7470.937000 7470.930000 2.430000 1.870665 297.207655 45.776410 0.791433
7474.637000 7474.640000 2.440000 1.868138 298.072159 46.025471 0.821525
7478.361000 7478.360000 2.450000 1.865845 298.836930 46.249562 0.841534
7482.115000 7482.110000 2.460000 1.863177 299.623499 46.495337 0.862516
7485.875000 7485.870000 2.480000 1.860444 301.973563 46.988238 0.893914
7489.667000 7489.660000 2.490000 1.857481 302.521898 47.213146 0.924135
7493.464000 7493.460000 2.500000 1.854611 303.594601 47.516702 0.945550
7497.281000 7497.280000 2.510000 1.851835 304.315319 47.761958 0.959223
7501.121000 7501.120000 2.530000 1.848796 306.461244 48.245064 0.963432
7504.978000 7504.980000 2.540000 1.845497 307.352948 48.545364 0.964784
7508.863000 7508.860000 2.550000 1.842029 308.178645 48.845046 0.967953
7512.766000 7512.760000 2.560000 1.838321 310.181681 49.345078 0.982509
7516.680000 7516.680000 2.580000 1.834742 312.508201 49.893274 0.996913
7520.611000 7520.610000 2.590000 1.831343 313.430154 50.210856 1.007817
7524.573000 7524.570000 2.600000 1.827818 314.237195 50.518034 1.016395
7528.539000 7528.540000 2.610000 1.824679 315.105216 50.816787 1.024462
7532.541000 7532.540000 2.630000 1.821407 317.050972 51.298171 1.035244
7536.550000 7536.550000 2.640000 1.818138 317.958008 51.613465 1.040590
7540.580000 7540.580000 2.650000 1.814582 318.620267 51.905057 1.055524
7544.638000 7544.630000 2.660000 1.811022 319.361267 52.211462 1.066552
7548.707000 7548.700000 2.680000 1.807119 321.451519 52.758722 1.082262
7552.791000 7552.790000 2.690000 1.803414 322.197801 53.077353 1.090973
7556.903000 7556.900000 2.700000 1.799858 322.801092 53.366075 1.088160
7561.024000 7561.020000 2.710000 1.796623 323.815959 53.707456 1.082174
7565.173000 7565.170000 2.730000 1.793373 325.461249 54.156142 1.090346
7569.330000 7569.330000 2.740000 1.790482 326.247447 54.444059 1.105765
7573.522000 7573.520000 2.750000 1.787526 326.986345 54.728928 1.127480
7577.725000 7577.720000 2.760000 1.784477 327.629593 55.004075 1.155507
7581.948000 7581.940000 2.780000 1.781473 329.382963 55.464806 1.193886
7586.192000 7586.180000 2.790000 1.778601 330.074046 55.741063 1.218534
7590.450000 7590.440000 2.800000 1.775543 330.387434 55.964942 1.236433
7594.731000 7594.720000 2.810000 1.772398 330.829093 56.216207 1.249472
7599.028000 7599.020000 2.830000 1.769204 332.593800 56.696902 1.266998
7603.347000 7603.340000 2.840000 1.765591 332.367980 56.863371 1.271664
7607.673000 7607.670000 2.850000 1.762001 332.119199 57.025142 1.288485
7612.032000 7612.030000 2.860000 1.758330 332.365146 57.277133 1.307264
7616.406000 7616.400000 2.880000 1.754662 334.733779 57.897533 1.334489
7620.800000 7620.800000 2.890000 1.751084 335.883809 58.304494 1.345566
7625.216000 7625.210000 2.900000 1.747455 336.570546 58.636295 1.351591
7629.643000 7629.640000 2.910000 1.743952 337.070808 58.929327 1.362042
7634.102000 7634.090000 2.930000 1.740617 338.438822 59.366470 1.382928
7638.570000 7638.560000 2.940000 1.737130 338.982164 59.669440 1.407590
7643.057000 7643.050000 2.950000 1.733678 339.205735 59.915071 1.430940
7647.565000 7647.560000 2.960000 1.730363 339.477340 60.162255 1.452844
7652.089000 7652.080000 2.980000 1.727001 340.806546 60.601249 1.471958
7656.633000 7656.630000 2.990000 1.723610 340.889056 60.821615 1.484649
7661.188000 7661.190000 3.000000 1.720522 341.089793 61.045693 1.494253
7665.786000 7665.780000 3.010000 1.717197 341.474515 61.318113 1.502524
7670.382000 7670.380000 3.030000 1.714051 342.764948 61.743797 1.509822
7675.004000 7675.000000 3.040000 1.710814 342.951104 61.977672 1.512612
7679.641000 7679.640000 3.050000 1.707620 343.890711 62.346119 1.517527
7684.302000 7684.300000 3.060000 1.704460 343.673152 62.504064 1.531069
7688.977000 7688.980000 3.080000 1.701148 346.198561 63.172112 1.559139
7693.683000 7693.680000 3.090000 1.697885 346.335655 63.403818 1.575757
7698.402000 7698.400000 3.100000 1.694381 346.430849 63.643857 1.596013
7703.132000 7703.130000 3.110000 1.690854 346.530082 63.886862 1.614757
7707.892000 7707.890000 3.130000 1.686884 345.204204 63.895696 1.630784
7712.667000 7712.660000 3.140000 1.683582 347.710911 64.572573 1.663396
7717.466000 7717.460000 3.150000 1.680098 347.684789 64.793160 1.687288
7722.280000 7722.270000 3.160000 1.676519 347.917902 65.068990 1.710229
7727.107000 7727.100000 3.180000 1.672864 348.761065 65.465589 1.730159
7731.953000 7731.950000 3.190000 1.669056 348.820713 65.726473 1.747552
7736.820000 7736.820000 3.200000 1.665577 348.456563 65.886676 1.759982
7741.715000 7741.710000 3.210000 1.662124 349.643987 66.339979 1.782378
7746.623000 7746.620000 3.230000 1.658547 350.061114 66.657125 1.801260
7751.543000 7751.540000 3.240000 1.655254 349.779650 66.823183 1.815204
7756.493000 7756.490000 3.250000 1.651909 349.571718 67.007188 1.828983
7761.455000 7761.450000 3.260000 1.648568 349.423676 67.202971 1.846465
7766.441000 7766.440000 3.280000 1.645179 350.265422 67.593549 1.873139
7771.446000 7771.440000 3.290000 1.641679 350.026598 67.784336 1.896203
7776.466000 7776.460000 3.300000 1.638141 349.753072 67.971413 1.917293
7781.506000 7781.500000 3.310000 1.634761 349.487369 68.149661 1.932697
7786.562000 7786.560000 3.330000 1.631407 350.126914 68.503727 1.955060
7791.644000 7791.640000 3.340000 1.628008 349.783299 68.669557 1.970012
7796.740000 7796.740000 3.350000 1.624680 349.485230 68.839632 1.982164
7801.864000 7801.860000 3.360000 1.620994 349.052965 69.008465 1.998021
7806.987000 7806.990000 3.380000 1.617213 349.682410 69.394662 2.013653
7812.151000 7812.150000 3.390000 1.613732 349.130407 69.526821 2.028379
7817.322000 7817.320000 3.400000 1.610194 348.635553 69.674506 2.039124
7822.527000 7822.520000 3.410000 1.606404 348.316614 69.875206 2.057121
7827.730000 7827.730000 3.430000 1.602781 348.815166 70.228943 2.078809
7832.962000 7832.960000 3.440000 1.599103 348.462966 70.416535 2.090002
7838.214000 7838.210000 3.450000 1.595191 348.033437 70.605526 2.107667
7843.487000 7843.480000 3.460000 1.591375 347.251349 70.716361 2.125137
7848.774000 7848.770000 3.480000 1.587794 347.628364 71.047030 2.146268
7854.083000 7854.080000 3.490000 1.584172 345.013840 70.768476 2.149414
