Repository: jacobfilik/webxdiviewer

# bmm-standards
A pretty webpage for BMM's collection of common XAFS materials

[BMM's common materials collection](./BMM-standards.html)

Plotting of the data will happen soon.

Periodic table adapted from [some guy named Daniel](https://codepen.io/gooseofmusic/pen/PjKdNQ)

[This](https://www.coderstool.com/scss-to-css) is a helpful tool for
dealing with Sassy CSS.

File: xdidata/Fe/Fe-K-Wolframite.xdi
# XDI/1.0 BlueSky/1.5.3
# Beamline.name: 6BM
# Beamline.xray_source: NSLS-II three-pole wiggler
# Beamline.collimation: paraboloid mirror, 5 nm Rh on 30 nm Pt
# Beamline.focusing: not in use
# Beamline.harmonic_rejection: flat mirror, Si stripe, pitch = 7.0 mrad relative to beam
# Detector.i0: 10 cm N2
# Detector.i1: 25 cm N2
# Detector.i2: 25 cm N2
# Element.symbol: Fe
# Element.edge: K
# Facility.name: NSLS-II
# Facility.energy: 3.0
# Facility.current: 400.6
# Facility.mode: top-off
# Facility.gup: 301027
# Facility.saf: 304793
# Facility.cycle: 2020-1
# Mono.name: Si(111)
# Mono.d_spacing: 3.1353241
# Mono.encoder_resolution: 0.0000050 deg/ct
# Mono.angle_offset: 16.0581090 deg
# Mono.scan_mode: fixed exit
# Mono.scan_type: step
# Mono.direction: forward in energy
# Sample.name: (Fe,Mn)WO4
# Sample.prep: Powder in polyethylene glycol pellet
# Sample.x_position: -122.297 mm
# Sample.y_position: 119.848 mm
# Scan.experimenters: Bruce Ravel
# Scan.edge_energy: 7112.0
# Scan.start_time: 2020-01-15T02:08:51
# Scan.end_time: 2020-01-15T02:46:40
# Scan.transient_id: 19557
# Scan.uid: f04b10b0-adb0-4a2a-bd11-126c308991a8
# Scan.plot_hint: ln(I0/It)  --  ln($5/$6)
# Scan.sequence: merge of 2 scans
# Column.1: energy eV
# Column.2: requested_energy eV
# Column.3: measurement_time seconds
# Column.4: mutrans
# Column.5: i0
# Column.6: itrans
# Column.7: irefer
# /////
#  Cumberland, Black – ID
# -----
# energy   requested_energy   measurement_time   mutrans   i0   itrans   irefer
6911.999000 6912.000000 0.500000 2.618186 71.775272 5.234967 1.441372
6922.006000 6922.000000 0.500000 2.608112 71.623916 5.276838 1.463930
6932.022000 6932.000000 0.500000 2.597323 71.456435 5.321596 1.481494
6942.016000 6942.000000 0.500000 2.586683 71.291043 5.366026 1.500280
6952.016000 6952.000000 0.500000 2.576045 71.115696 5.410098 1.519324
6962.017000 6962.000000 0.500000 2.565393 70.946526 5.454998 1.538369
6972.015000 6972.000000 0.500000 2.554823 70.773516 5.499502 1.557307
6982.016000 6982.000000 0.500000 2.544138 70.644137 5.548420 1.577188
6992.010000 6992.000000 0.500000 2.533807 70.474561 5.592595 1.596003
7002.009000 7002.000000 0.500000 2.523226 70.306853 5.638628 1.615996
7012.013000 7012.000000 0.500000 2.513067 70.157966 5.684179 1.635811
7022.015000 7022.000000 0.500000 2.503240 69.992519 5.726765 1.654546
7032.010000 7032.000000 0.500000 2.492617 69.824863 5.774049 1.674782
7042.017000 7042.000000 0.500000 2.482357 69.648963 5.818915 1.692707
7052.014000 7052.000000 0.500000 2.471802 69.471087 5.865621 1.712731
7062.011000 7062.000000 0.500000 2.461697 68.686653 5.858297 1.714540
7072.010000 7072.000000 0.500000 2.451591 69.162178 5.958771 1.749700
7082.007000 7082.000000 0.500000 2.442170 68.910684 5.993300 1.760545
7084.010000 7084.000000 0.500000 2.440149 68.957204 6.009476 1.765848
7086.002000 7086.000000 0.500000 2.437906 68.962544 6.023422 1.768442
7088.003000 7088.000000 0.500000 2.436350 68.923016 6.029355 1.770004
7090.003000 7090.000000 0.500000 2.434278 68.910601 6.040782 1.772701
7092.004000 7092.000000 0.500000 2.432267 68.864528 6.048891 1.773043
7094.009000 7094.000000 0.500000 2.430448 68.836601 6.057463 1.773602
7096.006000 7096.000000 0.500000 2.428605 68.793997 6.064869 1.773462
7098.002000 7098.000000 0.500000 2.426654 68.780135 6.075488 1.771716
7100.001000 7100.000000 0.500000 2.424981 68.743548 6.082425 1.766485
7102.004000 7102.000000 0.500000 2.423024 68.696622 6.090146 1.761340
7102.083000 7102.100000 0.500000 2.423208 68.682375 6.087786 1.760572
7102.182000 7102.200000 0.500000 2.423086 68.706202 6.090617 1.761210
7102.280000 7102.300000 0.500000 2.422797 68.662145 6.088486 1.760115
7102.379000 7102.400000 0.500000 2.422806 68.633774 6.085927 1.758231
7102.483000 7102.500000 0.500000 2.422851 68.645830 6.086780 1.758037
7102.582000 7102.600000 0.500000 2.422592 68.614878 6.085568 1.756545
7102.680000 7102.700000 0.500000 2.422484 68.599797 6.084848 1.755981
7102.781000 7102.800000 0.500000 2.422484 68.607450 6.085563 1.756377
7102.887000 7102.900000 0.500000 2.422409 68.589709 6.084472 1.755386
7102.986000 7103.000000 0.500000 2.422219 68.602565 6.086733 1.755032
7103.084000 7103.100000 0.500000 2.422403 68.562143 6.082027 1.752874
7103.187000 7103.200000 0.500000 2.422159 68.586432 6.085665 1.753880
7103.290000 7103.300000 0.500000 2.422145 68.567648 6.084076 1.752084
7103.388000 7103.400000 0.500000 2.422122 68.571067 6.084528 1.751410
7103.486000 7103.500000 0.500000 2.421917 68.544111 6.083375 1.751043
7103.589000 7103.600000 0.500000 2.421745 68.558245 6.085698 1.750837
7103.692000 7103.700000 0.500000 2.421714 68.543774 6.084580 1.749596
7103.790000 7103.800000 0.500000 2.421709 68.523387 6.082858 1.748313
7103.891000 7103.900000 0.500000 2.421317 68.520551 6.084929 1.748340
7103.996000 7104.000000 0.500000 2.421327 68.530035 6.085781 1.747377
7104.092000 7104.100000 0.500000 2.421292 68.512491 6.084397 1.746538
7104.190000 7104.200000 0.500000 2.421215 68.520879 6.085592 1.745345
7104.293000 7104.300000 0.500000 2.421175 68.520681 6.085829 1.744797
7104.398000 7104.400000 0.500000 2.420954 68.515977 6.086794 1.743428
7104.494000 7104.500000 0.500000 2.421016 68.523596 6.087007 1.742579
7104.592000 7104.600000 0.500000 2.420926 68.486728 6.084351 1.742398
7104.697000 7104.700000 0.500000 2.420731 68.493784 6.086147 1.740694
7104.798000 7104.800000 0.500000 2.420749 68.484942 6.085295 1.739772
7104.896000 7104.900000 0.500000 2.420677 68.489039 6.086050 1.738396
7104.995000 7105.000000 0.500000 2.420546 68.494297 6.087291 1.738407
7105.095000 7105.100000 0.500000 2.420831 68.489982 6.085224 1.737079
7105.198000 7105.200000 0.500000 2.420609 68.466979 6.084520 1.735160
7105.299000 7105.300000 0.500000 2.420503 68.471485 6.085545 1.734805
7105.391000 7105.400000 0.500000 2.420305 68.454982 6.085267 1.733875
7105.496000 7105.500000 0.500000 2.420362 68.448590 6.084387 1.731241
7105.596000 7105.600000 0.500000 2.420208 68.446376 6.085100 1.730933
7105.692000 7105.700000 0.500000 2.420107 68.449126 6.085937 1.729968
7105.795000 7105.800000 0.500000 2.419906 68.441896 6.086538 1.728594
7105.896000 7105.900000 0.500000 2.419685 68.427474 6.086582 1.726760
7105.994000 7106.000000 0.500000 2.420094 68.434567 6.084833 1.725039
7106.091000 7106.100000 0.500000 2.419977 68.425583 6.084616 1.724404
7106.193000 7106.200000 0.500000 2.419963 68.409727 6.083337 1.722122
7106.294000 7106.300000 0.500000 2.419817 68.409216 6.084135 1.720249
7106.392000 7106.400000 0.500000 2.419311 68.445818 6.090420 1.720239
7106.491000 7106.500000 0.500000 2.419377 68.470704 6.092340 1.719173
7106.594000 7106.600000 0.500000 2.419478 68.446325 6.089589 1.716375
7106.699000 7106.700000 0.500000 2.419567 68.391521 6.084117 1.713294
7106.791000 7106.800000 0.500000 2.419512 68.398126 6.085022 1.712442
7106.893000 7106.900000 0.500000 2.419290 68.414210 6.087773 1.710481
7106.996000 7107.000000 0.500000 2.419087 68.391949 6.087065 1.708523
7107.097000 7107.100000 0.500000 2.419099 68.461568 6.093205 1.707334
7107.195000 7107.200000 0.500000 2.419190 68.458215 6.092352 1.705418
7107.294000 7107.300000 0.500000 2.418884 68.468805 6.095125 1.703036
7107.397000 7107.400000 0.500000 2.418722 68.464559 6.095757 1.700511
7107.500000 7107.500000 0.500000 2.418847 68.441375 6.092945 1.698120
7107.596000 7107.600000 0.500000 2.418850 68.444119 6.093171 1.694922
7107.703000 7107.700000 0.500000 2.418709 68.448741 6.094474 1.692187
7107.801000 7107.800000 0.500000 2.418597 68.460960 6.096262 1.689862
7107.896000 7107.900000 0.500000 2.418533 68.450455 6.095661 1.687126
7107.999000 7108.000000 0.500000 2.418542 68.468446 6.097214 1.683182
7108.103000 7108.100000 0.500000 2.418578 68.464211 6.096627 1.679650
7108.200000 7108.200000 0.500000 2.418346 68.465383 6.098129 1.676484
7108.301000 7108.300000 0.500000 2.418374 68.481451 6.099401 1.672161
7108.403000 7108.400000 0.500000 2.418429 68.444175 6.095751 1.667027
7108.502000 7108.500000 0.500000 2.418330 68.419141 6.094217 1.662413
7108.603000 7108.600000 0.500000 2.417980 68.428183 6.097029 1.658017
7108.703000 7108.700000 0.500000 2.417903 68.422812 6.097057 1.653005
7108.802000 7108.800000 0.500000 2.417968 68.407435 6.095261 1.645890
7108.900000 7108.900000 0.500000 2.418092 68.400691 6.093920 1.640229
7109.001000 7109.000000 0.500000 2.417991 68.402853 6.094729 1.633564
7109.102000 7109.100000 0.500000 2.418052 68.381804 6.092477 1.626053
7109.198000 7109.200000 0.500000 2.418017 68.400672 6.094368 1.619261
7109.301000 7109.300000 0.500000 2.418085 68.388194 6.092845 1.609877
7109.402000 7109.400000 0.500000 2.417817 68.399738 6.095518 1.602543
7109.500000 7109.500000 0.500000 2.417793 68.407397 6.096306 1.593135
7109.597000 7109.600000 0.500000 2.417917 68.375378 6.092760 1.581682
7109.700000 7109.700000 0.500000 2.417917 68.347333 6.090234 1.568333
7109.796000 7109.800000 0.500000 2.417885 68.387133 6.093954 1.556920
7109.892000 7109.900000 0.500000 2.417784 68.551073 6.109186 1.544881
7110.000000 7110.000000 0.500000 2.417549 68.521392 6.107960 1.527694
7110.096000 7110.100000 0.500000 2.417785 68.479638 6.102825 1.505676
7110.195000 7110.200000 0.500000 2.417784 68.504942 6.105088 1.485730
7110.300000 7110.300000 0.500000 2.417991 68.484859 6.102029 1.457924
7110.394000 7110.400000 0.500000 2.417967 68.524625 6.105724 1.432054
7110.497000 7110.500000 0.500000 2.418103 68.517125 6.104220 1.399624
7110.600000 7110.600000 0.500000 2.418215 68.458749 6.098340 1.362286
7110.696000 7110.700000 0.500000 2.418349 68.434277 6.095339 1.325599
7110.799000 7110.800000 0.500000 2.418513 68.481862 6.098590 1.284649
7110.900000 7110.900000 0.500000 2.418614 68.516518 6.101032 1.243388
7110.999000 7111.000000 0.500000 2.418905 68.496990 6.097492 1.199105
7111.104000 7111.100000 0.500000 2.419207 68.456452 6.092090 1.154025
7111.198000 7111.200000 0.500000 2.419238 68.429819 6.089534 1.112713
7111.303000 7111.300000 0.500000 2.419203 68.421121 6.088948 1.069113
7111.402000 7111.400000 0.500000 2.419513 68.439142 6.088712 1.032052
7111.502000 7111.500000 0.500000 2.419687 68.402899 6.084393 0.992997
7111.603000 7111.600000 0.500000 2.419841 68.399705 6.083175 0.958258
7111.702000 7111.700000 0.500000 2.420108 68.385498 6.080287 0.926304
7111.807000 7111.800000 0.500000 2.420072 68.450398 6.086285 0.896534
7111.901000 7111.900000 0.500000 2.420084 68.401524 6.081862 0.872276
7112.000000 7112.000000 0.500000 2.419995 68.347191 6.077560 0.846843
7112.101000 7112.100000 0.500000 2.419894 68.346484 6.078126 0.823735
7112.195000 7112.200000 0.500000 2.420022 68.338950 6.076663 0.806104
7112.302000 7112.300000 0.500000 2.419883 68.348240 6.078331 0.786165
7112.397000 7112.400000 0.500000 2.419829 68.340618 6.078014 0.769592
7112.497000 7112.500000 0.500000 2.419959 68.317243 6.075135 0.753651
7112.598000 7112.600000 0.500000 2.419830 68.268845 6.071606 0.737918
7112.697000 7112.700000 0.500000 2.420048 68.292972 6.072420 0.724617
7112.795000 7112.800000 0.500000 2.420226 68.290288 6.071114 0.711139
7112.894000 7112.900000 0.500000 2.420274 68.264693 6.068559 0.698554
7112.997000 7113.000000 0.500000 2.420054 68.290251 6.072150 0.686676
7113.096000 7113.100000 0.500000 2.420300 68.294278 6.071029 0.674362
7113.203000 7113.200000 0.500000 2.420331 68.236768 6.065693 0.662133
7113.297000 7113.300000 0.500000 2.420335 68.193729 6.061852 0.651776
7113.396000 7113.400000 0.500000 2.420661 68.196533 6.060157 0.641923
7113.499000 7113.500000 0.500000 2.420759 68.194653 6.059378 0.631757
7113.600000 7113.600000 0.500000 2.421055 68.211229 6.059059 0.621416
7113.705000 7113.700000 0.500000 2.421068 68.186643 6.056782 0.613303
7113.797000 7113.800000 0.500000 2.421242 68.190588 6.056099 0.604340
7113.905000 7113.900000 0.500000 2.421340 68.220907 6.058148 0.595958
7114.003000 7114.000000 0.500000 2.421620 68.180469 6.052880 0.587275
7114.100000 7114.100000 0.500000 2.422031 68.127717 6.045735 0.579554
7114.203000 7114.200000 0.500000 2.422349 68.130306 6.044055 0.571985
7114.302000 7114.300000 0.500000 2.422715 68.126944 6.041487 0.565992
7114.405000 7114.400000 0.500000 2.423113 68.115723 6.038139 0.558198
7114.501000 7114.500000 0.500000 2.423738 68.088177 6.031918 0.552705
7114.602000 7114.600000 0.500000 2.424392 68.100508 6.029077 0.546817
7114.701000 7114.700000 0.500000 2.424962 68.100087 6.025559 0.542415
7114.799000 7114.800000 0.500000 2.425563 68.102279 6.022171 0.538310
7114.902000 7114.900000 0.500000 2.426432 68.095849 6.016317 0.533816
7114.999000 7115.000000 0.500000 2.427342 68.099252 6.011136 0.530382
7115.102000 7115.100000 0.500000 2.428189 68.105372 6.006545 0.525449
7115.199000 7115.200000 0.500000 2.428934 68.103406 6.001927 0.523743
7115.300000 7115.300000 0.500000 2.429917 68.080349 5.993990 0.519766
7115.396000 7115.400000 0.500000 2.430638 68.083367 5.989967 0.518663
7115.497000 7115.500000 0.500000 2.431337 68.094930 5.986792 0.516014
7115.594000 7115.600000 0.500000 2.432012 68.094849 5.982806 0.513371
7115.697000 7115.700000 0.500000 2.432448 68.079206 5.978848 0.512856
7115.800000 7115.800000 0.500000 2.432908 68.065352 5.974827 0.510928
7115.896000 7115.900000 0.500000 2.433402 68.070690 5.972460 0.507453
7116.004000 7116.000000 0.500000 2.433932 68.065173 5.968729 0.506511
7116.098000 7116.100000 0.500000 2.433921 68.062194 5.968533 0.505398
7116.203000 7116.200000 0.500000 2.434329 68.046456 5.964736 0.503060
7116.298000 7116.300000 0.500000 2.434208 68.038078 5.964688 0.500531
7116.407000 7116.400000 0.500000 2.434290 68.050581 5.965317 0.497606
7116.500000 7116.500000 0.500000 2.434161 68.025013 5.963840 0.495426
7116.603000 7116.600000 0.500000 2.433896 68.012562 5.964316 0.491987
7116.701000 7116.700000 0.500000 2.433979 68.004971 5.963187 0.488320
7116.802000 7116.800000 0.500000 2.433569 68.000254 5.965199 0.483239
7116.903000 7116.900000 0.500000 2.433472 67.989524 5.964852 0.478179
7117.002000 7117.000000 0.500000 2.433288 67.975847 5.964735 0.473181
7117.101000 7117.100000 0.500000 2.433182 67.974002 5.965202 0.468447
7117.198000 7117.200000 0.500000 2.433162 67.937877 5.962155 0.460122
7117.303000 7117.300000 0.500000 2.433048 67.925323 5.961717 0.452681
7117.397000 7117.400000 0.500000 2.433006 67.962923 5.965280 0.446430
7117.498000 7117.500000 0.500000 2.433219 67.932253 5.961333 0.436999
7117.595000 7117.600000 0.500000 2.433466 67.939607 5.960505 0.427897
7117.700000 7117.700000 0.500000 2.433851 67.908347 5.955394 0.418777
7117.797000 7117.800000 0.500000 2.434323 67.886704 5.950784 0.410338
7117.896000 7117.900000 0.500000 2.434827 67.885089 5.947683 0.401342
7117.999000 7118.000000 0.500000 2.435313 67.886788 5.944865 0.392008
7118.098000 7118.100000 0.500000 2.436320 67.881408 5.938413 0.382577
7118.199000 7118.200000 0.500000 2.437385 67.853124 5.929452 0.373149
7118.297000 7118.300000 0.500000 2.438712 67.825723 5.919540 0.364769
7118.398000 7118.400000 0.500000 2.439834 67.828067 5.912843 0.354111
7118.499000 7118.500000 0.500000 2.441222 67.824635 5.904524 0.345155
7118.602000 7118.600000 0.500000 2.442712 67.809621 5.894208 0.335596
7118.701000 7118.700000 0.500000 2.444752 67.808205 5.882198 0.326187
7118.804000 7118.800000 0.500000 2.446702 67.781282 5.868310 0.317926
7118.901000 7118.900000 0.500000 2.448384 67.773112 5.857845 0.308669
7119.002000 7119.000000 0.500000 2.450633 67.765372 5.844017 0.299162
7119.103000 7119.100000 0.500000 2.452597 67.728787 5.829403 0.290693
7119.202000 7119.200000 0.500000 2.454673 67.725618 5.817038 0.283277
7119.301000 7119.300000 0.500000 2.456656 67.718010 5.804863 0.274565
7119.397000 7119.400000 0.500000 2.458654 67.700301 5.792079 0.266932
7119.501000 7119.500000 0.500000 2.460730 67.669368 5.777310 0.258683
7119.597000 7119.600000 0.500000 2.462635 67.676418 5.767009 0.251353
7119.705000 7119.700000 0.500000 2.464290 67.648516 5.754549 0.243272
7119.799000 7119.800000 0.500000 2.466347 67.640341 5.742481 0.235901
7119.900000 7119.900000 0.500000 2.468194 67.604460 5.728650 0.228567
7119.997000 7120.000000 0.500000 2.470086 67.602192 5.717851 0.222906
7120.100000 7120.100000 0.500000 2.471836 67.564550 5.704456 0.216575
7120.197000 7120.200000 0.500000 2.473778 67.560544 5.693047 0.209373
7120.298000 7120.300000 0.500000 2.475785 67.456547 5.672894 0.202923
7120.399000 7120.400000 0.500000 2.477838 67.497927 5.664595 0.197533
7120.496000 7120.500000 0.500000 2.479998 67.502750 5.652912 0.191386
7120.601000 7120.600000 0.500000 2.482560 67.468942 5.635486 0.184962
7120.698000 7120.700000 0.500000 2.484992 67.646034 5.636542 0.180734
7120.801000 7120.800000 0.500000 2.487359 67.610410 5.619971 0.175050
7120.900000 7120.900000 0.500000 2.490241 67.603817 5.603511 0.170448
7121.001000 7121.000000 0.500000 2.493200 67.584761 5.585204 0.166147
7121.100000 7121.100000 0.500000 2.496196 67.556058 5.565906 0.160391
7121.201000 7121.200000 0.500000 2.499681 67.526807 5.544709 0.156247
7121.302000 7121.300000 0.500000 2.503042 67.508759 5.524021 0.152959
7121.403000 7121.400000 0.500000 2.506750 67.462363 5.499959 0.147354
7121.502000 7121.500000 0.500000 2.510752 67.448435 5.477073 0.144730
7121.603000 7121.600000 0.500000 2.514800 67.434590 5.453631 0.139890
7121.704000 7121.700000 0.500000 2.518839 67.431666 5.431598 0.136338
7121.801000 7121.800000 0.500000 2.523018 67.411560 5.407790 0.133189
7121.902000 7121.900000 0.500000 2.527547 67.345007 5.377814 0.129874
7122.001000 7122.000000 0.500000 2.532280 67.310766 5.349454 0.127131
7122.100000 7122.100000 0.500000 2.536999 67.292106 5.323772 0.123901
7122.203000 7122.200000 0.500000 2.541726 67.244363 5.294177 0.121370
7122.296000 7122.300000 0.500000 2.546328 67.232431 5.269723 0.119033
7122.397000 7122.400000 0.500000 2.551213 67.200018 5.241741 0.116718
7122.498000 7122.500000 0.500000 2.556243 67.184020 5.213729 0.114302
7122.599000 7122.600000 0.500000 2.561081 67.135554 5.184760 0.111783
7122.698000 7122.700000 0.500000 2.566167 67.082979 5.154738 0.109098
7122.795000 7122.800000 0.500000 2.571111 67.057601 5.127409 0.106609
7122.898000 7122.900000 0.500000 2.575849 67.161856 5.110522 0.105386
7122.997000 7123.000000 0.500000 2.580586 67.146147 5.086002 0.102858
7123.098000 7123.100000 0.500000 2.585103 67.103713 5.059075 0.100526
7123.199000 7123.200000 0.500000 2.589410 67.074413 5.034902 0.099884
7123.298000 7123.300000 0.500000 2.593350 67.017206 5.011024 0.097533
7123.401000 7123.400000 0.500000 2.597133 67.013833 4.991472 0.095917
7123.498000 7123.500000 0.500000 2.600522 66.961453 4.970710 0.093753
7123.601000 7123.600000 0.500000 2.603958 66.923215 4.950838 0.092576
7123.703000 7123.700000 0.500000 2.607015 66.879506 4.932122 0.091453
7123.797000 7123.800000 0.500000 2.609858 66.843421 4.915873 0.089641
7123.905000 7123.900000 0.500000 2.612580 66.780882 4.897793 0.088539
7124.002000 7124.000000 0.500000 2.615251 66.759936 4.883173 0.087225
7124.103000 7124.100000 0.500000 2.617484 66.729533 4.869952 0.086058
7124.204000 7124.200000 0.500000 2.619756 66.716631 4.858125 0.085130
7124.301000 7124.300000 0.500000 2.622096 66.667597 4.843430 0.083125
7124.404000 7124.400000 0.500000 2.624408 66.615981 4.828086 0.083074
7124.501000 7124.500000 0.500000 2.626638 66.618617 4.817833 0.081706
7124.602000 7124.600000 0.500000 2.628693 66.587696 4.805815 0.080406
7124.703000 7124.700000 0.500000 2.630928 66.513730 4.789645 0.079635
7124.798000 7124.800000 0.500000 2.633323 66.527835 4.779557 0.078667
7124.901000 7124.900000 0.500000 2.635423 66.483573 4.765734 0.078140
7124.998000 7125.000000 0.500000 2.637516 66.470836 4.755134 0.076613
7125.095000 7125.100000 0.500000 2.639806 66.416120 4.740266 0.074918
7125.201000 7125.200000 0.500000 2.641987 66.397155 4.729279 0.075103
7125.295000 7125.300000 0.500000 2.644239 66.381329 4.717725 0.073495
7125.396000 7125.400000 0.500000 2.646069 66.351710 4.706851 0.072844
7125.496000 7125.500000 0.500000 2.648050 66.304355 4.694294 0.071730
7125.597000 7125.600000 0.500000 2.649595 66.279992 4.684992 0.071024
7125.700000 7125.700000 0.500000 2.651481 66.243670 4.673543 0.069934
7125.795000 7125.800000 0.500000 2.653411 66.203760 4.661923 0.069470
7125.894000 7125.900000 0.500000 2.654646 66.175592 4.654162 0.067998
7125.999000 7126.000000 0.500000 2.655878 66.139929 4.645739 0.067626
7126.096000 7126.100000 0.500000 2.656949 66.095949 4.637651 0.067521
7126.195000 7126.200000 0.500000 2.657904 66.056899 4.630541 0.065844
7126.301000 7126.300000 0.500000 2.658803 66.013135 4.623156 0.065421
7126.398000 7126.400000 0.500000 2.659441 66.022816 4.620863 0.064567
7126.499000 7126.500000 0.500000 2.659733 65.954786 4.614742 0.063783
7126.602000 7126.600000 0.500000 2.659962 65.917288 4.611004 0.062918
7126.699000 7126.700000 0.500000 2.660527 65.853427 4.604028 0.062677
7126.800000 7126.800000 0.500000 2.660729 65.852507 4.602913 0.061513
7126.904000 7126.900000 0.500000 2.660684 65.809238 4.600094 0.061661
7127.001000 7127.000000 0.500000 2.660932 65.747739 4.594741 0.059348
7127.102000 7127.100000 0.500000 2.660849 65.714427 4.592705 0.059870
7127.203000 7127.200000 0.500000 2.660891 65.676506 4.589870 0.059016
7127.300000 7127.300000 0.500000 2.661201 65.636726 4.585759 0.057721
7127.404000 7127.400000 0.500000 2.661084 65.593589 4.583178 0.057116
7127.505000 7127.500000 0.500000 2.661243 65.535828 4.578422 0.056294
7127.600000 7127.600000 0.500000 2.661261 65.488469 4.575054 0.055390
7127.701000 7127.700000 0.500000 2.661188 65.475978 4.574482 0.053982
7127.802000 7127.800000 0.500000 2.661251 65.434098 4.571298 0.053361
7127.897000 7127.900000 0.500000 2.661008 65.407629 4.570459 0.052919
7128.000000 7128.000000 0.500000 2.661093 65.368247 4.567423 0.051860
7128.102000 7128.100000 0.500000 2.660900 65.354443 4.567305 0.050887
7128.196000 7128.200000 0.500000 2.660860 65.311367 4.564557 0.050160
7128.295000 7128.300000 0.500000 2.660884 65.284180 4.562471 0.049700
7128.395000 7128.400000 0.500000 2.660987 65.221481 4.557676 0.048235
7128.494000 7128.500000 0.500000 2.660923 65.232919 4.558703 0.048138
7128.597000 7128.600000 0.500000 2.660883 65.208822 4.557177 0.046787
7128.701000 7128.700000 0.500000 2.660919 65.160364 4.553699 0.046182
7128.798000 7128.800000 0.500000 2.660508 65.150152 4.554814 0.045827
7128.899000 7128.900000 0.500000 2.660391 65.110314 4.552576 0.044468
7128.998000 7129.000000 0.500000 2.659772 65.120365 4.556095 0.044124
7129.097000 7129.100000 0.500000 2.659346 65.073354 4.554749 0.043000
7129.196000 7129.200000 0.500000 2.659292 65.044234 4.552946 0.042660
7129.300000 7129.300000 0.500000 2.658602 65.017682 4.554239 0.042000
7129.397000 7129.400000 0.500000 2.658276 64.974077 4.552672 0.041380
7129.494000 7129.500000 0.500000 2.657469 64.927397 4.553010 0.040459
7129.599000 7129.600000 0.500000 2.656653 64.909273 4.555525 0.040428
7129.698000 7129.700000 0.500000 2.655925 64.896424 4.557937 0.039800
7129.802000 7129.800000 0.500000 2.655287 64.855002 4.558016 0.039369
7129.901000 7129.900000 0.500000 2.654751 64.801574 4.556667 0.039468
7130.002000 7130.000000 0.500000 2.653789 64.768107 4.558651 0.038596
7130.102000 7130.100000 0.500000 2.652887 64.726449 4.559890 0.037860
7130.207000 7130.200000 0.500000 2.652096 64.704589 4.562044 0.037782
7130.304000 7130.300000 0.500000 2.651146 64.635030 4.561445 0.037774
7130.403000 7130.400000 0.500000 2.650335 64.602260 4.562751 0.036859
7130.507000 7130.500000 0.500000 2.649271 64.572105 4.565601 0.037317
7130.606000 7130.600000 0.500000 2.648564 64.520856 4.565186 0.037585
7130.703000 7130.700000 0.500000 2.647890 64.479104 4.565101 0.037200
7130.807000 7130.800000 0.500000 2.646786 64.452292 4.568307 0.037112
7130.906000 7130.900000 0.500000 2.646031 64.430496 4.570244 0.036842
7131.005000 7131.000000 0.500000 2.645357 64.378696 4.569715 0.036856
7131.104000 7131.100000 0.500000 2.644642 64.342951 4.570320 0.036233
7131.208000 7131.200000 0.500000 2.643632 64.313844 4.572938 0.037398
7131.303000 7131.300000 0.500000 2.642972 64.283634 4.573759 0.037207
7131.404000 7131.400000 0.500000 2.642454 64.255695 4.574140 0.037126
7131.505000 7131.500000 0.500000 2.641471 64.244484 4.577839 0.038253
7131.607000 7131.600000 0.500000 2.641178 64.231782 4.578382 0.038028
7131.706000 7131.700000 0.500000 2.640176 64.194092 4.580222 0.038305
7131.807000 7131.800000 0.500000 2.639860 64.156642 4.579011 0.039088
7131.893000 7131.900000 0.500000 2.639169 64.163149 4.582401 0.039244
7131.999000 7132.000000 0.500000 2.638621 64.151430 4.584241 0.039729
7132.090000 7132.100000 0.500000 2.638127 64.169674 4.587660 0.039422
7132.213000 7132.200000 0.500000 2.637415 64.159936 4.590477 0.041013
7132.312000 7132.300000 0.500000 2.637270 64.150006 4.590420 0.041877
7132.415000 7132.400000 0.500000 2.636784 64.145097 4.592414 0.041891
7132.517000 7132.500000 0.500000 2.636057 64.158391 4.596635 0.042605
7132.610000 7132.600000 0.500000 2.635736 64.131896 4.596197 0.042545
7132.707000 7132.700000 0.500000 2.635346 64.135838 4.598270 0.043914
7132.808000 7132.800000 0.500000 2.634686 64.166154 4.603411 0.044528
7132.910000 7132.900000 0.500000 2.634358 64.169683 4.605316 0.045467
7133.007000 7133.000000 0.500000 2.633935 64.166685 4.606920 0.046028
7133.104000 7133.100000 0.500000 2.633589 64.192944 4.610469 0.045891
7133.207000 7133.200000 0.500000 2.632859 64.191434 4.613737 0.047330
7133.307000 7133.300000 0.500000 2.632456 64.205817 4.616605 0.047653
7133.399000 7133.400000 0.500000 2.631933 64.206406 4.618965 0.048324
7133.503000 7133.500000 0.500000 2.631134 64.226044 4.624186 0.048838
7133.604000 7133.600000 0.500000 2.630586 64.384141 4.638105 0.048960
7133.704000 7133.700000 0.500000 2.629936 64.397208 4.642089 0.050298
7133.801000 7133.800000 0.500000 2.629120 64.415016 4.647094 0.051352
7133.898000 7133.900000 0.500000 2.628497 64.441092 4.651870 0.051129
7134.001000 7134.000000 0.500000 2.627867 64.435762 4.654398 0.051922
7134.101000 7134.100000 0.500000 2.627223 64.443008 4.657873 0.052694
7134.198000 7134.200000 0.500000 2.626742 64.463388 4.661552 0.053342
7134.304000 7134.300000 0.500000 2.626053 64.458773 4.664587 0.053898
7134.403000 7134.400000 0.500000 2.625233 64.490071 4.670654 0.054603
7134.502000 7134.500000 0.500000 2.624351 64.505083 4.675766 0.055148
7134.602000 7134.600000 0.500000 2.623617 64.530076 4.681062 0.056063
7134.705000 7134.700000 0.500000 2.622925 64.527193 4.684094 0.056359
7134.802000 7134.800000 0.500000 2.622352 64.546163 4.688107 0.056647
7134.902000 7134.900000 0.500000 2.621451 64.570078 4.694071 0.057169
7135.001000 7135.000000 0.500000 2.620802 64.589775 4.698552 0.057634
7135.105000 7135.100000 0.500000 2.620106 64.609279 4.703384 0.057989
7135.204000 7135.200000 0.500000 2.619210 64.619292 4.708147 0.058676
7135.299000 7135.300000 0.500000 2.618430 64.622711 4.711909 0.058858
7135.405000 7135.400000 0.500000 2.617960 64.649670 4.716348 0.059154
7135.508000 7135.500000 0.500000 2.617027 64.685537 4.723437 0.058971
7135.603000 7135.600000 0.500000 2.616243 64.700219 4.728091 0.060013
7135.703000 7135.700000 0.500000 2.615431 64.836494 4.741864 0.060220
7135.804000 7135.800000 0.500000 2.614597 64.861180 4.747719 0.060148
7135.903000 7135.900000 0.500000 2.613676 64.885697 4.753867 0.061223
7136.001000 7136.000000 0.500000 2.612847 64.908386 4.759360 0.060832
7136.104000 7136.100000 0.500000 2.611994 64.911984 4.763816 0.061050
7136.206000 7136.200000 0.500000 2.611026 64.920222 4.769169 0.061852
7136.303000 7136.300000 0.500000 2.610108 64.958601 4.776260 0.061598
7136.402000 7136.400000 0.500000 2.608824 64.944181 4.781265 0.062245
7136.504000 7136.500000 0.500000 2.608172 64.974775 4.786713 0.061263
7136.605000 7136.600000 0.500000 2.607473 64.992399 4.791450 0.062212
7136.703000 7136.700000 0.500000 2.606133 64.997249 4.798285 0.061680
7136.800000 7136.800000 0.500000 2.605106 64.979249 4.801536 0.062196
7136.899000 7136.900000 0.500000 2.604027 64.995369 4.808042 0.062023
7137.005000 7137.000000 0.500000 2.603123 65.031600 4.815252 0.061397
7137.100000 7137.100000 0.500000 2.602194 65.029762 4.819412 0.062259
7137.197000 7137.200000 0.500000 2.601600 65.066398 4.824958 0.062023
7137.299000 7137.300000 0.500000 2.600095 65.082341 4.833480 0.061923
7137.400000 7137.400000 0.500000 2.599292 65.072877 4.836775 0.061822
7137.497000 7137.500000 0.500000 2.598245 65.066164 4.841184 0.062502
7137.597000 7137.600000 0.500000 2.597318 65.069559 4.845930 0.061736
7137.698000 7137.700000 0.500000 2.596349 65.093586 4.852504 0.061508
7137.800000 7137.800000 0.500000 2.595409 65.104430 4.857962 0.060463
7137.897000 7137.900000 0.500000 2.594510 65.099962 4.861869 0.061869
7137.994000 7138.000000 0.500000 2.593724 65.116776 4.866844 0.061459
7138.098000 7138.100000 0.500000 2.592684 65.125901 4.872670 0.061655
7138.200000 7138.200000 0.500000 2.592213 65.137525 4.875871 0.060452
7138.295000 7138.300000 0.500000 2.591223 65.117361 4.878931 0.061754
7138.396000 7138.400000 0.500000 2.590425 65.140530 4.884732 0.061052
7138.502000 7138.500000 0.500000 2.589747 65.145655 4.888514 0.060481
7138.599000 7138.600000 0.500000 2.589334 65.138735 4.889969 0.060464
7138.699000 7138.700000 0.500000 2.588540 65.136265 4.893625 0.059239
7138.798000 7138.800000 0.500000 2.587812 65.137438 4.897289 0.059743
7138.900000 7138.900000 0.500000 2.587206 65.160027 4.901986 0.058341
7138.999000 7139.000000 0.500000 2.586603 65.179544 4.906337 0.058762
7139.099000 7139.100000 0.500000 2.585907 65.184593 4.910162 0.058218
7139.202000 7139.200000 0.500000 2.585220 65.156742 4.911506 0.057998
7139.302000 7139.300000 0.500000 2.584715 65.156217 4.913923 0.057905
7139.404000 7139.400000 0.500000 2.584258 65.157747 4.916267 0.057876
7139.501000 7139.500000 0.500000 2.583565 65.193568 4.922347 0.057599
7139.602000 7139.600000 0.500000 2.583009 65.172470 4.923548 0.057066
7139.704000 7139.700000 0.500000 2.582860 65.191494 4.925757 0.057596
7139.803000 7139.800000 0.500000 2.582344 65.183416 4.927648 0.057119
7139.899000 7139.900000 0.500000 2.581785 65.181413 4.930181 0.057404
7140.005000 7140.000000 0.500000 2.581524 65.182679 4.931679 0.055755
7140.106000 7140.100000 0.500000 2.581037 65.190819 4.934666 0.056543
7140.201000 7140.200000 0.500000 2.580786 65.204623 4.936919 0.056200
7140.303000 7140.300000 0.500000 2.580209 65.212485 4.940383 0.056466
7140.405000 7140.400000 0.500000 2.580005 65.202778 4.940679 0.055936
7140.504000 7140.500000 0.500000 2.579651 65.204969 4.942568 0.055715
7140.601000 7140.600000 0.500000 2.579540 65.197889 4.942568 0.055742
7140.703000 7140.700000 0.500000 2.579090 65.237011 4.947776 0.055597
7140.805000 7140.800000 0.500000 2.579056 65.241693 4.948378 0.055644
7140.900000 7140.900000 0.500000 2.578654 65.247434 4.950717 0.056150
7140.999000 7141.000000 0.500000 2.578495 65.238747 4.950845 0.055575
7141.099000 7141.100000 0.500000 2.578276 65.228732 4.951172 0.055461
7141.203000 7141.200000 0.500000 2.577843 65.252883 4.955167 0.055061
7141.302000 7141.300000 0.500000 2.577827 65.255805 4.955456 0.055249
7141.399000 7141.400000 0.500000 2.577778 65.255579 4.955675 0.055231
7141.497000 7141.500000 0.500000 2.577336 65.247233 4.957235 0.055158
7141.603000 7141.600000 0.500000 2.577260 65.273845 4.959633 0.055389
7141.693000 7141.700000 0.500000 2.577239 65.235443 4.956820 0.055325
7141.795000 7141.800000 0.500000 2.577027 65.265080 4.960114 0.055338
7141.897000 7141.900000 0.500000 2.576738 65.256924 4.960926 0.055584
7142.001000 7142.000000 0.700000 2.576712 91.358569 6.945493 0.077760
7143.093000 7143.080000 0.710000 2.573040 92.693240 7.072778 0.080747
7144.208000 7144.180000 0.730000 2.567232 95.334222 7.316732 0.084635
7145.288000 7145.290000 0.740000 2.560306 96.657273 7.470089 0.084918
7146.427000 7146.430000 0.750000 2.554258 98.016303 7.620909 0.083498
7147.589000 7147.580000 0.760000 2.548820 99.422236 7.772425 0.079312
7148.774000 7148.760000 0.780000 2.543593 102.071194 8.021272 0.077980
7149.958000 7149.950000 0.790000 2.539331 103.417820 8.161649 0.075797
7151.168000 7151.160000 0.800000 2.536366 104.781688 8.293853 0.074916
7152.396000 7152.390000 0.810000 2.534693 106.187686 8.419195 0.075414
7153.644000 7153.640000 0.830000 2.534096 108.879130 8.637754 0.075498
7154.914000 7154.910000 0.840000 2.533717 110.243122 8.749273 0.077343
7156.208000 7156.200000 0.850000 2.534856 111.613629 8.847964 0.079469
7157.521000 7157.510000 0.860000 2.537154 112.954331 8.933652 0.082036
7158.838000 7158.830000 0.880000 2.539541 115.509735 9.114007 0.082101
7160.186000 7160.180000 0.890000 2.541860 116.794470 9.194062 0.084011
7161.552000 7161.540000 0.900000 2.544055 118.047774 9.272315 0.085686
7162.938000 7162.930000 0.910000 2.546287 119.278372 9.348084 0.087560
7164.338000 7164.330000 0.930000 2.548762 121.819606 9.523656 0.091387
7165.760000 7165.750000 0.940000 2.550769 123.010085 9.597459 0.094005
7167.198000 7167.190000 0.950000 2.552378 124.232535 9.677221 0.094868
7168.658000 7168.650000 0.960000 2.553775 125.459114 9.759147 0.098350
7170.141000 7170.130000 0.980000 2.555115 127.958564 9.940254 0.101315
7171.634000 7171.630000 0.990000 2.556135 129.214482 10.027574 0.104773
7173.144000 7173.140000 1.000000 2.555352 130.459404 10.132092 0.109868
7174.688000 7174.680000 1.010000 2.553533 131.627521 10.241437 0.116822
7176.243000 7176.240000 1.030000 2.551270 134.132773 10.460024 0.125869
7177.819000 7177.810000 1.040000 2.548547 135.416091 10.588937 0.133923
7179.406000 7179.400000 1.050000 2.545720 136.625866 10.713736 0.139578
7181.018000 7181.010000 1.060000 2.542972 138.030874 10.853652 0.142022
7182.668000 7182.650000 1.080000 2.540609 140.724578 11.091741 0.144420
7184.304000 7184.300000 1.090000 2.539141 141.979912 11.207022 0.142688
7185.982000 7185.970000 1.100000 2.538035 143.189626 11.315068 0.138196
7187.659000 7187.650000 1.110000 2.537263 144.389186 11.418646 0.133157
7189.378000 7189.360000 1.130000 2.535691 146.483043 11.602608 0.127974
7191.102000 7191.090000 1.140000 2.533423 147.652408 11.721678 0.121465
7192.849000 7192.830000 1.150000 2.530603 149.491412 11.901261 0.117629
7194.617000 7194.600000 1.160000 2.527157 151.073627 12.068610 0.116991
7196.408000 7196.380000 1.180000 2.523784 153.655958 12.316514 0.122661
7198.195000 7198.180000 1.190000 2.520262 155.000524 12.468013 0.129363
7200.018000 7200.000000 1.200000 2.516933 156.304926 12.614888 0.140062
7201.854000 7201.840000 1.210000 2.513669 157.607907 12.761616 0.150989
7203.716000 7203.700000 1.230000 2.510248 160.194360 13.015511 0.167657
7205.596000 7205.580000 1.240000 2.507470 161.537704 13.161230 0.180302
7207.498000 7207.480000 1.250000 2.504921 162.735855 13.292636 0.187818
7209.412000 7209.400000 1.260000 2.502598 164.021334 13.428770 0.182988
7211.345000 7211.330000 1.280000 2.500425 166.594461 13.669107 0.168208
7213.306000 7213.290000 1.290000 2.498444 167.847653 13.799291 0.143849
7215.274000 7215.260000 1.300000 2.496478 169.117557 13.931014 0.122762
7217.272000 7217.260000 1.310000 2.494839 170.200400 14.043187 0.107657
7219.285000 7219.270000 1.330000 2.493239 172.683846 14.270922 0.100487
7221.310000 7221.300000 1.340000 2.491599 173.850930 14.390942 0.099477
7223.365000 7223.350000 1.350000 2.490025 174.939883 14.503903 0.106052
7225.436000 7225.420000 1.360000 2.488510 175.937478 14.608763 0.120000
7227.527000 7227.510000 1.380000 2.486814 177.197716 14.738341 0.139018
7229.623000 7229.610000 1.390000 2.485583 180.146768 15.002058 0.162424
7231.756000 7231.740000 1.400000 2.484599 181.393039 15.120749 0.187337
7233.906000 7233.890000 1.410000 2.483442 182.386481 15.221162 0.211163
7236.066000 7236.050000 1.430000 2.481522 184.782009 15.450738 0.230131
7238.241000 7238.230000 1.440000 2.479888 186.010155 15.578823 0.239343
7240.455000 7240.440000 1.450000 2.478040 187.135837 15.702133 0.239430
7242.664000 7242.660000 1.460000 2.476336 188.403249 15.835339 0.232815
7244.905000 7244.900000 1.480000 2.474772 190.954805 16.075013 0.225236
7247.157000 7247.160000 1.490000 2.473460 188.768654 15.911735 0.212659
7249.437000 7249.440000 1.500000 2.471666 193.004175 16.298003 0.214541
7251.745000 7251.740000 1.510000 2.469793 194.333748 16.441163 0.218764
7254.046000 7254.050000 1.530000 2.467639 196.653701 16.673151 0.226989
7256.388000 7256.390000 1.540000 2.464937 197.986243 16.831706 0.233045
7258.744000 7258.740000 1.550000 2.462396 199.238789 16.981212 0.234339
7261.112000 7261.120000 1.560000 2.459811 199.849321 17.077215 0.229741
7263.511000 7263.510000 1.580000 2.457377 188.930090 16.183715 0.210531
7265.918000 7265.920000 1.590000 2.454000 204.421731 17.569881 0.224387
7268.356000 7268.350000 1.600000 2.451300 206.170041 17.768175 0.221700
7270.800000 7270.800000 1.610000 2.448821 207.331787 17.912559 0.212239
7273.264000 7273.270000 1.630000 2.446632 208.797997 18.078662 0.203408
7275.759000 7275.760000 1.640000 2.444533 211.219082 18.326804 0.199485
7278.272000 7278.270000 1.650000 2.441886 212.384370 18.476731 0.197202
7280.786000 7280.790000 1.660000 2.438976 212.910569 18.576416 0.193272
7283.347000 7283.340000 1.680000 2.435539 215.486999 18.866229 0.189317
7285.897000 7285.900000 1.690000 2.432063 216.943727 19.059697 0.184730
7288.482000 7288.490000 1.700000 2.428774 218.053712 19.220183 0.182750
7291.089000 7291.090000 1.710000 2.426064 219.272866 19.380255 0.191920
7293.708000 7293.710000 1.730000 2.423628 221.645165 19.637747 0.210382
7296.339000 7296.350000 1.740000 2.421137 222.797222 19.788862 0.232595
7299.014000 7299.010000 1.750000 2.418830 223.879046 19.931113 0.255593
7301.688000 7301.690000 1.760000 2.416336 221.554657 19.773257 0.272365
7304.382000 7304.390000 1.780000 2.413846 227.911528 20.391336 0.294704
7307.110000 7307.110000 1.790000 2.411409 229.108074 20.548502 0.307087
7309.843000 7309.840000 1.800000 2.409105 229.994145 20.675536 0.313569
7312.600000 7312.600000 1.810000 2.406629 231.186918 20.834261 0.314388
7315.371000 7315.370000 1.830000 2.403842 233.496873 21.101255 0.318441
7318.174000 7318.170000 1.840000 2.401038 234.752969 21.274347 0.322756
7320.981000 7320.980000 1.850000 2.398352 235.731172 21.420320 0.325835
7323.809000 7323.810000 1.860000 2.395760 236.989077 21.590523 0.327468
7326.662000 7326.660000 1.880000 2.393292 239.158916 21.842124 0.333645
7329.531000 7329.530000 1.890000 2.390496 240.294479 22.007167 0.337647
7332.424000 7332.420000 1.900000 2.387652 242.053147 22.231413 0.347024
7335.321000 7335.320000 1.910000 2.384832 243.045972 22.385595 0.356921
7338.249000 7338.250000 1.930000 2.382139 245.262810 22.650744 0.364278
7341.205000 7341.200000 1.940000 2.379793 246.085925 22.780143 0.363164
7344.164000 7344.160000 1.950000 2.377079 247.537955 22.976798 0.355442
7347.141000 7347.140000 1.960000 2.374499 248.751062 23.149075 0.338619
7350.141000 7350.150000 1.980000 2.371679 251.579837 23.478342 0.325617
7353.170000 7353.170000 1.990000 2.368879 252.459588 23.626703 0.311652
7356.214000 7356.210000 2.000000 2.365705 253.560435 23.805130 0.301596
7359.270000 7359.270000 2.010000 2.362814 254.585472 23.970403 0.293152
7362.355000 7362.350000 2.030000 2.359726 257.041640 24.276699 0.288862
7365.451000 7365.450000 2.040000 2.356695 258.056985 24.446549 0.288745
7368.564000 7368.560000 2.050000 2.353630 259.139044 24.624433 0.292981
7371.703000 7371.700000 2.060000 2.350796 260.243410 24.799535 0.305674
7374.849000 7374.850000 2.080000 2.348025 262.362146 25.070768 0.330994
7378.030000 7378.030000 2.090000 2.345006 263.392351 25.245308 0.366579
7381.216000 7381.220000 2.100000 2.342033 264.601125 25.436678 0.407440
7384.429000 7384.430000 2.110000 2.339075 265.434658 25.592450 0.439518
7387.660000 7387.660000 2.130000 2.336081 267.632784 25.881740 0.456278
7390.921000 7390.920000 2.140000 2.332724 268.760102 26.078103 0.458265
7394.181000 7394.180000 2.150000 2.329648 269.673180 26.247365 0.452615
7397.464000 7397.470000 2.160000 2.326498 270.993266 26.458989 0.451059
7400.777000 7400.780000 2.180000 2.323494 272.905641 26.725918 0.453809
7404.108000 7404.110000 2.190000 2.320335 274.065038 26.924475 0.457588
7407.448000 7407.450000 2.200000 2.317387 274.846006 27.080739 0.461591
7410.815000 7410.820000 2.210000 2.314009 275.920926 27.278679 0.463039
7414.197000 7414.200000 2.230000 2.310857 277.978186 27.568822 0.467366
7417.599000 7417.600000 2.240000 2.307647 279.246444 27.783565 0.472132
7421.027000 7421.030000 2.250000 2.304717 279.800494 27.920375 0.479613
7424.475000 7424.470000 2.260000 2.301612 280.718986 28.099229 0.492188
7427.928000 7427.930000 2.280000 2.298511 282.999418 28.415383 0.505223
7431.404000 7431.400000 2.290000 2.295661 283.786454 28.575936 0.508360
7434.902000 7434.900000 2.300000 2.292375 284.615336 28.753657 0.508449
7438.422000 7438.420000 2.310000 2.289135 285.542851 28.940966 0.504807
7441.964000 7441.960000 2.330000 2.286135 287.468246 29.223511 0.495947
7445.510000 7445.510000 2.340000 2.282719 280.854330 28.648883 0.470944
7449.098000 7449.090000 2.350000 2.279584 290.205391 29.695857 0.477040
7452.686000 7452.680000 2.360000 2.276542 290.319375 29.797967 0.474307
7456.288000 7456.290000 2.380000 2.273497 292.948075 30.159404 0.481494
7459.921000 7459.920000 2.390000 2.270495 293.752705 30.333230 0.485541
7463.575000 7463.570000 2.400000 2.267237 294.834806 30.544389 0.497648
7467.249000 7467.240000 2.410000 2.263987 289.882327 30.129022 0.503324
7470.927000 7470.930000 2.430000 2.260809 298.318585 31.104428 0.536183
7474.647000 7474.640000 2.440000 2.257452 299.226258 31.304080 0.555642
7478.361000 7478.360000 2.450000 2.253992 299.986971 31.492404 0.571308
7482.108000 7482.110000 2.460000 2.250519 300.994490 31.708125 0.586803
7485.877000 7485.870000 2.480000 2.247109 302.964205 32.024668 0.608483
7489.658000 7489.660000 2.490000 2.243717 304.269788 32.271818 0.627554
7493.468000 7493.460000 2.500000 2.240419 305.429999 32.502042 0.646671
7497.281000 7497.280000 2.510000 2.237161 306.627635 32.735958 0.654629
7501.126000 7501.120000 2.530000 2.233594 309.082714 33.115960 0.659027
7504.978000 7504.980000 2.540000 2.230442 309.795367 33.297086 0.660089
7508.860000 7508.860000 2.550000 2.227160 310.764699 33.511048 0.661652
7512.763000 7512.760000 2.560000 2.223626 311.884758 33.750957 0.667341
7516.690000 7516.680000 2.580000 2.220251 314.469166 34.145632 0.681960
7520.611000 7520.610000 2.590000 2.216906 315.280359 34.348376 0.689333
7524.578000 7524.570000 2.600000 2.213335 316.460245 34.600338 0.695947
7528.546000 7528.540000 2.610000 2.209973 317.049674 34.781554 0.698724
7532.539000 7532.540000 2.630000 2.206328 319.238512 35.149442 0.704234
7536.555000 7536.550000 2.640000 2.202902 320.072902 35.362347 0.710344
7540.582000 7540.580000 2.650000 2.199350 321.235476 35.616992 0.720839
7544.634000 7544.630000 2.660000 2.195872 321.760164 35.799601 0.730241
7548.707000 7548.700000 2.680000 2.192267 324.056158 36.185059 0.741085
7552.799000 7552.790000 2.690000 2.188772 324.741714 36.388681 0.745116
7556.910000 7556.900000 2.700000 2.185139 325.964902 36.658732 0.744240
7561.026000 7561.020000 2.710000 2.181408 326.256226 36.828683 0.741415
7565.173000 7565.170000 2.730000 2.178287 328.320154 37.177430 0.745300
7569.335000 7569.330000 2.740000 2.174577 329.143328 37.409174 0.754287
7573.524000 7573.520000 2.750000 2.171270 329.764882 37.604016 0.768798
7577.725000 7577.720000 2.760000 2.167715 330.854886 37.862598 0.792244
7581.948000 7581.940000 2.780000 2.164387 332.317747 38.156931 0.816992
7586.195000 7586.180000 2.790000 2.160862 333.054007 38.376471 0.837180
7590.450000 7590.440000 2.800000 2.157431 333.709712 38.584164 0.849332
7594.729000 7594.720000 2.810000 2.153850 334.107319 38.768729 0.859373
7599.023000 7599.020000 2.830000 2.150443 335.963409 39.117056 0.868885
7603.335000 7603.340000 2.840000 2.146897 335.674880 39.222183 0.875251
7607.668000 7607.670000 2.850000 2.143333 335.448626 39.335731 0.883627
7612.035000 7612.030000 2.860000 2.139944 336.040941 39.539128 0.899259
7616.401000 7616.400000 2.880000 2.136121 338.391559 39.968083 0.917583
7620.802000 7620.800000 2.890000 2.132752 339.455037 40.228961 0.921648
7625.219000 7625.210000 2.900000 2.129082 340.308361 40.478527 0.931262
7629.648000 7629.640000 2.910000 2.125519 340.816452 40.683709 0.937207
7634.095000 7634.090000 2.930000 2.121741 342.601861 41.051538 0.952700
7638.565000 7638.560000 2.940000 2.118201 343.032013 41.248734 0.969835
7643.062000 7643.050000 2.950000 2.114565 343.468004 41.451665 0.986468
7647.568000 7647.560000 2.960000 2.111183 343.603852 41.608637 1.000765
7652.091000 7652.080000 2.980000 2.107641 345.174550 41.947073 1.013945
7656.638000 7656.630000 2.990000 2.104031 345.805354 42.175792 1.026523
7661.200000 7661.190000 3.000000 2.100256 345.972508 42.355777 1.032584
7665.786000 7665.780000 3.010000 2.096681 346.971825 42.630247 1.038617
7670.392000 7670.380000 3.030000 2.093012 348.696742 42.999611 1.047146
7675.009000 7675.000000 3.040000 2.089503 348.968882 43.184539 1.049569
7679.644000 7679.640000 3.050000 2.085961 349.433342 43.395300 1.055194
7684.307000 7684.300000 3.060000 2.082372 349.478284 43.556967 1.061373
7688.987000 7688.980000 3.080000 2.078868 352.132559 44.041952 1.079551
7693.685000 7693.680000 3.090000 2.075220 352.810913 44.287945 1.096664
7698.405000 7698.400000 3.100000 2.071778 352.662456 44.421965 1.110429
7703.130000 7703.130000 3.110000 2.067964 352.952298 44.628286 1.125747
7707.892000 7707.890000 3.130000 2.064366 352.297112 44.706073 1.135904
7712.665000 7712.660000 3.140000 2.060627 354.551374 45.160628 1.159968
7717.466000 7717.460000 3.150000 2.056823 354.461533 45.321324 1.175573
7722.277000 7722.270000 3.160000 2.052960 355.028031 45.569418 1.191393
7727.107000 7727.100000 3.180000 2.049210 356.073886 45.875369 1.208844
7731.953000 7731.950000 3.190000 2.045372 356.218553 46.070458 1.222367
7736.820000 7736.820000 3.200000 2.041797 355.982794 46.204805 1.227896
7741.712000 7741.710000 3.210000 2.038005 357.514823 46.580025 1.246807
7746.621000 7746.620000 3.230000 2.034382 357.960285 46.807334 1.258163
7751.541000 7751.540000 3.240000 2.030699 358.131763 47.002519 1.271178
7756.491000 7756.490000 3.250000 2.027094 357.925484 47.145140 1.282799
7761.449000 7761.450000 3.260000 2.023217 357.918336 47.327290 1.294985
7766.441000 7766.440000 3.280000 2.019401 359.079896 47.662387 1.315410
7771.438000 7771.440000 3.290000 2.015670 358.949255 47.823072 1.332578
7776.461000 7776.460000 3.300000 2.011922 358.874964 47.992823 1.346602
7781.500000 7781.500000 3.310000 2.008156 358.863708 48.172417 1.362176
7786.560000 7786.560000 3.330000 2.004342 359.823995 48.485888 1.377580
7791.641000 7791.640000 3.340000 2.000511 359.691703 48.654093 1.392739
7796.743000 7796.740000 3.350000 1.996497 359.565141 48.832685 1.404415
7801.859000 7801.860000 3.360000 1.992663 359.421491 49.000581 1.415894
7806.990000 7806.990000 3.380000 1.988785 360.215841 49.299763 1.428531
7812.151000 7812.150000 3.390000 1.985059 359.925381 49.443923 1.436195
7817.320000 7817.320000 3.400000 1.981291 359.639149 49.591097 1.448459
7822.521000 7822.520000 3.410000 1.977522 359.384214 49.743127 1.458421
7827.730000 7827.730000 3.430000 1.973543 360.088389 50.039225 1.475127
7832.965000 7832.960000 3.440000 1.969786 359.772439 50.183573 1.486569
7838.211000 7838.210000 3.450000 1.965835 359.586226 50.356060 1.498487
7843.481000 7843.480000 3.460000 1.962064 359.010900 50.465473 1.510206
7848.772000 7848.770000 3.480000 1.958111 360.211488 50.834800 1.529744
7854.080000 7854.080000 3.490000 1.954190 357.670908 50.674486 1.535651
