Repository: jacobfilik/webxdiviewer

# bmm-standards
A pretty webpage for BMM's collection of common XAFS materials

[BMM's common materials collection](./BMM-standards.html)

Plotting of the data will happen soon.

Periodic table adapted from [some guy named Daniel](https://codepen.io/gooseofmusic/pen/PjKdNQ)

[This](https://www.coderstool.com/scss-to-css) is a helpful tool for
dealing with Sassy CSS.

File: xdidata/Fe/Fe-Magnetite.xdi
# XDI/1.0 BlueSky/1.10.0 BMM/2023-1.0-py310-tiled
# Beamline.name: BMM (06BM) -- Beamline for Materials Measurement (NIST)
# Beamline.xray_source: NSLS-II three-pole wiggler
# Beamline.collimation: paraboloid mirror, 5 nm Rh on 30 nm Pt
# Beamline.focusing: not in use
# Beamline.harmonic_rejection: flat mirror, Si stripe, pitch = 7.0 mrad relative to beam
# Beamline.software: Bluesky 1.10.0, Ophyd 1.7.0, DataBroker 2.0.0b13, Python 3.10.8, 2023-1.0-py310-tiled
# Detector.I0: 10 cm N2
# Detector.I1: 25 cm N2
# Detector.I2: 25 cm N2
# Element.symbol: Fe
# Element.edge: K
# Element.reference: Fe
# Element.reference_material: Fe foil
# Facility.name: NSLS-II
# Facility.energy: 3.0
# Facility.current: 400.0
# Facility.mode: top-off
# Facility.GUP: 123456
# Facility.SAF: 301027
# Facility.cycle: 2023-2
# Mono.name: Si(111)
# Mono.d_spacing: 3.1351860
# Mono.encoder_resolution: 0.0000050 deg/ct
# Mono.angle_offset: 16.0754326 deg
# Mono.scan_mode: pseudo channel cut
# Mono.scan_type: step
# Mono.direction: forward in energy
# Sample.name: Fe3O4
# Sample.prep: powder on tape
# Sample.x: 116.329 mm
# Sample.y: 114.126 mm
# Sample.SDD_position: 205.000 mm
# Scan.experimenters: Bruce Ravel
# Scan.edge_energy: 7112.0
# Scan.start_time: 2023-05-05T17:30:42
# Scan.end_time: 2023-05-05T17:38:36
# Scan.transient_id: 74521
# Scan.uid: 27664e0f-6faa-46b6-91c9-850807772a93
# Scan.plot_hint: ln(I0/It)  --  ln($5/$6)
# Column.1: energy eV
# Column.2: requested_energy eV
# Column.3: measurement_time seconds
# Column.4: xmu 
# Column.5: I0 nA
# Column.6: It nA
# Column.7: Ir nA
# ///////////
# Welcome to BMM
# -----------
# energy  requested_energy  measurement_time  xmu  I0  It  Ir
  6912.007  6912.000  0.500  2.208323  153.450792  16.861910  3.165042
  6922.013  6922.000  0.500  2.196386  153.302726  17.047928  3.222868
  6932.017  6932.000  0.500  2.184598  153.259976  17.245269  3.283764
  6942.013  6942.000  0.500  2.173438  153.271595  17.440117  3.343732
  6952.002  6952.000  0.500  2.161164  153.254353  17.653521  3.408345
  6962.002  6962.000  0.500  2.149682  153.252552  17.857173  3.470987
  6972.012  6972.000  0.500  2.137825  153.261514  18.071230  3.536995
  6982.023  6982.000  0.500  2.126515  153.204698  18.269985  3.600896
  6992.012  6992.000  0.500  2.114937  153.181223  18.479913  3.666822
  7002.009  7002.000  0.500  2.103791  153.121404  18.679745  3.731888
  7012.010  7012.000  0.500  2.092082  153.074609  18.893985  3.798804
  7022.016  7022.000  0.500  2.080847  153.013062  19.099765  3.865723
  7032.016  7032.000  0.500  2.069732  152.954185  19.305813  3.931790
  7042.013  7042.000  0.500  2.058969  152.871511  19.504189  3.997788
  7052.009  7052.000  0.500  2.048183  152.790734  19.705278  4.061944
  7062.014  7062.000  0.500  2.037937  152.041144  19.810539  4.106692
  7072.015  7072.000  0.500  2.027752  152.576833  20.083857  4.183796
  7081.988  7082.000  0.500  2.018706  152.506674  20.257043  4.235219
  7083.991  7084.000  0.500  2.017082  152.275922  20.259270  4.238010
  7085.989  7086.000  0.500  2.015533  152.389630  20.305831  4.248472
  7087.992  7088.000  0.500  2.013991  152.392566  20.337555  4.255474
  7089.994  7090.000  0.500  2.012740  152.386488  20.362205  4.260902
  7091.997  7092.000  0.500  2.011629  152.380286  20.383994  4.263546
  7093.987  7094.000  0.500  2.010240  152.397669  20.414666  4.267477
  7096.191  7096.000  0.500  2.009227  152.317292  20.424568  4.263721
  7098.008  7098.000  0.500  2.008683  152.257650  20.427680  4.257813
  7099.994  7100.000  0.500  2.008296  152.288741  20.439762  4.248259
  7101.999  7102.000  0.500  2.008474  152.252132  20.431218  4.228573
  7102.290  7102.300  0.500  2.008294  152.236959  20.432852  4.225401
  7102.594  7102.600  0.500  2.008736  152.262473  20.427243  4.220869
  7102.889  7102.900  0.500  2.008914  152.247335  20.421593  4.215927
  7103.190  7103.200  0.500  2.008697  152.239116  20.424904  4.212300
  7103.488  7103.500  0.500  2.008779  152.221663  20.420907  4.206849
  7103.787  7103.800  0.500  2.008928  152.206634  20.415838  4.200818
  7104.091  7104.100  0.500  2.009244  152.427870  20.439059  4.200948
  7104.384  7104.400  0.500  2.009482  152.691634  20.469560  4.201311
  7104.688  7104.700  0.500  2.009766  152.687669  20.463211  4.193410
  7104.987  7105.000  0.500  2.010167  152.684711  20.454608  4.185613
  7105.287  7105.300  0.500  2.010406  152.673490  20.448207  4.176597
  7105.587  7105.600  0.500  2.010622  152.684465  20.445272  4.167295
  7105.884  7105.900  0.500  2.010984  152.660208  20.434630  4.156340
  7106.190  7106.200  0.500  2.011475  152.653747  20.423723  4.144774
  7106.492  7106.500  0.500  2.011913  152.647202  20.413903  4.131697
  7106.790  7106.800  0.500  2.012447  152.615043  20.398705  4.117635
  7107.092  7107.100  0.500  2.013083  152.533320  20.374826  4.099842
  7107.387  7107.400  0.500  2.013591  152.609273  20.374612  4.083859
  7107.689  7107.700  0.500  2.014550  152.591066  20.352663  4.062434
  7107.991  7108.000  0.500  2.015213  152.584486  20.338290  4.038984
  7108.287  7108.300  0.500  2.016159  152.569373  20.317049  4.010451
  7108.586  7108.600  0.500  2.017321  152.567285  20.293170  3.979291
  7108.891  7108.900  0.500  2.018506  152.546657  20.266398  3.941208
  7109.193  7109.200  0.500  2.019773  152.550959  20.241305  3.894010
  7109.493  7109.500  0.500  2.021088  152.524265  20.211185  3.836825
  7109.793  7109.800  0.500  2.023195  152.502556  20.165768  3.759372
  7110.093  7110.100  0.500  2.025646  152.486652  20.114293  3.654902
  7110.395  7110.400  0.500  2.028787  152.465030  20.048377  3.508225
  7110.701  7110.700  0.500  2.032816  152.439161  19.964379  3.303709
  7110.997  7111.000  0.500  2.038343  152.429602  19.853085  3.044695
  7111.293  7111.300  0.500  2.045535  152.373016  19.703511  2.741109
  7111.595  7111.600  0.500  2.054744  152.374337  19.523068  2.425762
  7111.889  7111.900  0.500  2.066136  152.332456  19.296603  2.145587
  7112.198  7112.200  0.500  2.081767  152.286673  18.991610  1.909907
  7112.492  7112.500  0.500  2.101576  152.278079  18.618059  1.730482
  7112.788  7112.800  0.500  2.126792  152.239046  18.149799  1.580455
  7113.090  7113.100  0.500  2.152883  152.223156  17.680537  1.454584
  7113.395  7113.400  0.500  2.173766  152.208030  17.313421  1.350278
  7113.697  7113.700  0.500  2.183560  152.185312  17.142124  1.270859
  7114.002  7114.000  0.500  2.181915  152.177676  17.169494  1.213117
  7114.296  7114.300  0.500  2.173486  152.160186  17.312837  1.172995
  7114.596  7114.600  0.500  2.163824  152.137444  17.478313  1.140979
  7114.899  7114.900  0.500  2.154940  152.146029  17.635263  1.117908
  7115.204  7115.200  0.500  2.148394  152.160436  17.752768  1.100630
  7115.498  7115.500  0.500  2.143897  152.143288  17.830768  1.088482
  7115.798  7115.800  0.500  2.141818  152.113863  17.864420  1.078273
  7116.090  7116.100  0.500  2.142176  152.113968  17.858039  1.067595
  7116.391  7116.400  0.500  2.145321  152.088880  17.799028  1.053606
  7116.700  7116.700  0.500  2.151339  152.086332  17.691950  1.031895
  7116.998  7117.000  0.500  2.160027  152.080009  17.538170  1.001081
  7117.297  7117.300  0.500  2.171112  152.061560  17.342736  0.958685
  7117.598  7117.600  0.500  2.185190  152.039071  17.097768  0.903862
  7117.900  7117.900  0.500  2.202131  152.021927  16.808645  0.839005
  7118.201  7118.200  0.500  2.222537  152.008987  16.467724  0.767818
  7118.502  7118.500  0.500  2.246380  152.000437  16.078824  0.695893
  7118.801  7118.800  0.500  2.273638  151.983653  15.644738  0.626799
  7119.099  7119.100  0.500  2.304998  151.953542  15.158731  0.561267
  7119.404  7119.400  0.500  2.340401  151.942122  14.630359  0.499771
  7119.705  7119.700  0.500  2.377984  151.935573  14.090106  0.444360
  7119.998  7120.000  0.500  2.418269  151.918256  13.532216  0.393093
  7120.294  7120.300  0.500  2.461124  151.890218  12.962153  0.345182
  7120.593  7120.600  0.500  2.505126  151.882724  12.403545  0.301957
  7120.894  7120.900  0.500  2.546279  151.822833  11.898778  0.265435
  7121.199  7121.200  0.500  2.585970  151.844351  11.437372  0.234403
  7121.498  7121.500  0.500  2.621349  151.854867  11.040561  0.209976
  7121.795  7121.800  0.500  2.655184  151.826735  10.671277  0.189388
  7122.102  7122.100  0.500  2.688798  151.808288  10.317279  0.171903
  7122.403  7122.400  0.500  2.723187  151.802307  9.968124  0.156595
  7122.702  7122.700  0.500  2.758690  151.784950  9.619332  0.143465
  7123.004  7123.000  0.500  2.794908  151.767105  9.276080  0.131566
  7123.301  7123.300  0.500  2.832029  151.771635  8.938320  0.121228
  7123.600  7123.600  0.500  2.867532  151.737002  8.624582  0.112019
  7123.903  7123.900  0.500  2.902523  151.704072  8.326214  0.104190
  7124.204  7124.200  0.500  2.936042  151.699139  8.051492  0.097075
  7124.497  7124.500  0.500  2.967755  151.689533  7.799668  0.091040
  7124.798  7124.800  0.500  2.998143  151.657386  7.564611  0.085363
  7125.095  7125.100  0.500  3.026027  151.663434  7.356888  0.080331
  7125.401  7125.400  0.500  3.050700  151.624842  7.175766  0.075928
  7125.696  7125.700  0.500  3.072596  151.610981  7.019711  0.071913
  7125.997  7126.000  0.500  3.092075  151.582429  6.882998  0.068494
  7126.297  7126.300  0.500  3.110427  151.562179  6.756933  0.065105
  7126.605  7126.600  0.500  3.129432  151.525919  6.628143  0.061875
  7126.908  7126.900  0.500  3.148526  151.525745  6.502778  0.058703
  7127.199  7127.200  0.500  3.168051  151.496134  6.375797  0.055391
  7127.505  7127.500  0.500  3.189409  151.479563  6.240383  0.051913
  7127.800  7127.800  0.500  3.212246  151.452531  6.098400  0.048673
  7128.102  7128.100  0.500  3.236036  151.430842  5.954177  0.045463
  7128.401  7128.400  0.500  3.259907  151.393958  5.812311  0.042358
  7128.701  7128.700  0.500  3.283720  151.373520  5.674769  0.039328
  7128.994  7129.000  0.500  3.305801  151.359063  5.550309  0.036659
  7129.297  7129.300  0.500  3.325673  151.330677  5.440082  0.033982
  7129.601  7129.600  0.500  3.341807  151.294227  5.351726  0.031937
  7129.899  7129.900  0.500  3.352955  151.273279  5.291666  0.030255
  7130.201  7130.200  0.500  3.359471  151.259536  5.256820  0.028864
  7130.502  7130.500  0.500  3.361497  151.221746  5.244870  0.028087
  7130.800  7130.800  0.500  3.360735  151.192983  5.247869  0.027614
  7131.106  7131.100  0.500  3.357686  151.139101  5.262021  0.027372
  7131.406  7131.400  0.500  3.352860  151.132701  5.287248  0.027695
  7131.701  7131.700  0.500  3.347698  151.116467  5.314042  0.028283
  7132.003  7132.000  0.500  3.342340  151.098195  5.341946  0.029324
  7132.301  7132.300  0.500  3.336655  151.092067  5.372182  0.030582
  7132.601  7132.600  0.500  3.330218  151.085718  5.406649  0.031973
  7132.894  7132.900  0.500  3.323020  151.091685  5.445922  0.033548
  7133.194  7133.200  0.500  3.314676  151.076679  5.491008  0.035232
  7133.496  7133.500  0.500  3.305640  151.085883  5.541183  0.037251
  7133.798  7133.800  0.500  3.295947  151.062077  5.594274  0.039209
  7134.100  7134.100  0.500  3.286643  151.072482  5.646956  0.041151
  7134.400  7134.400  0.500  3.277248  151.053682  5.699551  0.042996
  7134.703  7134.700  0.500  3.268583  151.048310  5.748950  0.044534
  7135.005  7135.000  0.500  3.260249  151.037071  5.796628  0.046045
  7135.305  7135.300  0.500  3.252709  151.037460  5.840514  0.047641
  7135.603  7135.600  0.500  3.245828  151.022486  5.880260  0.048765
  7135.899  7135.900  0.500  3.239734  151.020917  5.916139  0.049624
  7136.201  7136.200  0.500  3.234279  150.949951  5.945706  0.050341
  7136.501  7136.500  0.500  3.229453  151.008046  5.976767  0.050953
  7136.801  7136.800  0.500  3.225660  150.984714  5.998555  0.051493
  7136.998  7137.000  0.500  3.223261  150.996153  6.013416  0.051536
  7137.996  7137.990  0.500  3.210366  151.009947  6.092020  0.051207
  7139.003  7138.990  0.500  3.194498  150.990677  6.188672  0.049771
  7140.023  7140.010  0.500  3.176244  151.014661  6.303673  0.048275
  7141.076  7141.060  0.500  3.160357  150.975221  6.402947  0.047405
  7142.130  7142.120  0.500  3.151809  151.003711  6.459132  0.047560
  7143.220  7143.200  0.500  3.150818  150.928017  6.462300  0.048387
  7144.318  7144.300  0.500  3.152121  150.957053  6.455122  0.048999
  7145.439  7145.420  0.500  3.150616  150.971772  6.465478  0.048934
  7146.578  7146.560  0.500  3.143389  150.984548  6.512926  0.047280
  7147.729  7147.710  0.500  3.126955  150.970322  6.620220  0.045205
  7148.901  7148.890  0.500  3.102267  150.978826  6.786078  0.043335
  7150.093  7150.080  0.500  3.078902  150.969082  6.946049  0.042193
  7151.314  7151.300  0.500  3.060035  150.969251  7.078356  0.041897
  7152.540  7152.530  0.500  3.046459  150.975974  7.175423  0.041345
  7153.792  7153.780  0.500  3.035157  150.946278  7.255553  0.041522
  7155.065  7155.050  0.500  3.023880  150.949057  7.337968  0.042394
  7156.348  7156.340  0.500  3.012201  150.882590  7.420907  0.043777
  7157.656  7157.650  0.500  3.001020  150.885110  7.504469  0.044855
  7158.999  7158.980  0.500  2.993736  150.860489  7.558096  0.045556
  7160.341  7160.330  0.500  2.991202  150.827843  7.575632  0.045524
  7161.716  7161.700  0.500  2.992543  150.805100  7.564345  0.045903
  7163.098  7163.080  0.500  2.996055  150.776538  7.536397  0.046587
  7164.506  7164.490  0.500  3.000799  150.721653  7.497999  0.047349
  7165.924  7165.910  0.500  3.006722  150.697031  7.452495  0.047769
  7167.366  7167.350  0.500  3.014628  150.648541  7.391433  0.047932
  7168.816  7168.810  0.500  3.024614  150.628186  7.316997  0.048136
  7170.299  7170.290  0.500  3.036728  150.597893  7.227446  0.048315
  7171.802  7171.790  0.500  3.050321  150.571363  7.128611  0.049235
  7173.321  7173.310  0.500  3.064322  150.527635  7.027457  0.050557
  7174.864  7174.850  0.500  3.076551  150.470300  6.939398  0.052803
  7176.415  7176.410  0.500  3.086257  150.454509  6.871648  0.055181
  7177.998  7177.980  0.500  3.094850  150.424074  6.811475  0.057472
  7179.589  7179.580  0.500  3.104128  150.397177  6.747362  0.058975
  7181.202  7181.190  0.500  3.110636  150.974487  6.729327  0.059259
  7182.843  7182.830  0.500  3.112696  150.979627  6.715705  0.058759
  7184.496  7184.480  0.500  3.111073  150.915468  6.723758  0.057535
  7186.161  7186.150  0.500  3.106621  150.925027  6.754187  0.055568
  7187.846  7187.840  0.500  3.101414  150.901635  6.788396  0.053012
  7189.561  7189.550  0.500  3.096439  150.871243  6.820874  0.050311
  7191.290  7191.280  0.500  3.090376  149.198526  6.786274  0.047301
  7193.048  7193.030  0.500  3.082794  150.530561  6.898967  0.045425
  7194.798  7194.790  0.500  3.073750  150.670025  6.968096  0.044984
  7196.591  7196.580  0.500  3.063912  150.651568  7.036123  0.046550
  7198.390  7198.380  0.500  3.054387  150.597345  7.100911  0.049238
  7200.226  7200.210  0.500  3.044420  150.556439  7.170092  0.052979
  7202.066  7202.050  0.500  3.034688  150.533013  7.239080  0.057782
  7203.922  7203.910  0.500  3.024995  150.482864  7.307153  0.063234
  7205.806  7205.790  0.500  3.017123  150.434968  7.362562  0.068167
  7207.699  7207.690  0.500  3.011553  150.410933  7.402503  0.070783
  7209.627  7209.610  0.500  3.008469  150.321716  7.420965  0.068794
  7211.557  7211.550  0.500  3.007321  150.267798  7.426820  0.061735
  7213.525  7213.510  0.500  3.007609  150.207211  7.421689  0.052141
  7215.489  7215.480  0.500  3.009064  150.173171  7.409217  0.043439
  7217.489  7217.480  0.500  3.012141  150.119488  7.383819  0.037275
  7219.504  7219.490  0.500  3.015821  150.043148  7.352952  0.033838
  7221.533  7221.520  0.500  3.019310  149.998869  7.325182  0.033169
  7223.586  7223.580  0.500  3.021900  149.932148  7.302983  0.035176
  7225.667  7225.650  0.500  3.022782  149.833382  7.291737  0.039657
  7227.748  7227.740  0.500  3.021242  147.215302  7.175367  0.045093
  7229.867  7229.850  0.500  3.017813  150.003429  7.336376  0.053540
  7231.995  7231.980  0.500  3.012735  149.954906  7.371337  0.061959
  7234.134  7234.120  0.500  3.006934  149.886637  7.410853  0.069857
  7236.308  7236.290  0.500  3.000068  149.863472  7.460755  0.075870
  7238.487  7238.480  0.500  2.991498  149.811586  7.522367  0.079053
  7240.694  7240.680  0.500  2.981810  149.753087  7.592628  0.079271
  7242.912  7242.900  0.500  2.971813  149.748555  7.668682  0.077131
  7245.160  7245.150  0.500  2.963314  146.908106  7.587432  0.072595
  7247.425  7247.410  0.500  2.958061  149.470255  7.760419  0.070999
  7249.703  7249.690  0.500  2.956494  149.496631  7.773963  0.069705
  7252.003  7251.990  0.500  2.957534  149.412953  7.761533  0.070261
  7254.321  7254.310  0.500  2.960967  146.963656  7.608140  0.071073
  7256.664  7256.650  0.500  2.965545  149.465051  7.702286  0.073304
  7259.015  7259.000  0.500  2.970425  149.330582  7.657901  0.072217
  7261.390  7261.380  0.500  2.975575  148.884094  7.595783  0.069619
  7263.791  7263.770  0.500  2.980216  136.320762  6.922626  0.061737
  7266.196  7266.190  0.500  2.981698  149.160753  7.563442  0.066028
  7268.632  7268.620  0.500  2.981421  149.679446  7.591848  0.064467
  7271.081  7271.070  0.500  2.979144  149.616867  7.605972  0.061387
  7273.561  7273.550  0.500  2.976379  148.260913  7.557906  0.057903
  7276.058  7276.040  0.500  2.973225  149.667272  7.653707  0.056762
  7278.566  7278.550  0.500  2.970128  149.613771  7.674701  0.055851
  7281.083  7281.070  0.500  2.966532  149.558504  7.699499  0.054581
  7283.639  7283.620  0.500  2.961239  148.317537  7.676139  0.052372
  7286.200  7286.190  0.500  2.954384  149.171180  7.773421  0.051279
  7288.783  7288.770  0.500  2.946161  149.267492  7.842669  0.050683
  7291.400  7291.380  0.500  2.937840  149.237506  7.906606  0.053182
  7294.009  7294.000  0.500  2.930647  149.198877  7.961627  0.058132
  7296.657  7296.650  0.500  2.924802  149.151337  8.005743  0.064600
  7299.329  7299.310  0.500  2.919681  149.018231  8.039664  0.071176
  7302.003  7301.990  0.500  2.914353  147.518720  8.001282  0.076217
  7304.707  7304.690  0.500  2.908561  149.152036  8.136866  0.081657
  7307.424  7307.410  0.500  2.902886  149.057584  8.177990  0.085028
  7310.168  7310.150  0.500  2.898053  149.002627  8.214580  0.086369
  7312.912  7312.900  0.500  2.895545  148.942160  8.231868  0.086583
  7315.692  7315.680  0.500  2.894420  148.864724  8.236854  0.086493
  7318.488  7318.470  0.500  2.894042  148.824711  8.237747  0.086847
  7321.302  7321.290  0.500  2.894223  148.775406  8.233532  0.087262
  7324.128  7324.120  0.500  2.894880  148.723306  8.225241  0.087534
  7326.981  7326.970  0.500  2.895359  148.660742  8.217847  0.087499
  7329.863  7329.850  0.500  2.894953  148.589409  8.217234  0.088205
  7332.755  7332.740  0.500  2.892279  148.526646  8.235754  0.089869
  7335.658  7335.650  0.500  2.888636  148.463283  8.262289  0.092139
  7338.580  7338.570  0.500  2.884550  147.115617  8.220811  0.092833
  7341.534  7341.520  0.500  2.880082  148.205092  8.318778  0.093103
  7344.502  7344.490  0.500  2.874788  148.211916  8.363314  0.090106
  7347.486  7347.470  0.500  2.868530  148.158278  8.412776  0.086054
  7350.491  7350.480  0.500  2.863110  148.097867  8.455044  0.081866
  7353.510  7353.500  0.500  2.858386  148.007456  8.489898  0.077990
  7356.562  7356.550  0.500  2.854134  147.955224  8.523063  0.075237
  7359.623  7359.610  0.500  2.850079  147.867100  8.552597  0.072600
  7362.703  7362.690  0.500  2.846524  147.839053  8.581425  0.071016
  7365.799  7365.790  0.500  2.843559  147.761310  8.602385  0.070279
  7368.914  7368.910  0.500  2.841177  147.698800  8.619246  0.071305
  7372.060  7372.050  0.500  2.838373  147.631252  8.639500  0.074767
  7375.211  7375.200  0.500  2.835018  147.559753  8.664334  0.080288
  7378.395  7378.380  0.500  2.831152  147.456072  8.691783  0.089171
  7381.581  7381.570  0.500  2.826585  147.385174  8.727375  0.098999
  7384.801  7384.790  0.500  2.822523  147.305419  8.758150  0.106837
  7388.031  7388.020  0.500  2.819336  147.239509  8.782183  0.110226
  7391.279  7391.270  0.500  2.816374  147.150566  8.802906  0.109733
  7394.561  7394.550  0.500  2.813721  147.066927  8.821281  0.108160
  7397.853  7397.840  0.500  2.811161  146.998837  8.839798  0.106992
  7401.160  7401.150  0.500  2.807942  146.912933  8.863116  0.107114
  7404.481  7404.470  0.500  2.804072  146.844246  8.893319  0.107739
  7407.831  7407.820  0.500  2.800136  146.745787  8.922405  0.107938
  7411.198  7411.190  0.500  2.796114  146.668877  8.953669  0.108359
  7414.573  7414.570  0.500  2.791640  146.557939  8.987015  0.108658
  7417.985  7417.980  0.500  2.786962  146.459025  9.023063  0.109315
  7421.408  7421.400  0.500  2.782131  146.373269  9.061447  0.111223
  7424.859  7424.850  0.500  2.778135  146.215801  9.087946  0.113789
  7428.322  7428.310  0.500  2.773613  146.168135  9.126159  0.116123
  7431.802  7431.790  0.500  2.768769  146.101507  9.166294  0.116619
  7435.296  7435.290  0.500  2.764131  146.013627  9.203368  0.116664
  7438.823  7438.810  0.500  2.759633  145.908508  9.238196  0.115278
  7442.354  7442.350  0.500  2.755857  145.734024  9.262060  0.112487
  7445.910  7445.900  0.500  2.752806  141.847499  9.042597  0.106509
  7449.495  7449.480  0.500  2.750137  145.658740  9.310372  0.107245
  7453.093  7453.080  0.500  2.747205  144.357975  9.254329  0.105923
  7456.700  7456.690  0.500  2.743696  145.431878  9.355947  0.107238
  7460.338  7460.320  0.500  2.739411  144.855776  9.358900  0.107929
  7463.992  7463.980  0.500  2.734934  145.212894  9.424073  0.110449
  7467.660  7467.650  0.500  2.729662  141.242808  9.214871  0.110842
  7471.350  7471.340  0.500  2.725010  145.139377  9.513243  0.118247
  7475.055  7475.050  0.500  2.721224  144.985293  9.539186  0.122382
  7478.794  7478.780  0.500  2.717637  144.861991  9.565323  0.125637
  7482.533  7482.520  0.500  2.714026  144.736171  9.591590  0.128887
  7486.310  7486.290  0.500  2.710063  144.617004  9.621751  0.132692
  7490.098  7490.080  0.500  2.705786  144.475555  9.653540  0.137098
  7493.892  7493.880  0.500  2.701151  144.377626  9.691811  0.140103
  7497.729  7497.710  0.500  2.697259  144.263112  9.721892  0.141542
  7501.563  7501.550  0.500  2.693651  144.159162  9.749995  0.141345
  7505.422  7505.410  0.500  2.689932  144.002657  9.775699  0.141022
  7509.309  7509.290  0.500  2.686186  143.877827  9.803886  0.141215
  7513.201  7513.190  0.500  2.681817  143.742521  9.837554  0.142256
  7517.120  7517.110  0.500  2.677545  143.630058  9.871936  0.143919
  7521.081  7521.050  0.500  2.673523  143.505298  9.903108  0.145176
  7525.004  7525.010  0.500  2.669684  143.383667  9.932775  0.146081
  7529.014  7528.980  0.500  2.665665  143.257918  9.964027  0.146345
  7532.980  7532.980  0.500  2.661296  143.148650  10.000025  0.146734
  7537.011  7536.990  0.500  2.657138  142.994161  10.030855  0.147823
  7541.034  7541.030  0.500  2.652611  142.871468  10.067724  0.149440
  7545.076  7545.080  0.500  2.647990  142.751912  10.105893  0.151122
  7549.144  7549.150  0.500  2.643358  142.589752  10.141276  0.152649
  7553.229  7553.240  0.500  2.638698  142.467092  10.179878  0.152793
  7557.343  7557.350  0.500  2.634062  142.345737  10.218467  0.152351
  7561.472  7561.480  0.500  2.630021  142.201626  10.249462  0.151641
  7565.622  7565.630  0.500  2.625880  142.052678  10.281210  0.151786
  7569.779  7569.790  0.500  2.621759  141.994326  10.319425  0.153444
  7573.990  7573.980  0.500  2.618050  141.801842  10.343735  0.156327
  7578.174  7578.180  0.500  2.613792  141.654423  10.377066  0.160679
  7582.417  7582.410  0.500  2.609251  141.556480  10.417086  0.165284
  7586.640  7586.650  0.500  2.605154  141.360444  10.445372  0.168572
  7590.932  7590.910  0.500  2.601333  141.169799  10.471217  0.171089
  7595.185  7595.190  0.500  2.597252  141.000744  10.501452  0.172637
  7599.489  7599.490  0.500  2.593357  140.775656  10.525606  0.173368
  7603.840  7603.810  0.500  2.589445  140.435787  10.541350  0.174555
  7608.147  7608.150  0.500  2.585353  140.241864  10.569953  0.177005
  7612.499  7612.510  0.500  2.581156  140.030623  10.598418  0.179592
  7616.890  7616.890  0.500  2.576858  139.991187  10.641071  0.181935
  7621.299  7621.280  0.500  2.572011  140.082616  10.699757  0.183613
  7625.719  7625.700  0.500  2.567537  140.125443  10.751026  0.184403
  7630.148  7630.130  0.500  2.562892  140.040559  10.794535  0.185932
  7634.576  7634.580  0.500  2.557932  139.934235  10.839973  0.188431
  7639.041  7639.050  0.500  2.553466  139.733877  10.872902  0.191609
  7643.536  7643.540  0.500  2.548893  139.589111  10.911419  0.194957
  7648.060  7648.050  0.500  2.544151  139.452734  10.952581  0.198007
  7652.589  7652.580  0.500  2.539572  139.312694  10.991795  0.199896
  7657.143  7657.130  0.500  2.535079  139.191228  11.031668  0.201561
  7661.723  7661.700  0.500  2.530602  139.021280  11.067632  0.203146
  7666.267  7666.280  0.500  2.526468  138.841800  11.099138  0.203681
  7670.888  7670.890  0.500  2.522221  138.648732  11.130869  0.204589
  7675.496  7675.510  0.500  2.517877  138.472317  11.165106  0.204826
  7680.141  7680.160  0.500  2.513868  138.267041  11.193340  0.205450
  7684.810  7684.820  0.500  2.509880  137.971305  11.214026  0.206569
  7689.518  7689.500  0.500  2.506007  138.146906  11.271876  0.209206
  7694.222  7694.200  0.500  2.501684  137.845953  11.296041  0.212214
  7698.942  7698.920  0.500  2.497357  137.619317  11.326382  0.214609
  7703.655  7703.660  0.500  2.493128  137.399048  11.356175  0.217329
  7708.432  7708.410  0.500  2.488742  137.230981  11.392143  0.220081
  7713.213  7713.190  0.500  2.483813  137.083944  11.436162  0.223368
  7717.977  7717.990  0.500  2.479182  136.868745  11.471211  0.226880
  7722.791  7722.800  0.500  2.474892  136.757813  11.511192  0.230120
  7727.652  7727.630  0.500  2.470220  136.502499  11.543509  0.232297
  7732.511  7732.490  0.500  2.465659  136.301538  11.579208  0.234276
  7737.348  7737.360  0.500  2.461022  135.998181  11.607132  0.236252
  7742.238  7742.250  0.500  2.456515  135.971981  11.657314  0.239167
  7747.145  7747.160  0.500  2.451831  135.815236  11.698543  0.241716
  7752.081  7752.090  0.500  2.447279  135.609474  11.734117  0.243669
  7757.015  7757.030  0.500  2.442469  135.442677  11.776187  0.246282
  7761.987  7762.000  0.500  2.438081  135.188271  11.805759  0.249039
  7767.007  7766.990  0.500  2.433611  135.013955  11.843356  0.252561
  7772.003  7771.990  0.500  2.429061  134.817500  11.880054  0.255475
  7777.031  7777.020  0.500  2.424518  134.643632  11.918762  0.258484
  7782.069  7782.060  0.500  2.420243  134.395745  11.947787  0.261404
  7787.139  7787.120  0.500  2.415862  134.244569  11.986747  0.264211
  7792.226  7792.200  0.500  2.411230  134.043608  12.024369  0.266648
  7797.318  7797.300  0.500  2.406903  133.782719  12.053010  0.268811
  7802.443  7802.420  0.500  2.402121  133.617211  12.095794  0.271216
  7807.543  7807.560  0.500  2.397508  133.416487  12.133475  0.273210
  7812.741  7812.720  0.500  2.392949  133.201666  12.169288  0.275344
  7817.926  7817.900  0.500  2.388202  132.996503  12.208354  0.278017
  7823.086  7823.090  0.500  2.383507  132.758418  12.243853  0.280410
  7828.335  7828.310  0.500  2.378610  132.569571  12.286451  0.283219
  7833.565  7833.540  0.500  2.373983  132.348190  12.322822  0.285881
  7838.812  7838.790  0.500  2.368934  131.876977  12.341105  0.288050
  7844.067  7844.060  0.500  2.364245  131.958022  12.406726  0.291648
  7849.379  7849.350  0.500  2.359663  131.624661  12.432216  0.294367
  7854.648  7854.660  0.500  2.354805  130.548942  12.390659  0.295625
  7859.988  7859.990  0.500  2.350260  131.200501  12.509231  0.300679
  7865.325  7865.340  0.500  2.345681  130.974655  12.545009  0.304290
  7870.706  7870.710  0.500  2.340951  130.770856  12.584876  0.307952
  7876.069  7876.090  0.500  2.336387  130.571966  12.623218  0.311403
  7881.521  7881.500  0.500  2.331710  130.352076  12.661036  0.315150
  7886.894  7886.920  0.500  2.327361  130.127113  12.694269  0.318590
  7892.357  7892.370  0.500  2.322704  129.888414  12.730129  0.321768
  7897.808  7897.830  0.500  2.318198  129.558461  12.755138  0.325017
  7903.295  7903.310  0.500  2.313536  129.360082  12.795125  0.328685
  7908.789  7908.810  0.500  2.308917  129.114751  12.829978  0.331819
  7914.350  7914.330  0.500  2.304397  128.858659  12.862536  0.335112
  7919.852  7919.870  0.500  2.299680  128.630104  12.900428  0.338412
  7925.402  7925.420  0.500  2.295045  128.424384  12.939643  0.342083
  7930.995  7931.000  0.500  2.290406  128.051731  12.962079  0.345353
  7936.578  7936.600  0.500  2.285829  127.703156  12.986094  0.347902
  7942.190  7942.210  0.500  2.281193  127.729942  13.049177  0.351641
  7947.856  7947.850  0.500  2.276371  127.444158  13.082913  0.354477
  7953.477  7953.500  0.500  2.271994  127.051105  13.099777  0.357159
  7959.152  7959.170  0.500  2.267484  126.760046  13.128850  0.360413
  7964.846  7964.860  0.500  2.262818  126.416633  13.154517  0.363419

File: xdidata/Fe/Fe-Neotocite.xdi
# XDI/1.0 BlueSky/1.10.0 BMM/2023-1.0-py310-tiled
# Beamline.name: BMM (06BM) -- Beamline for Materials Measurement (NIST)
# Beamline.xray_source: NSLS-II three-pole wiggler
# Beamline.collimation: paraboloid mirror, 5 nm Rh on 30 nm Pt
# Beamline.focusing: not in use
# Beamline.harmonic_rejection: flat mirror, Si stripe, pitch = 7.0 mrad relative to beam
# Beamline.software: Bluesky 1.10.0, Ophyd 1.7.0, DataBroker 2.0.0b13, Python 3.10.8, 2023-1.0-py310-tiled
# Detector.I0: 10 cm N2
# Detector.I1: 25 cm N2
# Detector.I2: 25 cm N2
# Element.symbol: Fe
# Element.edge: K
# Element.reference: Fe
# Element.reference_material: Fe foil
# Facility.name: NSLS-II
# Facility.energy: 3.0
# Facility.current: 400.4
# Facility.mode: top-off
# Facility.GUP: 123456
# Facility.SAF: 301027
# Facility.cycle: 2023-2
# Mono.name: Si(111)
# Mono.d_spacing: 3.1351860
# Mono.encoder_resolution: 0.0000050 deg/ct
# Mono.angle_offset: 16.0754326 deg
# Mono.scan_mode: pseudo channel cut
# Mono.scan_type: step
# Mono.direction: forward in energy
# Sample.name: (Mn,Fe,Mg)SiO3.H2O
# Sample.prep: PEG pellet
# Sample.x: 142.329 mm
# Sample.y: 114.126 mm
# Sample.SDD_position: 205.000 mm
# Scan.experimenters: Bruce Ravel
# Scan.edge_energy: 7112.0
# Scan.start_time: 2023-05-05T20:56:36
# Scan.end_time: 2023-05-05T21:04:49
# Scan.transient_id: 74636
# Scan.uid: 92be5678-a391-4e04-9d22-f8db80202ee6
# Scan.plot_hint: ln(I0/It)  --  ln($5/$6)
# Column.1: energy eV
# Column.2: requested_energy eV
# Column.3: measurement_time seconds
# Column.4: xmu 
# Column.5: I0 nA
# Column.6: It nA
# Column.7: Ir nA
# ///////////
# courtesy Martin Stennett, University of Sheffield
# -----------
# energy  requested_energy  measurement_time  xmu  I0  It  Ir
  6912.005  6912.000  0.500  2.163444  155.080296  17.823156  3.338636
  6922.009  6922.000  0.500  2.151820  154.927908  18.013833  3.397622
  6932.017  6932.000  0.500  2.140636  154.860624  18.208510  3.458445
  6942.029  6942.000  0.500  2.128829  154.858364  18.424511  3.524946
  6951.995  6952.000  0.500  2.116115  154.822128  18.655895  3.594025
  6962.004  6962.000  0.500  2.104102  154.812499  18.880185  3.662575
  6972.014  6972.000  0.500  2.092326  154.781803  19.100041  3.730779
  6982.019  6982.000  0.500  2.080904  154.773737  19.318453  3.799460
  6992.014  6992.000  0.500  2.069644  154.752198  19.534471  3.867045
  7002.011  7002.000  0.500  2.059004  154.699485  19.736707  3.933480
  7012.008  7012.000  0.500  2.047691  154.653052  19.955268  4.003324
  7022.012  7022.000  0.500  2.036127  154.585321  20.178531  4.075325
  7032.010  7032.000  0.500  2.024517  154.521787  20.405780  4.146554
  7042.011  7042.000  0.500  2.013092  154.438924  20.629187  4.218786
  7052.003  7052.000  0.500  2.001855  154.330007  20.847582  4.289932
  7062.008  7062.000  0.500  1.990525  153.603285  20.985836  4.341568
  7072.007  7072.000  0.500  1.979490  154.127959  21.291179  4.424894
  7081.982  7082.000  0.500  1.968869  154.049036  21.507499  4.486610
  7083.987  7084.000  0.500  1.966877  153.797247  21.515163  4.490325
  7085.982  7086.000  0.500  1.964625  153.923318  21.581361  4.505175
  7087.985  7088.000  0.500  1.962512  153.923617  21.627033  4.516416
  7089.990  7090.000  0.500  1.960417  153.897905  21.668768  4.524125
  7091.993  7092.000  0.500  1.958323  153.878790  21.711507  4.531994
  7093.995  7094.000  0.500  1.956273  153.842566  21.750943  4.536865
  7095.975  7096.000  0.500  1.954123  153.871515  21.801857  4.542232
  7098.063  7098.000  0.500  1.951910  153.790709  21.838668  4.542033
  7099.994  7100.000  0.500  1.950363  153.758758  21.867950  4.536056
  7101.999  7102.000  0.500  1.948258  153.731835  21.910185  4.525023
  7102.292  7102.300  0.500  1.947893  153.725647  21.917306  4.523010
  7102.587  7102.600  0.500  1.947403  153.706518  21.925321  4.520994
  7102.887  7102.900  0.500  1.947223  153.697591  21.927993  4.518191
  7103.197  7103.200  0.500  1.946905  153.692771  21.934279  4.514181
  7103.490  7103.500  0.500  1.946732  153.687421  21.937299  4.511390
  7103.785  7103.800  0.500  1.946371  153.681470  21.944386  4.507359
  7104.087  7104.100  0.500  1.946135  153.660399  21.946559  4.502100
  7104.384  7104.400  0.500  1.945725  153.660404  21.955551  4.496661
  7104.692  7104.700  0.500  1.945510  153.647723  21.958464  4.491351
  7104.985  7105.000  0.500  1.945108  153.645995  21.967035  4.486228
  7105.285  7105.300  0.500  1.944875  153.630971  21.970016  4.479152
  7105.584  7105.600  0.500  1.944802  153.611666  21.968865  4.469754
  7105.893  7105.900  0.500  1.944530  153.613759  21.975141  4.461858
  7106.190  7106.200  0.500  1.944167  153.597502  21.980780  4.451810
  7106.490  7106.500  0.500  1.943717  153.582256  21.988499  4.442905
  7106.787  7106.800  0.500  1.943220  153.575740  21.998496  4.432061
  7107.089  7107.100  0.500  1.942995  153.568374  22.002396  4.418588
  7107.389  7107.400  0.500  1.942717  153.558314  22.007067  4.403695
  7107.691  7107.700  0.500  1.942499  153.555255  22.011422  4.386096
  7107.987  7108.000  0.500  1.942079  153.536611  22.017985  4.366593
  7108.287  7108.300  0.500  1.942061  153.527580  22.017091  4.340136
  7108.586  7108.600  0.500  1.941720  153.496059  22.020080  4.311540
  7108.891  7108.900  0.500  1.941357  153.522634  22.031889  4.279696
  7109.193  7109.200  0.500  1.941367  153.501292  22.028598  4.234399
  7109.495  7109.500  0.500  1.941255  153.481093  22.028168  4.178781
  7109.788  7109.800  0.500  1.941004  153.488735  22.034796  4.108412
  7110.091  7110.100  0.500  1.940392  153.458828  22.044001  4.007399
  7110.393  7110.400  0.500  1.939912  153.436556  22.051371  3.864864
  7110.699  7110.700  0.500  1.939825  153.425061  22.051656  3.661849
  7110.999  7111.000  0.500  1.939430  153.390157  22.055334  3.400626
  7111.291  7111.300  0.500  1.939137  153.361535  22.057682  3.091723
  7111.595  7111.600  0.500  1.939084  153.865642  22.131357  2.771907
  7111.893  7111.900  0.500  1.939084  153.830865  22.126363  2.473870
  7112.198  7112.200  0.500  1.939009  153.799244  22.123471  2.236702
  7112.492  7112.500  0.500  1.938865  153.771763  22.122710  2.062653
  7112.790  7112.800  0.500  1.938948  153.738622  22.116092  1.931211
  7113.092  7113.100  0.500  1.939072  153.708795  22.109075  1.822413
  7113.397  7113.400  0.500  1.939024  153.694886  22.108137  1.728810
  7113.701  7113.700  0.500  1.939011  153.680236  22.106314  1.644473
  7114.000  7114.000  0.500  1.938752  153.680090  22.112004  1.568951
  7114.294  7114.300  0.500  1.938665  153.656012  22.110480  1.503003
  7114.596  7114.600  0.500  1.938356  153.654591  22.117094  1.447026
  7114.899  7114.900  0.500  1.937922  153.659360  22.127401  1.405041
  7115.204  7115.200  0.500  1.937307  153.629502  22.136707  1.374163
  7115.498  7115.500  0.500  1.936730  153.619676  22.148062  1.352838
  7115.800  7115.800  0.500  1.936220  153.602709  22.156915  1.336889
  7116.094  7116.100  0.500  1.935828  153.604436  22.165840  1.325364
  7116.395  7116.400  0.500  1.935461  153.584439  22.171107  1.311993
  7116.696  7116.700  0.500  1.935261  153.571513  22.173672  1.294564
  7116.996  7117.000  0.500  1.935200  153.555823  22.172756  1.267251
  7117.295  7117.300  0.500  1.934959  153.543173  22.176271  1.229635
  7117.598  7117.600  0.500  1.934986  153.522170  22.172637  1.176171
  7117.898  7117.900  0.500  1.935392  153.511278  22.162063  1.111395
  7118.203  7118.200  0.500  1.935602  153.487062  22.153926  1.038072
  7118.502  7118.500  0.500  1.935230  153.475141  22.160443  0.964956
  7118.798  7118.800  0.500  1.935506  153.465664  22.152956  0.892680
  7119.101  7119.100  0.500  1.935892  153.449819  22.142129  0.823952
  7119.402  7119.400  0.500  1.936241  153.434946  22.132247  0.760920
  7119.701  7119.700  0.500  1.937034  153.429127  22.113869  0.701611
  7120.000  7120.000  0.500  1.937907  153.415596  22.092613  0.645107
  7120.296  7120.300  0.500  1.939024  153.399153  22.065582  0.590944
  7120.602  7120.600  0.500  1.939844  153.386209  22.045644  0.539761
  7120.894  7120.900  0.500  1.940955  153.365620  22.018208  0.493815
  7121.206  7121.200  0.500  1.942570  153.342398  21.979347  0.453841
  7121.498  7121.500  0.500  1.944121  153.331168  21.943669  0.420219
  7121.797  7121.800  0.500  1.945600  153.311941  21.908491  0.391479
  7122.100  7122.100  0.500  1.946936  153.275553  21.874063  0.366897
  7122.403  7122.400  0.500  1.949011  153.276957  21.828919  0.345230
  7122.702  7122.700  0.500  1.951000  153.263810  21.783681  0.326607
  7123.004  7123.000  0.500  1.953228  153.233569  21.730895  0.309993
  7123.303  7123.300  0.500  1.955856  153.220055  21.671950  0.295275
  7123.600  7123.600  0.500  1.958530  153.212976  21.613092  0.282456
  7123.903  7123.900  0.500  1.960997  153.191046  21.556751  0.271273
  7124.200  7124.200  0.500  1.963620  153.202037  21.501814  0.261273
  7124.497  7124.500  0.500  1.966245  153.181877  21.442631  0.251593
  7124.798  7124.800  0.500  1.969200  153.152326  21.375240  0.242420
  7125.095  7125.100  0.500  1.972016  153.129738  21.311984  0.234042
  7125.401  7125.400  0.500  1.974711  153.114436  21.252496  0.226120
  7125.702  7125.700  0.500  1.977680  153.091393  21.186305  0.218575
  7125.997  7126.000  0.500  1.980505  153.072045  21.123865  0.211673
  7126.299  7126.300  0.500  1.983743  153.054944  21.053231  0.204257
  7126.605  7126.600  0.500  1.986966  153.035612  20.982829  0.197078
  7126.904  7126.900  0.500  1.990498  153.011636  20.905581  0.189348
  7127.203  7127.200  0.500  1.994531  152.996626  20.819395  0.181764
  7127.503  7127.500  0.500  1.998245  152.971502  20.738799  0.174071
  7127.798  7127.800  0.500  2.002266  152.957261  20.653655  0.166216
  7128.102  7128.100  0.500  2.006259  152.922224  20.566643  0.158059
  7128.403  7128.400  0.500  2.009906  152.901019  20.488926  0.150296
  7128.698  7128.700  0.500  2.013075  152.859085  20.418508  0.142696
  7128.994  7129.000  0.500  2.016321  152.846585  20.350677  0.135098
  7129.295  7129.300  0.500  2.018942  152.808963  20.292395  0.127889
  7129.601  7129.600  0.500  2.021294  152.799442  20.243475  0.121393
  7129.899  7129.900  0.500  2.023009  152.771737  20.205111  0.115925
  7130.203  7130.200  0.500  2.024166  152.743735  20.178064  0.111519
  7130.500  7130.500  0.500  2.025180  152.709106  20.153043  0.108220
  7130.800  7130.800  0.500  2.025784  152.683304  20.137471  0.106009
  7131.104  7131.100  0.500  2.026182  152.639434  20.123667  0.104988
  7131.406  7131.400  0.500  2.026108  152.623635  20.123078  0.105427
  7131.701  7131.700  0.500  2.026104  152.609785  20.121316  0.107255
  7132.001  7132.000  0.500  2.025690  152.592955  20.127439  0.110122
  7132.295  7132.300  0.500  2.025053  152.588809  20.139717  0.113905
  7132.601  7132.600  0.500  2.023757  152.573304  20.163775  0.118557
  7132.896  7132.900  0.500  2.022263  152.578817  20.194662  0.123800
  7133.196  7133.200  0.500  2.020425  152.564675  20.229929  0.129382
  7133.496  7133.500  0.500  2.018694  152.563019  20.264765  0.135439
  7133.796  7133.800  0.500  2.016801  152.541211  20.300266  0.141308
  7134.105  7134.100  0.500  2.014768  152.550706  20.342844  0.147307
  7134.398  7134.400  0.500  2.013186  152.539727  20.373591  0.152799
  7134.701  7134.700  0.500  2.011481  152.536933  20.407967  0.157707
  7134.998  7135.000  0.500  2.010038  152.536498  20.437392  0.162035
  7135.301  7135.300  0.500  2.008761  152.526047  20.462103  0.166089
  7135.607  7135.600  0.500  2.007609  152.515807  20.484308  0.169410
  7135.901  7135.900  0.500  2.006495  152.523972  20.508243  0.172250
  7136.205  7136.200  0.500  2.005818  152.504510  20.519506  0.174213
  7136.501  7136.500  0.500  2.005100  152.499372  20.533555  0.175266
  7136.795  7136.800  0.500  2.004536  152.495282  20.544591  0.176189
  7136.996  7137.000  0.500  2.004003  152.496053  20.555648  0.176336
  7138.003  7137.990  0.500  2.001824  152.498204  20.600772  0.173542
  7139.001  7138.990  0.500  1.999496  152.485426  20.647054  0.166642
  7140.030  7140.010  0.500  1.996510  152.442412  20.702964  0.158864
  7141.085  7141.060  0.500  1.993397  152.476065  20.772089  0.154296
  7142.104  7142.120  0.500  1.990199  152.421294  20.831150  0.153655
  7143.184  7143.200  0.500  1.987072  152.429562  20.897528  0.156452
  7144.292  7144.300  0.500  1.984392  152.433290  20.954122  0.159751
  7145.413  7145.420  0.500  1.981812  152.422552  21.006775  0.159174
  7146.561  7146.560  0.500  1.978665  152.430053  21.074007  0.154217
  7147.707  7147.710  0.500  1.975040  152.405246  21.147103  0.145267
  7148.890  7148.890  0.500  1.971084  152.400673  21.230302  0.136034
  7150.083  7150.080  0.500  1.967405  152.382439  21.305993  0.130087
  7151.301  7151.300  0.500  1.964009  152.392095  21.379822  0.126750
  7152.532  7152.530  0.500  1.960810  152.374744  21.445884  0.124512
  7153.786  7153.780  0.500  1.957760  152.356322  21.508798  0.123569
  7155.052  7155.050  0.500  1.955111  152.327479  21.561764  0.124886
  7156.342  7156.340  0.500  1.952349  152.316177  21.619807  0.127515
  7157.652  7157.650  0.500  1.950384  152.293484  21.659099  0.129599
  7158.975  7158.980  0.500  1.948305  152.283393  21.702741  0.130724
  7160.332  7160.330  0.500  1.946415  152.250204  21.739044  0.131487
  7161.703  7161.700  0.500  1.945302  152.219200  21.758823  0.132442
  7163.080  7163.080  0.500  1.944561  152.177833  21.769036  0.134837
  7164.495  7164.490  0.500  1.944395  152.138555  21.767028  0.137643
  7165.922  7165.910  0.500  1.944706  152.087845  21.753010  0.139724
  7167.353  7167.350  0.500  1.944931  152.057909  21.743835  0.141439
  7168.811  7168.810  0.500  1.945283  152.024879  21.731460  0.142892
  7170.292  7170.290  0.500  1.945797  151.995068  21.716036  0.145581
  7171.791  7171.790  0.500  1.946370  151.973044  21.700456  0.149690
  7173.318  7173.310  0.500  1.946413  151.931945  21.693658  0.156366
  7174.853  7174.850  0.500  1.946826  151.896738  21.679660  0.164569
  7176.420  7176.410  0.500  1.946485  151.871506  21.683458  0.174256
  7177.985  7177.980  0.500  1.945247  151.843243  21.706277  0.183530
  7179.594  7179.580  0.500  1.943811  151.807742  21.732396  0.190338
  7181.193  7181.190  0.500  1.942164  151.788421  21.765439  0.192073
  7182.836  7182.830  0.500  1.940166  151.757115  21.804477  0.190925
  7184.494  7184.480  0.500  1.938367  151.711566  21.837175  0.187211
  7186.157  7186.150  0.500  1.936422  151.682548  21.875505  0.180451
  7187.849  7187.840  0.500  1.934506  151.635566  21.910684  0.171566
  7189.552  7189.550  0.500  1.932762  151.611454  21.945423  0.162692
  7191.290  7191.280  0.500  1.930959  150.070288  21.761558  0.151918
  7193.039  7193.030  0.500  1.929109  151.220282  21.968922  0.145060
  7194.798  7194.790  0.500  1.927100  151.413800  22.041257  0.142610
  7196.591  7196.580  0.500  1.925053  151.388807  22.082791  0.145847
  7198.390  7198.380  0.500  1.922954  151.351281  22.123692  0.153442
  7200.224  7200.210  0.500  1.920641  151.302700  22.167825  0.164134
  7202.059  7202.050  0.500  1.918238  151.258999  22.214731  0.177328
  7203.920  7203.910  0.500  1.915921  151.214945  22.259787  0.192362
  7205.790  7205.790  0.500  1.913207  151.173188  22.314115  0.206733
  7207.699  7207.690  0.500  1.910622  151.098054  22.360745  0.214089
  7209.618  7209.610  0.500  1.908175  151.302099  22.445797  0.208634
  7211.562  7211.550  0.500  1.905873  151.340660  22.503272  0.188349
  7213.514  7213.510  0.500  1.903246  151.283266  22.553896  0.160147
  7215.498  7215.480  0.500  1.900894  151.241672  22.600787  0.134106
  7217.485  7217.480  0.500  1.898601  151.171261  22.642130  0.115077
  7219.504  7219.490  0.500  1.896387  151.060624  22.675700  0.104890
  7221.531  7221.520  0.500  1.894364  151.058206  22.721261  0.103018
  7223.595  7223.580  0.500  1.892018  150.986820  22.763862  0.109861
  7225.662  7225.650  0.500  1.890130  150.855974  22.787129  0.123650
  7227.748  7227.740  0.500  1.887999  148.211963  22.435501  0.140743
  7229.856  7229.850  0.500  1.885801  151.025104  22.911634  0.166553
  7231.993  7231.980  0.500  1.883804  150.962757  22.947968  0.192567
  7234.128  7234.120  0.500  1.881847  150.892192  22.982163  0.216327
  7236.305  7236.290  0.500  1.879893  150.849158  23.020552  0.234410
  7238.489  7238.480  0.500  1.877951  150.809124  23.059182  0.242632
  7240.694  7240.680  0.500  1.875965  150.747588  23.095598  0.241946
  7242.912  7242.900  0.500  1.874079  150.718743  23.134776  0.233870
  7245.167  7245.150  0.500  1.872156  147.875478  22.742021  0.218360
  7247.425  7247.410  0.500  1.870210  150.440127  23.181514  0.212655
  7249.701  7249.690  0.500  1.868201  150.444409  23.228801  0.208780
  7252.003  7251.990  0.500  1.866197  150.368354  23.263632  0.210942
  7254.324  7254.310  0.500  1.864206  148.020606  22.946035  0.214291
  7256.664  7256.650  0.500  1.862273  150.424191  23.363769  0.222995
  7259.004  7259.000  0.500  1.860107  150.261852  23.389148  0.221563
  7261.394  7261.380  0.500  1.857685  149.827707  23.378132  0.215136
  7263.782  7263.770  0.500  1.855635  139.372305  21.791360  0.194958
  7266.201  7266.190  0.500  1.852993  149.970363  23.510445  0.205694
  7268.630  7268.620  0.500  1.850657  150.560909  23.658232  0.201541
  7271.079  7271.070  0.500  1.848258  150.529476  23.710104  0.192378
  7273.570  7273.550  0.500  1.845746  149.381159  23.588391  0.181435
  7276.049  7276.040  0.500  1.843493  150.548258  23.826307  0.177522
  7278.562  7278.550  0.500  1.841067  150.498064  23.876218  0.174495
  7281.080  7281.070  0.500  1.838479  150.457391  23.931631  0.170314
  7283.630  7283.620  0.500  1.835914  149.459207  23.833903  0.163173
  7286.205  7286.190  0.500  1.833374  150.079783  23.993745  0.158339
  7288.781  7288.770  0.500  1.830966  150.174841  24.066832  0.156405
  7291.391  7291.380  0.500  1.828231  150.145725  24.128056  0.162531
  7294.014  7294.000  0.500  1.825579  150.097198  24.184322  0.176975
  7296.664  7296.650  0.500  1.822966  150.031326  24.236948  0.196074
  7299.320  7299.310  0.500  1.820367  149.916195  24.281378  0.215239
  7302.008  7301.990  0.500  1.817916  148.176697  24.058535  0.229583
  7304.705  7304.690  0.500  1.815192  150.037363  24.427079  0.245617
  7307.422  7307.410  0.500  1.812315  149.943584  24.482142  0.254931
  7310.163  7310.150  0.500  1.809566  149.897228  24.541950  0.259116
  7312.916  7312.900  0.500  1.806872  149.832546  24.597545  0.259405
  7315.694  7315.680  0.500  1.804044  149.756396  24.654668  0.259921
  7318.483  7318.470  0.500  1.801084  149.710809  24.720219  0.261941
  7321.302  7321.290  0.500  1.798371  149.656001  24.778305  0.263607
  7324.134  7324.120  0.500  1.795557  149.587321  24.836732  0.265047
  7326.983  7326.970  0.500  1.792985  149.506295  24.887190  0.266071
  7329.861  7329.850  0.500  1.790321  149.447888  24.943838  0.268247
  7332.757  7332.740  0.500  1.787517  149.398464  25.005615  0.273634
  7335.665  7335.650  0.500  1.784946  149.341112  25.060348  0.280704
  7338.582  7338.570  0.500  1.782582  148.108095  24.912273  0.282526
  7341.532  7341.520  0.500  1.779635  149.095061  25.152300  0.282619
  7344.497  7344.490  0.500  1.777202  149.075016  25.210181  0.273280
  7347.486  7347.470  0.500  1.774653  149.030583  25.266975  0.259219
  7350.496  7350.480  0.500  1.771872  148.971437  25.327289  0.245805
  7353.515  7353.500  0.500  1.769097  148.904927  25.386333  0.234692
  7356.559  7356.550  0.500  1.765951  148.845273  25.456115  0.225621
  7359.623  7359.610  0.500  1.763121  148.770930  25.515523  0.217925
  7362.700  7362.690  0.500  1.760061  148.693122  25.580323  0.212399
  7365.804  7365.790  0.500  1.757429  148.620766  25.635258  0.210738
  7368.928  7368.910  0.500  1.754641  148.544872  25.693697  0.213953
  7372.065  7372.050  0.500  1.751409  148.492663  25.767814  0.223378
  7375.220  7375.200  0.500  1.748333  148.407881  25.832458  0.240575
  7378.395  7378.380  0.500  1.745260  148.300355  25.893179  0.265994
  7381.586  7381.570  0.500  1.742233  148.256155  25.963930  0.295648
  7384.803  7384.790  0.500  1.739360  148.137025  26.017706  0.318605
  7388.033  7388.020  0.500  1.736461  148.095972  26.086010  0.328041
  7391.277  7391.270  0.500  1.733458  148.011995  26.149645  0.327132
  7394.559  7394.550  0.500  1.730388  147.936694  26.216682  0.322055
  7397.846  7397.840  0.500  1.727276  147.849259  26.282865  0.318852
  7401.160  7401.150  0.500  1.724312  147.769953  26.346736  0.319302
  7404.479  7404.470  0.500  1.721349  147.681789  26.409164  0.321323
  7407.829  7407.820  0.500  1.718105  147.599165  26.480139  0.322290
  7411.203  7411.190  0.500  1.715145  147.510160  26.542626  0.322037
  7414.580  7414.570  0.500  1.712118  147.415159  26.605937  0.322575
  7417.987  7417.980  0.500  1.708944  147.306916  26.670942  0.324603
  7421.411  7421.400  0.500  1.706173  147.220214  26.729188  0.329167
  7424.856  7424.850  0.500  1.702965  147.128457  26.798377  0.337015
  7428.312  7428.310  0.500  1.699656  147.028427  26.868903  0.342928
  7431.798  7431.790  0.500  1.696638  146.935449  26.933085  0.344177
  7435.303  7435.290  0.500  1.693350  146.830381  27.002468  0.343304
  7438.821  7438.810  0.500  1.690220  146.704887  27.063952  0.338730
  7442.357  7442.350  0.500  1.687181  146.551520  27.117950  0.330717
  7445.910  7445.900  0.500  1.683817  142.639577  26.483031  0.313184
  7449.486  7449.480  0.500  1.680502  146.466267  27.283808  0.315834
  7453.091  7453.080  0.500  1.677256  145.166205  27.129531  0.311469
  7456.695  7456.690  0.500  1.674127  146.278662  27.423133  0.315548
  7460.331  7460.320  0.500  1.670909  145.693054  27.401382  0.317454
  7463.992  7463.980  0.500  1.667725  146.041464  27.554491  0.324056
  7467.662  7467.650  0.500  1.664465  142.024742  26.884141  0.324884
  7471.352  7471.340  0.500  1.661369  145.978594  27.718250  0.346151
  7475.065  7475.050  0.500  1.658102  145.847106  27.783911  0.357803
  7478.789  7478.780  0.500  1.654699  145.712811  27.852945  0.367405
  7482.533  7482.520  0.500  1.651500  145.596219  27.919822  0.376142
  7486.300  7486.290  0.500  1.648209  145.478425  27.989197  0.387378
  7490.088  7490.080  0.500  1.645030  145.352120  28.053951  0.398970
  7493.895  7493.880  0.500  1.641896  145.247524  28.121743  0.408139
  7497.727  7497.710  0.500  1.638261  145.135570  28.202412  0.411658
  7501.565  7501.550  0.500  1.634754  145.013036  28.277583  0.411475
  7505.419  7505.410  0.500  1.631344  144.848594  28.341995  0.410048
  7509.304  7509.290  0.500  1.627900  144.746286  28.419701  0.410475
  7513.225  7513.190  0.500  1.624775  144.641902  28.488094  0.413565
  7517.128  7517.110  0.500  1.621448  144.506533  28.556272  0.417905
  7521.069  7521.050  0.500  1.618075  144.353418  28.622402  0.421169
  7525.026  7525.010  0.500  1.614615  144.240046  28.699036  0.423576
  7529.002  7528.980  0.500  1.611059  144.106006  28.774528  0.424308
  7532.992  7532.980  0.500  1.607666  143.976398  28.846355  0.424973
  7537.003  7536.990  0.500  1.604128  143.839787  28.921116  0.427726
  7541.043  7541.030  0.500  1.600848  143.699547  28.987839  0.431951
  7545.100  7545.080  0.500  1.597361  143.541697  29.057154  0.436310
  7549.171  7549.150  0.500  1.593959  143.410419  29.129502  0.439426
  7553.256  7553.240  0.500  1.590632  143.269481  29.197859  0.440509
  7557.365  7557.350  0.500  1.587227  143.118118  29.266482  0.438245
  7561.508  7561.480  0.500  1.583673  142.945357  29.335249  0.435462
  7565.661  7565.630  0.500  1.580148  142.804565  29.409831  0.435908
  7569.806  7569.790  0.500  1.576611  142.664499  29.485097  0.440538
  7574.015  7573.980  0.500  1.573148  142.512672  29.555887  0.448816
  7578.213  7578.180  0.500  1.569735  142.343011  29.621621  0.460218
  7582.424  7582.410  0.500  1.566266  142.203704  29.695462  0.472527
  7586.674  7586.650  0.500  1.562534  142.019673  29.767929  0.482080
  7590.912  7590.910  0.500  1.558984  141.812948  29.830310  0.489033
  7595.207  7595.190  0.500  1.555426  141.611895  29.894182  0.492957
  7599.523  7599.490  0.500  1.551800  141.349667  29.947213  0.495485
  7603.830  7603.810  0.500  1.548284  140.804389  29.936767  0.497766
  7608.172  7608.150  0.500  1.544848  140.573365  29.990531  0.503653
  7612.511  7612.510  0.500  1.541094  140.355285  30.056623  0.511055
  7616.910  7616.890  0.500  1.537558  140.319149  30.155317  0.517528
  7621.297  7621.280  0.500  1.533981  140.380289  30.276568  0.520893
  7625.726  7625.700  0.500  1.530370  140.398085  30.389949  0.523289
  7630.153  7630.130  0.500  1.526826  140.319153  30.480694  0.526657
  7634.603  7634.580  0.500  1.523327  140.165540  30.554047  0.533257
  7639.073  7639.050  0.500  1.519651  139.985296  30.627128  0.541645
  7643.564  7643.540  0.500  1.516009  139.818134  30.702167  0.550186
  7648.072  7648.050  0.500  1.512299  139.640852  30.777204  0.557720
  7652.564  7652.580  0.500  1.508846  139.485405  30.849304  0.563034
  7657.138  7657.130  0.500  1.504922  139.303369  30.930169  0.567628
  7661.718  7661.700  0.500  1.501404  139.123162  30.999027  0.571148
  7666.277  7666.280  0.500  1.497705  139.285621  31.150232  0.574377
  7670.911  7670.890  0.500  1.494056  139.257655  31.257815  0.576032
  7675.498  7675.510  0.500  1.490560  139.087755  31.329022  0.576886
  7680.146  7680.160  0.500  1.486665  138.852778  31.398146  0.578335
  7684.813  7684.820  0.500  1.483043  138.601867  31.455133  0.581661
  7689.516  7689.500  0.500  1.479315  138.732710  31.602424  0.588913
  7694.184  7694.200  0.500  1.475672  138.429678  31.648500  0.596033
  7698.906  7698.920  0.500  1.471892  138.196019  31.714725  0.603701
  7703.645  7703.660  0.500  1.468118  137.965624  31.781564  0.610635
  7708.427  7708.410  0.500  1.464390  137.867423  31.877561  0.618705
  7713.188  7713.190  0.500  1.460712  137.615428  31.936550  0.626803
  7717.975  7717.990  0.500  1.457067  137.385260  31.999545  0.634860
  7722.793  7722.800  0.500  1.453602  137.292902  32.089028  0.642956
  7727.618  7727.630  0.500  1.450119  137.059775  32.146333  0.648961
  7732.513  7732.490  0.500  1.446450  136.830431  32.210491  0.654394
  7737.351  7737.360  0.500  1.442575  136.520618  32.262332  0.659502
  7742.271  7742.250  0.500  1.438698  136.591493  32.404481  0.667041
  7747.175  7747.160  0.500  1.434846  136.262155  32.451122  0.672761
  7752.111  7752.090  0.500  1.431099  136.082268  32.529930  0.677958
  7757.049  7757.030  0.500  1.427384  135.876552  32.601656  0.684035
  7762.013  7762.000  0.500  1.423517  135.671511  32.678563  0.691657
  7767.005  7766.990  0.500  1.419703  135.435895  32.746489  0.700142
  7772.011  7771.990  0.500  1.415938  135.241967  32.822933  0.708234
  7777.036  7777.020  0.500  1.412117  135.053333  32.902639  0.716454
  7782.040  7782.060  0.500  1.408368  134.837878  32.973536  0.723307
  7787.142  7787.120  0.500  1.404660  134.591277  33.035482  0.730277
  7792.177  7792.200  0.500  1.400871  134.438809  33.123344  0.736876
  7797.279  7797.300  0.500  1.397183  134.230525  33.194231  0.743104
  7802.406  7802.420  0.500  1.393267  134.033627  33.275580  0.748192
  7807.556  7807.560  0.500  1.389362  133.797705  33.346970  0.753495
  7812.705  7812.720  0.500  1.385716  133.580888  33.414542  0.758986
  7817.887  7817.900  0.500  1.381958  133.361283  33.485219  0.764545
  7823.078  7823.090  0.500  1.377951  133.135560  33.562739  0.771335
  7828.293  7828.310  0.500  1.373964  132.940536  33.647475  0.777931
  7833.530  7833.540  0.500  1.370320  132.728457  33.716426  0.784031
  7838.775  7838.790  0.500  1.366510  132.176042  33.704259  0.789003
  7844.048  7844.060  0.500  1.362503  132.326838  33.878201  0.798803
  7849.363  7849.350  0.500  1.358645  132.005904  33.926689  0.805675
  7854.640  7854.660  0.500  1.354766  130.958148  33.788192  0.808112
  7859.988  7859.990  0.500  1.350866  131.612685  34.089784  0.821979
  7865.320  7865.340  0.500  1.347058  131.398711  34.164203  0.831155
  7870.696  7870.710  0.500  1.343100  131.168752  34.239668  0.840073
  7876.064  7876.090  0.500  1.339308  130.966348  34.316704  0.849541
  7881.471  7881.500  0.500  1.335154  130.702314  34.390092  0.858329
  7886.897  7886.920  0.500  1.331384  130.494966  34.465223  0.867106
  7892.349  7892.370  0.500  1.327603  130.258033  34.532952  0.875703
  7897.806  7897.830  0.500  1.323736  129.946489  34.583839  0.883356
  7903.289  7903.310  0.500  1.319902  129.749145  34.663991  0.892438
  7908.786  7908.810  0.500  1.316235  129.534822  34.733842  0.901454
  7914.310  7914.330  0.500  1.312354  129.286943  34.802176  0.909433
  7919.854  7919.870  0.500  1.308087  129.016332  34.877849  0.918287
  7925.434  7925.420  0.500  1.304391  128.774026  34.941254  0.926368
  7930.982  7931.000  0.500  1.300482  128.419699  34.981581  0.934460
  7936.591  7936.600  0.500  1.296631  128.069150  35.020705  0.940980
  7942.182  7942.210  0.500  1.292720  128.095258  35.165090  0.949906
  7947.829  7947.850  0.500  1.288824  127.743991  35.205574  0.956734
  7953.477  7953.500  0.500  1.284916  127.372166  35.240545  0.963278
  7959.149  7959.170  0.500  1.281000  127.107986  35.305438  0.971573
  7964.832  7964.860  0.500  1.277274  126.785541  35.347320  0.979232
