Repository: jacobfilik/webxdiviewer

# bmm-standards
A pretty webpage for BMM's collection of common XAFS materials

[BMM's common materials collection](./BMM-standards.html)

Plotting of the data will happen soon.

Periodic table adapted from [some guy named Daniel](https://codepen.io/gooseofmusic/pen/PjKdNQ)

[This](https://www.coderstool.com/scss-to-css) is a helpful tool for
dealing with Sassy CSS.

File: xdidata/Mn/Mn-K-Purpurite.xdi
# XDI/1.0 BlueSky/1.5.3
# Beamline.name: 6BM
# Beamline.xray_source: NSLS-II three-pole wiggler
# Beamline.collimation: paraboloid mirror, 5 nm Rh on 30 nm Pt
# Beamline.focusing: not in use
# Beamline.harmonic_rejection: flat mirror, Si stripe, pitch = 7.0 mrad relative to beam
# Detector.i0: 10 cm N2
# Detector.i1: 25 cm N2
# Detector.i2: 25 cm N2
# Element.symbol: Mn
# Element.edge: K
# Facility.name: NSLS-II
# Facility.energy: 3.0
# Facility.current: 399.6
# Facility.mode: top-off
# Facility.gup: 305081
# Facility.saf: 305123
# Mono.name: Si(111)
# Mono.d_spacing: 3.1353241
# Mono.encoder_resolution: 0.0000050 deg/ct
# Mono.angle_offset: 16.0581090 deg
# Mono.scan_mode: fixed exit
# Mono.scan_type: step
# Mono.direction: forward in energy
# Sample.name: MnPO4
# Sample.prep: Powder in polyethylene glycol pellet
# Sample.x_position: -120.140 mm
# Sample.y_position: 112.312 mm
# Scan.experimenters: Neil Hyatt, Martin Stennett, Lucy Mottram
# Scan.edge_energy: 6539.0
# Scan.start_time: 2019-11-11T18:54:51
# Scan.end_time: 2019-11-12T06:32:02
# Scan.transient_id: 17910
# Scan.uid: e05afa74-0a7c-44d3-9357-1f8fce763fbe
# Scan.plot_hint: ln(I0/It)  --  ln($5/$6)
# Scan.sequence: merge of 3 scans
# Column.1: energy eV
# Column.2: requested_energy eV
# Column.3: measurement_time seconds
# Column.4: mutrans
# Column.5: i0
# Column.6: itrans
# Column.7: irefer
# /////
#  likely Heterosite, Roggebaai, South Africa
# -----
# energy   requested_energy   measurement_time   mutrans   i0   itrans   irefer
6338.999000 6339.000000 0.500000 2.200630 89.578497 9.919449 2.281077
6349.010000 6349.000000 0.500000 2.187304 89.741966 10.070966 2.331617
6359.013000 6359.000000 0.500000 2.174164 90.002775 10.233734 2.386203
6369.016000 6369.000000 0.500000 2.161352 90.165797 10.384356 2.437653
6379.021000 6379.000000 0.500000 2.148240 90.446006 10.554226 2.495136
6389.018000 6389.000000 0.500000 2.135454 90.598935 10.708049 2.547921
6399.013000 6399.000000 0.500000 2.122735 90.755752 10.863885 2.603017
6409.018000 6409.000000 0.500000 2.110119 90.889730 11.018075 2.657493
6419.016000 6419.000000 0.500000 2.097384 91.022833 11.175648 2.714001
6429.015000 6429.000000 0.500000 2.084965 91.149307 11.331001 2.769578
6439.012000 6439.000000 0.500000 2.072549 91.269374 11.487663 2.826178
6449.009000 6449.000000 0.500000 2.060170 91.244796 11.627569 2.879420
6459.009000 6459.000000 0.500000 2.047987 91.217324 11.766535 2.932095
6469.004000 6469.000000 0.500000 2.035860 91.635002 11.964574 3.000362
6479.010000 6479.000000 0.500000 2.023756 91.751669 12.125800 3.060180
6489.001000 6489.000000 0.500000 2.011771 91.901519 12.291940 3.122140
6499.003000 6499.000000 0.500000 1.999911 92.175595 12.475634 3.186862
6508.947000 6509.000000 0.500000 1.988079 92.335985 12.645517 3.248475
6510.993000 6511.000000 0.500000 1.985925 92.363026 12.676950 3.259984
6512.987000 6513.000000 0.500000 1.983593 92.373298 12.707939 3.271558
6514.996000 6515.000000 0.500000 1.981342 92.391307 12.739124 3.282581
6516.990000 6517.000000 0.500000 1.979154 92.414565 12.770238 3.293745
6518.986000 6519.000000 0.500000 1.976943 92.460815 12.804820 3.305918
6520.989000 6521.000000 0.500000 1.974624 92.498824 12.839888 3.317395
6523.017000 6523.000000 0.500000 1.972468 92.512727 12.869749 3.327243
6524.990000 6525.000000 0.500000 1.970299 92.549775 12.902671 3.337688
6526.984000 6527.000000 0.500000 1.968206 92.580725 12.933596 3.345763
6528.986000 6529.000000 0.500000 1.966293 92.601090 12.961617 3.353001
6529.087000 6529.100000 0.500000 1.966096 92.589675 12.961906 3.353368
6529.191000 6529.200000 0.500000 1.966149 92.597623 12.963359 3.353854
6529.309000 6529.300000 0.500000 1.966005 92.566511 12.961169 3.352847
6529.476000 6529.400000 0.500000 1.965784 92.575700 12.964306 3.353294
6529.485000 6529.500000 0.500000 1.965841 92.574152 12.963811 3.353033
6529.583000 6529.600000 0.500000 1.965746 92.557176 12.962661 3.352615
6529.684000 6529.700000 0.500000 1.965582 92.552534 12.964166 3.353132
6529.786000 6529.800000 0.500000 1.965509 92.561383 12.966330 3.353433
6529.885000 6529.900000 0.500000 1.965333 92.555691 12.967809 3.354063
6529.985000 6530.000000 0.500000 1.965277 92.551735 12.968004 3.353649
6530.085000 6530.100000 0.500000 1.965242 92.541652 12.967015 3.353365
6530.184000 6530.200000 0.500000 1.965153 92.537622 12.967611 3.353659
6530.285000 6530.300000 0.500000 1.965016 92.548951 12.970982 3.353625
6530.387000 6530.400000 0.500000 1.964928 92.546847 12.971834 3.354195
6530.489000 6530.500000 0.500000 1.964794 92.556655 12.974965 3.354085
6530.588000 6530.600000 0.500000 1.964715 92.543482 12.974124 3.354338
6530.690000 6530.700000 0.500000 1.964653 92.547996 12.975537 3.354510
6530.789000 6530.800000 0.500000 1.964556 92.547189 12.976707 3.354491
6530.887000 6530.900000 0.500000 1.964466 92.551439 12.978449 3.354605
6530.995000 6531.000000 0.500000 1.964358 92.527747 12.976583 3.353911
6531.095000 6531.100000 0.500000 1.964201 92.533149 12.979399 3.354082
6531.192000 6531.200000 0.500000 1.964155 92.548242 12.982049 3.354802
6531.296000 6531.300000 0.500000 1.964131 92.563195 12.984473 3.355889
6531.395000 6531.400000 0.500000 1.963938 92.551385 12.985307 3.355299
6531.494000 6531.500000 0.500000 1.963878 92.529406 12.983035 3.354128
6531.602000 6531.600000 0.500000 1.963767 92.530404 12.984622 3.354833
6531.698000 6531.700000 0.500000 1.963672 92.540291 12.987221 3.354513
6531.801000 6531.800000 0.500000 1.963619 92.545060 12.988600 3.354791
6531.916000 6531.900000 0.500000 1.963573 92.543723 12.989036 3.354370
6532.012000 6532.000000 0.500000 1.963455 92.526714 12.988375 3.353714
6532.086000 6532.100000 0.500000 1.963308 92.533207 12.990748 3.353959
6532.188000 6532.200000 0.500000 1.963268 92.548928 12.993671 3.354897
6532.303000 6532.300000 0.500000 1.963167 92.533445 12.992671 3.353821
6532.407000 6532.400000 0.500000 1.963129 92.513485 12.990562 3.353435
6532.504000 6532.500000 0.500000 1.963002 92.523932 12.993673 3.353174
6532.605000 6532.600000 0.500000 1.962872 92.529399 12.996137 3.353751
6532.707000 6532.700000 0.500000 1.962778 92.526123 12.996889 3.352514
6532.802000 6532.800000 0.500000 1.962663 92.519102 12.997332 3.352580
6532.903000 6532.900000 0.500000 1.962641 92.506675 12.995921 3.351907
6533.005000 6533.000000 0.500000 1.962608 92.512310 12.997116 3.351101
6533.104000 6533.100000 0.500000 1.962457 92.515288 12.999547 3.351450
6533.203000 6533.200000 0.500000 1.962395 92.523202 13.001408 3.350950
6533.301000 6533.300000 0.500000 1.962452 92.527746 13.001345 3.350679
6533.402000 6533.400000 0.500000 1.962254 92.524347 13.003387 3.350283
6533.501000 6533.500000 0.500000 1.962265 92.504606 13.000520 3.348692
6533.601000 6533.600000 0.500000 1.962170 92.505463 13.001930 3.348575
6533.700000 6533.700000 0.500000 1.962014 92.524003 13.006459 3.348484
6533.801000 6533.800000 0.500000 1.962019 92.526164 13.006721 3.347456
6533.901000 6533.900000 0.500000 1.961957 92.519448 13.006592 3.346600
6533.998000 6534.000000 0.500000 1.961825 92.508445 13.006751 3.345574
6534.101000 6534.100000 0.500000 1.961740 92.516964 13.009043 3.344716
6534.201000 6534.200000 0.500000 1.961683 92.512320 13.009162 3.343857
6534.298000 6534.300000 0.500000 1.961559 92.498131 13.008751 3.342263
6534.397000 6534.400000 0.500000 1.961551 92.519482 13.011864 3.341861
6534.499000 6534.500000 0.500000 1.961495 92.515741 13.012074 3.340555
6534.596000 6534.600000 0.500000 1.961385 92.515128 13.013400 3.339431
6534.695000 6534.700000 0.500000 1.961343 92.506248 13.012691 3.338083
6534.799000 6534.800000 0.500000 1.961293 92.503088 13.012910 3.335570
6534.900000 6534.900000 0.500000 1.961166 92.488232 13.012452 3.333676
6534.999000 6535.000000 0.500000 1.961123 92.498494 13.014468 3.332696
6535.101000 6535.100000 0.500000 1.961098 92.508854 13.016263 3.331100
6535.204000 6535.200000 0.500000 1.961066 92.507925 13.016586 3.328285
6535.297000 6535.300000 0.500000 1.961029 92.498179 13.015651 3.326022
6535.401000 6535.400000 0.500000 1.961006 92.497797 13.015899 3.323115
6535.505000 6535.500000 0.500000 1.960897 92.486265 13.015700 3.319498
6535.601000 6535.600000 0.500000 1.960848 92.481656 13.015642 3.315832
6535.701000 6535.700000 0.500000 1.960853 92.505063 13.018914 3.313377
6535.804000 6535.800000 0.500000 1.960777 92.512557 13.020947 3.309574
6535.901000 6535.900000 0.500000 1.960806 92.512360 13.020585 3.305296
6536.001000 6536.000000 0.500000 1.960661 92.496253 13.020164 3.299571
6536.106000 6536.100000 0.500000 1.960720 92.466653 13.015240 3.292666
6536.201000 6536.200000 0.500000 1.960704 92.481495 13.017525 3.287546
6536.301000 6536.300000 0.500000 1.960819 92.484560 13.016470 3.279938
6536.404000 6536.400000 0.500000 1.960646 92.486741 13.019008 3.272360
6536.505000 6536.500000 0.500000 1.960732 92.484927 13.017639 3.262238
6536.600000 6536.600000 0.500000 1.960794 92.477441 13.015790 3.252009
6536.702000 6536.700000 0.500000 1.960878 92.477344 13.014706 3.239638
6536.803000 6536.800000 0.500000 1.960784 92.577321 13.029884 3.228990
6536.898000 6536.900000 0.500000 1.960918 92.601276 13.031615 3.213107
6536.997000 6537.000000 0.500000 1.961006 92.667924 13.039910 3.196732
6537.100000 6537.100000 0.500000 1.961081 92.662490 13.038187 3.174548
6537.198000 6537.200000 0.500000 1.961300 92.666492 13.035850 3.149475
6537.299000 6537.300000 0.500000 1.961419 92.682163 13.036558 3.124136
6537.402000 6537.400000 0.500000 1.961687 92.668460 13.031064 3.095493
6537.497000 6537.500000 0.500000 1.962028 92.655324 13.024890 3.065494
6537.598000 6537.600000 0.500000 1.962358 92.652435 13.020122 3.034528
6537.698000 6537.700000 0.500000 1.962801 92.660826 13.015510 3.004270
6537.795000 6537.800000 0.500000 1.963183 92.670125 13.011939 2.976470
6537.898000 6537.900000 0.500000 1.963746 92.663034 13.003507 2.946459
6537.999000 6538.000000 0.500000 1.964248 92.636416 12.993254 2.919891
6538.097000 6538.100000 0.500000 1.964756 92.656341 12.989503 2.895077
6538.196000 6538.200000 0.500000 1.965215 92.664190 12.984678 2.873607
6538.299000 6538.300000 0.500000 1.965724 92.769577 12.992693 2.854445
6538.394000 6538.400000 0.500000 1.966225 92.756869 12.984497 2.836327
6538.497000 6538.500000 0.500000 1.966748 92.761553 12.978360 2.816964
6538.599000 6538.600000 0.500000 1.967156 92.756445 12.972206 2.800379
6538.700000 6538.700000 0.500000 1.967716 92.765335 12.966244 2.784824
6538.799000 6538.800000 0.500000 1.968106 92.761247 12.960685 2.770951
6538.901000 6538.900000 0.500000 1.968661 92.761458 12.953458 2.756790
6539.000000 6539.000000 0.500000 1.969187 92.757963 12.946121 2.742796
6539.098000 6539.100000 0.500000 1.969690 92.749557 12.938543 2.730921
6539.204000 6539.200000 0.500000 1.970282 92.764012 12.932678 2.718562
6539.304000 6539.300000 0.500000 1.970969 92.775618 12.925551 2.706643
6539.400000 6539.400000 0.500000 1.971379 92.772509 12.919924 2.696307
6539.502000 6539.500000 0.500000 1.971838 92.746813 12.910315 2.684981
6539.601000 6539.600000 0.500000 1.972098 92.749498 12.907377 2.675910
6539.700000 6539.700000 0.500000 1.972186 92.748853 12.906150 2.666764
6539.801000 6539.800000 0.500000 1.972261 92.748102 12.905088 2.657837
6539.904000 6539.900000 0.500000 1.972172 92.741721 12.905310 2.649927
6540.001000 6540.000000 0.500000 1.972049 92.748131 12.907775 2.642726
6540.101000 6540.100000 0.500000 1.971834 92.741956 12.909695 2.636525
6540.202000 6540.200000 0.500000 1.971530 92.745350 12.914115 2.629965
6540.301000 6540.300000 0.500000 1.971200 92.749905 12.918978 2.624602
6540.398000 6540.400000 0.500000 1.970932 92.757310 12.923487 2.619234
6540.503000 6540.500000 0.500000 1.970571 92.749417 12.927114 2.614221
6540.600000 6540.600000 0.500000 1.970338 92.731357 12.927509 2.609413
6540.699000 6540.700000 0.500000 1.969980 92.726884 12.931527 2.605798
6540.800000 6540.800000 0.500000 1.969884 92.725927 12.932652 2.601972
6540.895000 6540.900000 0.500000 1.969640 92.739405 12.937699 2.600431
6540.996000 6541.000000 0.500000 1.969478 92.745964 12.940722 2.598492
6541.100000 6541.100000 0.500000 1.969331 92.722730 12.939363 2.596584
6541.198000 6541.200000 0.500000 1.969318 92.741411 12.942164 2.595397
6541.297000 6541.300000 0.500000 1.969115 92.734287 12.943778 2.594842
6541.401000 6541.400000 0.500000 1.969078 92.726014 12.943157 2.593340
6541.495000 6541.500000 0.500000 1.968976 92.730838 12.945064 2.592792
6541.597000 6541.600000 0.500000 1.968935 92.738277 12.946686 2.592883
6541.702000 6541.700000 0.500000 1.968755 92.743008 12.949703 2.592898
6541.799000 6541.800000 0.500000 1.968682 92.724379 12.947995 2.591481
6541.900000 6541.900000 0.500000 1.968631 92.713424 12.947138 2.589240
6542.002000 6542.000000 0.500000 1.968574 92.723858 12.949340 2.587639
6542.100000 6542.100000 0.500000 1.968460 92.721546 12.950506 2.585420
6542.199000 6542.200000 0.500000 1.968454 92.743364 12.953601 2.583142
6542.303000 6542.300000 0.500000 1.968484 92.736136 12.952254 2.580046
6542.400000 6542.400000 0.500000 1.968334 92.721609 12.952135 2.576121
6542.499000 6542.500000 0.500000 1.968411 92.712952 12.949945 2.571742
6542.602000 6542.600000 0.500000 1.968479 92.703452 12.947715 2.566687
6542.703000 6542.700000 0.500000 1.968488 92.713549 12.948977 2.561314
6542.802000 6542.800000 0.500000 1.968583 92.717220 12.948303 2.556584
6542.903000 6542.900000 0.500000 1.968705 92.728395 12.948268 2.551692
6543.004000 6543.000000 0.500000 1.968898 92.716834 12.944118 2.544947
6543.101000 6543.100000 0.500000 1.969180 92.699152 12.938097 2.538764
6543.204000 6543.200000 0.500000 1.969362 92.706398 12.936679 2.533087
6543.304000 6543.300000 0.500000 1.969664 92.726988 12.935623 2.527381
6543.400000 6543.400000 0.500000 1.969923 92.719765 12.931402 2.521683
6543.503000 6543.500000 0.500000 1.970283 92.717049 12.926249 2.515169
6543.602000 6543.600000 0.500000 1.970596 92.716828 12.922141 2.509042
6543.699000 6543.700000 0.500000 1.971019 92.698740 12.914262 2.502763
6543.798000 6543.800000 0.500000 1.971451 92.704549 12.909625 2.497143
6543.901000 6543.900000 0.500000 1.971949 92.708068 12.903521 2.490762
6543.998000 6544.000000 0.500000 1.972454 92.706216 12.896735 2.484982
6544.099000 6544.100000 0.500000 1.973062 92.704179 12.888714 2.478722
6544.202000 6544.200000 0.500000 1.973648 92.691446 12.879116 2.471915
6544.297000 6544.300000 0.500000 1.974325 92.695540 12.871205 2.465089
6544.396000 6544.400000 0.500000 1.975114 92.686090 12.859686 2.458009
6544.497000 6544.500000 0.500000 1.975938 92.692038 12.849974 2.451262
6544.598000 6544.600000 0.500000 1.976896 92.697164 12.838126 2.443644
6544.695000 6544.700000 0.500000 1.978021 92.685631 12.822771 2.435953
6544.800000 6544.800000 0.500000 1.979221 92.704202 12.809377 2.427430
6544.899000 6544.900000 0.500000 1.980349 92.699060 12.793965 2.418750
6544.998000 6545.000000 0.500000 1.981778 92.684479 12.773902 2.409688
6545.097000 6545.100000 0.500000 1.983303 92.690181 12.755206 2.400344
6545.200000 6545.200000 0.500000 1.984954 92.677518 12.731984 2.390330
6545.292000 6545.300000 0.500000 1.986725 92.666050 12.709298 2.380088
6545.398000 6545.400000 0.500000 1.988723 92.663801 12.682909 2.369506
6545.503000 6545.500000 0.500000 1.990994 92.673546 12.654347 2.357777
6545.600000 6545.600000 0.500000 1.993260 92.669384 12.626111 2.346304
6545.699000 6545.700000 0.500000 1.995727 92.666616 12.595067 2.333983
6545.802000 6545.800000 0.500000 1.998409 92.638277 12.556844 2.319938
6545.901000 6545.900000 0.500000 2.001059 92.642036 12.523707 2.307478
6546.000000 6546.000000 0.500000 2.004159 92.653822 12.487432 2.293703
6546.105000 6546.100000 0.500000 2.007410 92.671416 12.448030 2.279424
6546.202000 6546.200000 0.500000 2.010787 92.660695 12.405912 2.264734
6546.301000 6546.300000 0.500000 2.014343 92.628223 12.357381 2.248478
6546.404000 6546.400000 0.500000 2.018082 92.622276 12.309566 2.232692
6546.500000 6546.500000 0.500000 2.021847 92.621228 12.264051 2.217857
6546.603000 6546.600000 0.500000 2.026010 92.616198 12.211970 2.200874
6546.704000 6546.700000 0.500000 2.030233 92.606638 12.158784 2.184280
6546.803000 6546.800000 0.500000 2.034507 92.609408 12.108449 2.168178
6546.902000 6546.900000 0.500000 2.038913 92.608776 12.055679 2.151298
6547.001000 6547.000000 0.500000 2.043455 92.595288 11.999509 2.134440
6547.102000 6547.100000 0.500000 2.048194 92.599203 11.941456 2.117175
6547.198000 6547.200000 0.500000 2.052793 92.585838 11.886382 2.100712
6547.301000 6547.300000 0.500000 2.057833 92.602736 11.827657 2.082482
6547.402000 6547.400000 0.500000 2.063117 92.591426 11.762603 2.064689
6547.499000 6547.500000 0.500000 2.068662 92.595581 11.700206 2.047117
6547.600000 6547.600000 0.500000 2.074463 92.589360 11.631754 2.027534
6547.699000 6547.700000 0.500000 2.080504 92.572627 11.559644 2.008836
6547.795000 6547.800000 0.500000 2.086596 92.567352 11.489533 1.989149
6547.896000 6547.900000 0.500000 2.093124 92.557224 11.413781 1.969289
6548.002000 6548.000000 0.500000 2.099671 92.564174 11.335682 1.948278
6548.098000 6548.100000 0.500000 2.106473 92.567798 11.263285 1.928623
6548.197000 6548.200000 0.500000 2.113132 92.550363 11.185408 1.908347
6548.300000 6548.300000 0.500000 2.119918 92.536105 11.107063 1.888037
6548.394000 6548.400000 0.500000 2.126295 92.533176 11.037820 1.870402
6548.497000 6548.500000 0.500000 2.132688 92.564426 10.971358 1.851483
6548.599000 6548.600000 0.500000 2.138687 92.544733 10.901517 1.833250
6548.699000 6548.700000 0.500000 2.144250 92.540233 10.841141 1.816649
6548.798000 6548.800000 0.500000 2.149482 92.528305 10.783916 1.800557
6548.899000 6548.900000 0.500000 2.154536 92.540444 10.731448 1.785999
6548.998000 6549.000000 0.500000 2.158883 92.540513 10.684700 1.771852
6549.099000 6549.100000 0.500000 2.163242 92.533241 10.637377 1.757887
6549.204000 6549.200000 0.500000 2.167111 92.523538 10.593940 1.745094
6549.301000 6549.300000 0.500000 2.170678 92.498015 10.553690 1.732193
6549.401000 6549.400000 0.500000 2.174062 92.515646 10.520396 1.720551
6549.504000 6549.500000 0.500000 2.177553 92.528876 10.484772 1.709024
6549.603000 6549.600000 0.500000 2.180828 92.574167 10.455126 1.698385
6549.700000 6549.700000 0.500000 2.184000 92.611881 10.427744 1.688708
6549.805000 6549.800000 0.500000 2.187252 92.731716 10.406061 1.678824
6549.902000 6549.900000 0.500000 2.190444 92.734549 10.373792 1.668916
6550.000000 6550.000000 0.500000 2.193576 92.722434 10.341060 1.658063
6550.103000 6550.100000 0.500000 2.196749 92.723710 10.307267 1.647103
6550.204000 6550.200000 0.500000 2.199968 92.749467 10.277001 1.637675
6550.300000 6550.300000 0.500000 2.203256 92.723204 10.241257 1.626792
6550.403000 6550.400000 0.500000 2.206521 92.704805 10.205276 1.616545
6550.504000 6550.500000 0.500000 2.209856 92.714374 10.171797 1.605730
6550.601000 6550.600000 0.500000 2.213224 92.726401 10.139591 1.597057
6550.700000 6550.700000 0.500000 2.216331 92.709512 10.106271 1.586786
6550.798000 6550.800000 0.500000 2.219777 92.704020 10.071494 1.577021
6550.899000 6550.900000 0.500000 2.222998 92.709707 10.038677 1.567799
6551.000000 6551.000000 0.500000 2.226763 92.717891 10.002331 1.557660
6551.101000 6551.100000 0.500000 2.230310 92.719619 9.966489 1.547879
6551.197000 6551.200000 0.500000 2.234107 92.711916 9.929010 1.538299
6551.296000 6551.300000 0.500000 2.237901 92.811449 9.901735 1.529691
6551.399000 6551.400000 0.500000 2.241935 92.806907 9.860744 1.519488
6551.497000 6551.500000 0.500000 2.246004 92.801121 9.819962 1.509072
6551.594000 6551.600000 0.500000 2.250282 92.789731 9.778224 1.498792
6551.701000 6551.700000 0.500000 2.254522 92.800616 9.736024 1.487838
6551.798000 6551.800000 0.500000 2.258851 92.807976 9.695011 1.477948
6551.898000 6551.900000 0.500000 2.263308 92.792033 9.650840 1.467303
6551.999000 6552.000000 0.500000 2.267567 92.787723 9.609091 1.457338
6552.100000 6552.100000 0.500000 2.271815 92.779955 9.567283 1.446869
6552.198000 6552.200000 0.500000 2.275850 92.780118 9.529180 1.438304
6552.301000 6552.300000 0.500000 2.280142 92.793329 9.489736 1.428594
6552.405000 6552.400000 0.500000 2.283986 92.799175 9.453064 1.419310
6552.499000 6552.500000 0.500000 2.287838 92.787973 9.417274 1.411304
6552.601000 6552.600000 0.500000 2.291559 92.766863 9.379773 1.402161
6552.702000 6552.700000 0.500000 2.295039 92.776186 9.347545 1.394310
6552.799000 6552.800000 0.500000 2.298624 92.780210 9.314752 1.386522
6552.899000 6552.900000 0.500000 2.302094 92.788206 9.283707 1.379430
6553.003000 6553.000000 0.500000 2.305497 92.777175 9.250552 1.371445
6553.103000 6553.100000 0.500000 2.308693 92.775339 9.220740 1.364404
6553.200000 6553.200000 0.500000 2.311879 92.773080 9.191959 1.357691
6553.303000 6553.300000 0.500000 2.315006 92.773230 9.162800 1.351253
6553.401000 6553.400000 0.500000 2.317837 92.763226 9.135672 1.345133
6553.502000 6553.500000 0.500000 2.320663 92.770346 9.110900 1.338825
6553.603000 6553.600000 0.500000 2.323339 92.771932 9.086707 1.333518
6553.703000 6553.700000 0.500000 2.325727 92.780317 9.065400 1.328741
6553.799000 6553.800000 0.500000 2.328124 92.776571 9.044193 1.323893
6553.900000 6553.900000 0.500000 2.330145 92.767610 9.024966 1.320173
6553.997000 6554.000000 0.500000 2.332099 92.778569 9.008413 1.316270
6554.097000 6554.100000 0.500000 2.333724 92.776863 8.993680 1.312444
6554.200000 6554.200000 0.500000 2.335348 92.747864 8.975736 1.309217
6554.301000 6554.300000 0.500000 2.336714 92.741369 8.962652 1.306576
6554.399000 6554.400000 0.500000 2.337998 92.755307 8.952826 1.304870
6554.498000 6554.500000 0.500000 2.339005 92.772898 8.945450 1.303163
6554.601000 6554.600000 0.500000 2.339889 92.780911 8.938204 1.301557
6554.695000 6554.700000 0.500000 2.340744 92.771985 8.929854 1.300138
6554.798000 6554.800000 0.500000 2.341446 92.744226 8.920827 1.298934
6554.901000 6554.900000 0.500000 2.342069 92.730364 8.913680 1.298104
6554.997000 6555.000000 0.500000 2.342749 92.737145 8.908521 1.298246
6555.098000 6555.100000 0.500000 2.343421 92.757707 8.904505 1.297954
6555.198000 6555.200000 0.500000 2.343948 92.777088 8.901618 1.297767
6555.294000 6555.300000 0.500000 2.344570 92.766338 8.895185 1.297285
6555.399000 6555.400000 0.500000 2.345076 92.751402 8.889102 1.297578
6555.500000 6555.500000 0.500000 2.345794 92.740705 8.881669 1.297491
6555.598000 6555.600000 0.500000 2.346244 92.749751 8.878658 1.298094
6555.695000 6555.700000 0.500000 2.346951 92.762121 8.873733 1.299114
6555.804000 6555.800000 0.500000 2.347722 92.744852 8.864903 1.299642
6555.900000 6555.900000 0.500000 2.348254 92.746524 8.860473 1.300438
6556.001000 6556.000000 0.500000 2.349122 92.751087 8.853378 1.300580
6556.102000 6556.100000 0.500000 2.349758 92.762117 8.848626 1.302011
6556.202000 6556.200000 0.500000 2.350424 92.746696 8.841289 1.302730
6556.301000 6556.300000 0.500000 2.351191 92.727454 8.832754 1.303493
6556.402000 6556.400000 0.500000 2.352061 92.730253 8.825361 1.303955
6556.504000 6556.500000 0.500000 2.352775 92.730899 8.818885 1.305737
6556.600000 6556.600000 0.500000 2.353571 92.744006 8.813433 1.306520
6556.703000 6556.700000 0.500000 2.354326 92.749395 8.807167 1.307343
6556.804000 6556.800000 0.500000 2.355062 92.742427 8.799921 1.308870
6556.900000 6556.900000 0.500000 2.355814 92.729201 8.792311 1.309682
6557.003000 6557.000000 0.500000 2.356498 92.717388 8.785101 1.310476
6557.104000 6557.100000 0.500000 2.357121 92.713750 8.779186 1.311895
6557.198000 6557.200000 0.500000 2.357810 92.739872 8.775782 1.313500
6557.302000 6557.300000 0.500000 2.358350 92.746735 8.771566 1.315580
6557.403000 6557.400000 0.500000 2.358726 92.731410 8.766723 1.316526
6557.501000 6557.500000 0.500000 2.359050 92.715351 8.762439 1.317716
6557.600000 6557.600000 0.500000 2.359508 92.724312 8.759323 1.319325
6557.701000 6557.700000 0.500000 2.359686 92.724055 8.757647 1.321166
6557.797000 6557.800000 0.500000 2.359869 92.736627 8.757274 1.322459
6557.901000 6557.900000 0.500000 2.359954 92.730106 8.755884 1.323738
6558.002000 6558.000000 0.500000 2.360086 92.714476 8.753289 1.325270
6558.096000 6558.100000 0.500000 2.360005 92.724381 8.754917 1.327446
6558.196000 6558.200000 0.500000 2.359959 92.727713 8.755623 1.328341
6558.297000 6558.300000 0.500000 2.359910 92.726943 8.755976 1.330479
6558.396000 6558.400000 0.500000 2.359758 92.719798 8.756648 1.331517
6558.498000 6558.500000 0.500000 2.359659 92.719863 8.757513 1.333501
6558.599000 6558.600000 0.500000 2.359457 92.719578 8.759262 1.335109
6558.697000 6558.700000 0.500000 2.359333 92.722203 8.760601 1.336402
6558.797000 6558.800000 0.500000 2.359180 92.731790 8.762824 1.337717
6558.898000 6558.900000 0.500000 2.359158 92.723233 8.762229 1.339163
6559.001000 6559.000000 0.500000 2.359215 92.732008 8.762588 1.339605
6559.095000 6559.100000 0.500000 2.359135 92.718730 8.761991 1.340349
6559.202000 6559.200000 0.500000 2.359113 92.708937 8.761238 1.341203
6559.303000 6559.300000 0.500000 2.359299 92.722981 8.760958 1.342101
6559.401000 6559.400000 0.500000 2.359300 92.713632 8.760063 1.342273
6559.501000 6559.500000 0.500000 2.359343 92.717200 8.760044 1.343252
6559.600000 6559.600000 0.500000 2.359485 92.702802 8.757439 1.343329
6559.700000 6559.700000 0.500000 2.359611 92.710960 8.757114 1.344065
6559.798000 6559.800000 0.500000 2.359725 92.706850 8.755748 1.344054
6559.905000 6559.900000 0.500000 2.359772 92.693404 8.754003 1.343889
6560.001000 6560.000000 0.500000 2.359953 92.659994 8.749295 1.343275
6560.100000 6560.100000 0.500000 2.360047 92.633328 8.745985 1.343292
6560.203000 6560.200000 0.500000 2.360163 92.624950 8.744142 1.343568
6560.305000 6560.300000 0.500000 2.360084 92.597072 8.742188 1.343188
6560.401000 6560.400000 0.500000 2.360175 92.588394 8.740604 1.343495
6560.502000 6560.500000 0.500000 2.360112 92.569017 8.739329 1.342414
6560.604000 6560.600000 0.500000 2.359978 92.542280 8.737969 1.342833
6560.702000 6560.700000 0.500000 2.359893 92.497736 8.734486 1.342129
6560.801000 6560.800000 0.500000 2.359592 92.476065 8.735050 1.342279
6560.901000 6560.900000 0.500000 2.359127 92.463533 8.737965 1.342831
6560.999000 6561.000000 0.500000 2.358730 92.480894 8.743054 1.343322
6561.100000 6561.100000 0.500000 2.358100 92.507276 8.751004 1.344579
6561.200000 6561.200000 0.500000 2.357520 92.550696 8.760185 1.345588
6561.299000 6561.300000 0.500000 2.356880 92.592767 8.769813 1.346837
6561.401000 6561.400000 0.500000 2.356122 92.634291 8.780445 1.348334
6561.500000 6561.500000 0.500000 2.355333 92.638129 8.787754 1.349216
6561.595000 6561.600000 0.500000 2.354546 92.668382 8.797446 1.350331
6561.696000 6561.700000 0.500000 2.353618 92.685927 8.807156 1.351756
6561.801000 6561.800000 0.500000 2.352712 92.697196 8.816731 1.352802
6561.895000 6561.900000 0.500000 2.351687 92.679453 8.823758 1.353433
6561.997000 6562.000000 0.500000 2.350764 92.662766 8.830220 1.354263
6562.100000 6562.100000 0.500000 2.349671 92.675952 8.841403 1.355517
6562.193000 6562.200000 0.500000 2.348711 92.673421 8.849315 1.355742
6562.296000 6562.300000 0.500000 2.347493 92.682537 8.860870 1.357574
6562.399000 6562.400000 0.500000 2.346357 92.672875 8.870540 1.358989
6562.497000 6562.500000 0.500000 2.345145 92.667608 8.880601 1.360325
6562.597000 6562.600000 0.500000 2.344012 92.666484 8.890308 1.360810
6562.702000 6562.700000 0.500000 2.342684 92.792949 8.914742 1.364720
6562.798000 6562.800000 0.500000 2.341548 92.882489 8.933192 1.366874
6562.903000 6562.900000 0.500000 2.340398 92.879514 8.943585 1.368317
6562.999000 6563.000000 0.500000 2.339175 92.870641 8.953216 1.369119
6563.099000 6563.100000 0.500000 2.338155 92.877777 8.963187 1.370913
6563.200000 6563.200000 0.500000 2.336982 92.874524 8.973243 1.371541
6563.304000 6563.300000 0.500000 2.335883 92.876373 8.983481 1.373072
6563.400000 6563.400000 0.500000 2.334852 92.884763 8.993392 1.374233
6563.501000 6563.500000 0.500000 2.333853 92.887034 9.002596 1.374912
6563.599000 6563.600000 0.500000 2.332906 92.876571 9.010068 1.375930
6563.703000 6563.700000 0.500000 2.332092 92.868346 9.016987 1.376887
6563.797000 6563.800000 0.500000 2.331189 92.856802 9.023718 1.377577
6563.900000 6563.900000 0.500000 2.330324 92.863917 9.032143 1.379060
6564.000000 6564.000000 0.500000 2.329535 92.889689 9.042051 1.379834
6564.098000 6564.100000 0.500000 2.328855 92.890072 9.048039 1.380567
6564.198000 6564.200000 0.500000 2.328096 92.900866 9.055884 1.381480
6564.296000 6564.300000 0.500000 2.327495 92.977066 9.068719 1.383267
6564.397000 6564.400000 0.500000 2.326816 92.993093 9.076383 1.384343
6564.497000 6564.500000 0.500000 2.326282 92.995552 9.081595 1.384556
6564.597000 6564.600000 0.500000 2.325688 92.980440 9.085457 1.384613
6564.700000 6564.700000 0.500000 2.325258 92.962746 9.087809 1.385618
6564.794000 6564.800000 0.500000 2.324763 92.970169 9.092800 1.385866
6564.903000 6564.900000 0.500000 2.324274 92.978010 9.098240 1.386759
6565.001000 6565.000000 0.500000 2.323834 92.971365 9.101612 1.387244
6565.099000 6565.100000 0.500000 2.323449 92.982359 9.106083 1.387637
6565.203000 6565.200000 0.500000 2.322931 92.969367 9.109628 1.388311
6565.300000 6565.300000 0.500000 2.322581 92.965270 9.112445 1.388736
6565.400000 6565.400000 0.500000 2.322199 92.969372 9.116174 1.389885
6565.505000 6565.500000 0.500000 2.321885 92.969210 9.119226 1.389496
6565.602000 6565.600000 0.500000 2.321345 92.971921 9.124341 1.390285
6565.705000 6565.700000 0.500000 2.320926 92.969452 9.128043 1.391274
6565.803000 6565.800000 0.500000 2.320491 92.973892 9.132392 1.391694
6565.901000 6565.900000 0.500000 2.320015 92.966243 9.135835 1.392097
6566.004000 6566.000000 0.500000 2.319594 92.956437 9.138853 1.392148
6566.102000 6566.100000 0.500000 2.319082 92.958011 9.143604 1.393448
6566.202000 6566.200000 0.500000 2.318590 92.975047 9.149903 1.394564
6566.306000 6566.300000 0.500000 2.317888 92.952274 9.154212 1.395214
6566.398000 6566.400000 0.500000 2.317375 92.950676 9.158356 1.395858
6566.500000 6566.500000 0.500000 2.316746 92.957613 9.164899 1.396872
6566.601000 6566.600000 0.500000 2.316043 92.963173 9.171948 1.397796
6566.699000 6566.700000 0.500000 2.315237 92.953393 9.178206 1.398564
6566.801000 6566.800000 0.500000 2.314422 92.972911 9.187990 1.401041
6566.895000 6566.900000 0.500000 2.313553 92.947903 9.193187 1.400959
6566.995000 6567.000000 0.500000 2.312803 92.942070 9.199299 1.402602
6567.101000 6567.100000 0.500000 2.311997 92.943621 9.207206 1.403625
6567.197000 6567.200000 0.500000 2.311148 92.945991 9.215104 1.405112
6567.297000 6567.300000 0.500000 2.310168 92.956167 9.225054 1.406589
6567.398000 6567.400000 0.500000 2.309265 92.952709 9.233202 1.408019
6567.493000 6567.500000 0.500000 2.308431 92.941877 9.239475 1.409284
6567.600000 6567.600000 0.500000 2.307380 92.927240 9.248052 1.410795
6567.700000 6567.700000 0.500000 2.306422 92.924443 9.256601 1.412293
6567.798000 6567.800000 0.500000 2.305466 92.950176 9.267880 1.413673
6567.899000 6567.900000 0.500000 2.304558 92.963610 9.277890 1.415539
6567.999000 6568.000000 0.500000 2.303642 92.957867 9.285676 1.416999
6568.099000 6568.100000 0.500000 2.302735 92.929219 9.291292 1.418321
6568.203000 6568.200000 0.500000 2.301987 92.933383 9.298874 1.419441
6568.301000 6568.300000 0.500000 2.301258 92.941666 9.306382 1.420979
6568.402000 6568.400000 0.500000 2.300475 92.936956 9.313198 1.422549
6568.504000 6568.500000 0.500000 2.299664 92.932242 9.320523 1.423794
6568.598000 6568.600000 0.500000 2.298966 92.933370 9.326833 1.424493
6568.706000 6568.700000 0.500000 2.298421 92.931119 9.331926 1.425259
6568.804000 6568.800000 0.500000 2.297832 92.937073 9.337959 1.426938
6568.902000 6568.900000 0.500000 2.297261 93.654973 9.415729 1.439022
6569.003000 6569.000000 0.700000 2.296620 130.125280 13.090312 2.000458
6570.088000 6570.080000 0.710000 2.292073 131.988889 13.338020 2.040886
6571.187000 6571.180000 0.730000 2.288222 135.687788 13.764822 2.108241
6572.289000 6572.290000 0.740000 2.284420 137.542441 14.006047 2.146226
6573.442000 6573.430000 0.750000 2.280019 139.429901 14.261352 2.183574
6574.593000 6574.580000 0.760000 2.274054 141.315764 14.540696 2.222203
6575.771000 6575.760000 0.780000 2.266696 145.047773 15.034641 2.292792
6576.963000 6576.950000 0.790000 2.258928 146.924507 15.348228 2.333844
6578.171000 6578.160000 0.800000 2.250157 148.775046 15.678080 2.377771
6579.402000 6579.390000 0.810000 2.240253 150.686354 16.037826 2.424481
6580.651000 6580.640000 0.830000 2.231025 154.400341 16.585197 2.498533
6581.916000 6581.910000 0.840000 2.223532 156.293837 16.914713 2.541191
6583.213000 6583.200000 0.850000 2.217134 158.166053 17.227456 2.583624
6584.520000 6584.510000 0.860000 2.210907 160.038841 17.540197 2.629585
6585.843000 6585.830000 0.880000 2.205471 163.795882 18.049984 2.711316
6587.193000 6587.180000 0.890000 2.201214 165.365772 18.300604 2.761171
6588.551000 6588.540000 0.900000 2.198637 167.563452 18.591693 2.822136
6589.942000 6589.930000 0.910000 2.197141 169.419521 18.825741 2.873388
6591.341000 6591.330000 0.930000 2.196924 173.144509 19.243785 2.952726
6592.762000 6592.750000 0.940000 2.198406 175.049857 19.426736 2.993358
6594.197000 6594.190000 0.950000 2.201576 176.957152 19.576399 3.028840
6595.662000 6595.650000 0.960000 2.205963 178.789870 19.692422 3.060571
6597.136000 6597.130000 0.980000 2.209457 182.550725 20.036519 3.129091
6598.642000 6598.630000 0.990000 2.210851 184.475758 20.219606 3.168779
6600.148000 6600.140000 1.000000 2.211423 186.368408 20.415392 3.206326
6601.691000 6601.680000 1.010000 2.211948 187.822724 20.563895 3.232305
6603.248000 6603.240000 1.030000 2.212868 191.971134 20.998755 3.299941
6604.818000 6604.810000 1.040000 2.214027 193.882916 21.183288 3.327338
6606.407000 6606.400000 1.050000 2.215109 195.740885 21.363231 3.350903
6608.025000 6608.010000 1.060000 2.215993 197.622768 21.549520 3.375756
6609.657000 6609.650000 1.080000 2.216194 201.421513 21.959357 3.433379
6611.308000 6611.300000 1.090000 2.215460 203.298496 22.180304 3.462528
6612.978000 6612.970000 1.100000 2.213883 205.186102 22.421503 3.495259
6614.662000 6614.650000 1.110000 2.211656 207.047003 22.675320 3.530896
6616.371000 6616.360000 1.130000 2.208790 210.791971 23.151728 3.603743
6618.104000 6618.090000 1.140000 2.206021 212.712701 23.427513 3.648247
6619.844000 6619.830000 1.150000 2.204027 214.571198 23.679341 3.691716
6621.613000 6621.600000 1.160000 2.202867 216.674002 23.939189 3.738310
6623.389000 6623.380000 1.180000 2.201833 220.624601 24.400920 3.818190
6625.189000 6625.180000 1.190000 2.200373 222.783860 24.675863 3.870562
6627.011000 6627.000000 1.200000 2.198138 224.661408 24.939601 3.922485
6628.845000 6628.840000 1.210000 2.195314 226.366137 25.199632 3.973384
6630.707000 6630.700000 1.230000 2.191733 230.324161 25.732266 4.066245
6632.586000 6632.580000 1.240000 2.188029 232.202920 26.038557 4.122832
6634.490000 6634.480000 1.250000 2.184549 234.119180 26.344926 4.176690
6636.408000 6636.400000 1.260000 2.181016 236.021413 26.653042 4.227896
6638.335000 6638.330000 1.280000 2.177800 239.741916 27.160240 4.311400
6640.302000 6640.290000 1.290000 2.175226 241.589152 27.440314 4.359163
6642.262000 6642.260000 1.300000 2.172794 243.489855 27.723253 4.409768
6644.271000 6644.260000 1.310000 2.170557 245.419821 28.005862 4.463695
6646.276000 6646.270000 1.330000 2.168382 249.429757 28.525149 4.558610
6648.306000 6648.300000 1.340000 2.166103 251.428559 28.819228 4.620300
6650.359000 6650.350000 1.350000 2.163539 253.308943 29.109415 4.680149
6652.425000 6652.420000 1.360000 2.160439 255.208710 29.418647 4.743074
6654.520000 6654.510000 1.380000 2.156854 259.048266 29.968695 4.844162
6656.620000 6656.610000 1.390000 2.153141 260.898355 30.294963 4.906712
6658.748000 6658.740000 1.400000 2.149442 262.803590 30.629178 4.969816
6660.899000 6660.890000 1.410000 2.145733 264.686450 30.963333 5.029256
6663.056000 6663.050000 1.430000 2.141990 268.568647 31.535209 5.126025
6665.241000 6665.230000 1.440000 2.138234 270.437624 31.874368 5.182633
6667.447000 6667.440000 1.450000 2.134761 272.320693 32.207718 5.236619
6669.668000 6669.660000 1.460000 2.131622 274.278769 32.541295 5.290579
6671.906000 6671.900000 1.480000 2.128663 278.051076 33.086797 5.380498
6674.157000 6674.160000 1.490000 2.125775 279.923167 33.405776 5.433810
6676.447000 6676.440000 1.500000 2.122800 281.870970 33.738585 5.491780
6678.744000 6678.740000 1.510000 2.119811 283.812072 34.072453 5.552044
6681.046000 6681.050000 1.530000 2.116763 287.575218 34.629552 5.650814
6683.392000 6683.390000 1.540000 2.113847 289.446191 34.956823 5.713754
6685.752000 6685.740000 1.550000 2.111235 291.353863 35.279385 5.777816
6688.126000 6688.120000 1.560000 2.108959 293.287436 35.594406 5.844722
6690.513000 6690.510000 1.580000 2.106629 296.994492 36.128225 5.947901
6692.922000 6692.920000 1.590000 2.104363 298.946144 36.448177 6.019582
6695.346000 6695.350000 1.600000 2.102074 300.820757 36.760741 6.090165
6697.795000 6697.800000 1.610000 2.099935 302.724252 37.072576 6.161441
6700.263000 6700.270000 1.630000 2.098021 306.560679 37.614287 6.270707
6702.757000 6702.760000 1.640000 2.096252 308.340365 37.899656 6.335679
6705.269000 6705.270000 1.650000 2.094440 310.277243 38.206912 6.404999
6707.790000 6707.790000 1.660000 2.092496 312.128964 38.509758 6.471620
6710.343000 6710.340000 1.680000 2.090484 315.844799 39.046744 6.574193
6712.898000 6712.900000 1.690000 2.088361 317.763386 39.367302 6.639927
6715.492000 6715.490000 1.700000 2.086101 319.642518 39.689801 6.703588
6718.093000 6718.090000 1.710000 2.083198 321.489244 40.035327 6.770989
6720.704000 6720.710000 1.730000 2.079680 325.247293 40.645664 6.883349
6723.354000 6723.350000 1.740000 2.075687 327.075316 41.038059 6.959051
6726.007000 6726.010000 1.750000 2.071662 328.933696 41.437055 7.035698
6728.690000 6728.690000 1.760000 2.067550 330.863251 41.852215 7.114823
6731.386000 6731.390000 1.780000 2.063332 334.541883 42.496584 7.233139
6734.111000 6734.110000 1.790000 2.059097 336.423462 42.917123 7.314197
6736.847000 6736.840000 1.800000 2.054959 338.323611 43.338581 7.397303
6739.605000 6739.600000 1.810000 2.050965 340.047223 43.733523 7.477139
6742.374000 6742.370000 1.830000 2.047282 343.811889 44.380729 7.602886
6745.172000 6745.170000 1.840000 2.043690 345.623102 44.775006 7.686793
6747.980000 6747.980000 1.850000 2.040219 347.489553 45.173351 7.775140
6750.815000 6750.810000 1.860000 2.036741 349.328224 45.570637 7.863147
6753.661000 6753.660000 1.880000 2.033490 352.963005 46.194662 7.991979
6756.533000 6756.530000 1.890000 2.030279 354.785558 46.582412 8.079091
6759.422000 6759.420000 1.900000 2.027033 356.614231 46.974842 8.167053
6762.322000 6762.320000 1.910000 2.023824 358.392633 47.361023 8.254266
6765.245000 6765.250000 1.930000 2.020492 361.993580 47.996210 8.383957
6768.200000 6768.200000 1.940000 2.017034 363.805436 48.403836 8.474915
6771.164000 6771.160000 1.950000 2.013196 365.744688 48.848952 8.573933
6774.144000 6774.140000 1.960000 2.009361 367.908922 49.327082 8.679144
6777.154000 6777.150000 1.980000 2.005488 372.116595 50.084803 8.835246
6780.168000 6780.170000 1.990000 2.001651 373.770355 50.500496 8.932417
6783.207000 6783.210000 2.000000 1.997756 375.733419 50.964143 9.038725
6786.272000 6786.270000 2.010000 1.993899 377.539571 51.407058 9.139505
6789.351000 6789.350000 2.030000 1.990147 381.077760 52.084089 9.283208
6792.449000 6792.450000 2.040000 1.986259 379.696329 52.097002 9.307611
6795.560000 6795.560000 2.050000 1.982828 383.327041 52.776166 9.448300
6798.703000 6798.700000 2.060000 1.979242 386.373141 53.386679 9.578611
6801.851000 6801.850000 2.080000 1.975652 390.274466 54.119322 9.728741
6805.035000 6805.030000 2.090000 1.972067 392.623988 54.640547 9.838841
6808.227000 6808.220000 2.100000 1.968646 394.567683 55.099243 9.940741
6811.429000 6811.430000 2.110000 1.965051 371.349667 52.043654 9.403308
6814.662000 6814.660000 2.130000 1.961821 397.881377 55.942443 10.126208
6817.917000 6817.920000 2.140000 1.958546 400.794368 56.536799 10.253060
6821.178000 6821.180000 2.150000 1.955034 389.489653 55.135246 10.018381
6824.472000 6824.470000 2.160000 1.952176 401.935829 57.060188 10.388524
6827.783000 6827.780000 2.180000 1.948899 406.607265 57.912713 10.566967
6831.113000 6831.110000 2.190000 1.945525 408.692987 58.406661 10.682608
6834.458000 6834.450000 2.200000 1.942040 410.187877 58.824982 10.785938
6837.825000 6837.820000 2.210000 1.938437 411.509411 59.227484 10.887537
6841.200000 6841.200000 2.230000 1.934945 406.320237 58.685078 10.815348
6844.604000 6844.600000 2.240000 1.930868 416.299974 60.372112 11.154843
6848.030000 6848.030000 2.250000 1.926908 418.217103 60.890563 11.280396
6851.470000 6851.470000 2.260000 1.922847 419.756189 61.363239 11.397368
6854.935000 6854.930000 2.280000 1.918814 423.293718 62.130543 11.570942
6858.404000 6858.400000 2.290000 1.914684 425.007825 62.640321 11.695938
6861.905000 6861.900000 2.300000 1.910549 425.949749 63.039254 11.801107
6865.423000 6865.420000 2.310000 1.906602 427.930629 63.582903 11.934346
6868.963000 6868.960000 2.330000 1.902704 431.694384 64.392320 12.115593
6872.517000 6872.510000 2.340000 1.898830 433.712808 64.944844 12.251936
6876.097000 6876.090000 2.350000 1.894919 435.574502 65.479116 12.383655
6879.684000 6879.680000 2.360000 1.891157 437.159336 65.964890 12.504977
6883.296000 6883.290000 2.380000 1.887062 441.407250 66.879334 12.709414
6886.925000 6886.920000 2.390000 1.883034 443.344164 67.443755 12.845987
6890.573000 6890.570000 2.400000 1.878986 445.030358 67.975034 12.977324
6894.242000 6894.240000 2.410000 1.874917 446.956182 68.547544 13.117629
6897.932000 6897.930000 2.430000 1.870751 450.437447 69.370048 13.305235
6901.638000 6901.640000 2.440000 1.866541 452.281489 69.947499 13.445128
6905.365000 6905.360000 2.450000 1.862468 453.907965 70.485836 13.579496
6909.107000 6909.110000 2.460000 1.858544 455.456206 71.004074 13.711186
6912.872000 6912.870000 2.480000 1.854537 458.750110 71.804992 13.898208
6916.662000 6916.660000 2.490000 1.850661 460.370815 72.338540 14.033414
6920.464000 6920.460000 2.500000 1.846549 461.934217 72.883372 14.173948
6924.281000 6924.280000 2.510000 1.842558 463.488752 73.420776 14.311099
6928.120000 6928.120000 2.530000 1.838478 467.138774 74.301544 14.520596
6931.984000 6931.980000 2.540000 1.834384 468.678064 74.852337 14.666422
6935.865000 6935.860000 2.550000 1.830334 470.365404 75.426697 14.815241
6939.764000 6939.760000 2.560000 1.826346 472.187595 76.021617 14.968418
6943.685000 6943.680000 2.580000 1.822299 476.457858 77.020393 15.202414
6947.616000 6947.610000 2.590000 1.818220 478.064834 77.596205 15.355701
6951.576000 6951.570000 2.600000 1.814143 479.672193 78.175253 15.509262
6955.547000 6955.540000 2.610000 1.810074 481.288045 78.758320 15.665781
6959.546000 6959.540000 2.630000 1.805981 484.741527 79.648967 15.885563
6963.555000 6963.550000 2.640000 1.801947 486.341533 80.234690 16.043929
6967.586000 6967.580000 2.650000 1.797851 487.834908 80.811419 16.202767
6971.632000 6971.630000 2.660000 1.793728 489.458756 81.415243 16.367099
6975.708000 6975.700000 2.680000 1.789550 493.201085 82.381129 16.606276
6979.792000 6979.790000 2.690000 1.785361 495.207709 83.063062 16.787703
6983.907000 6983.900000 2.700000 1.781252 496.591113 83.638414 16.948673
6988.028000 6988.020000 2.710000 1.777056 498.214498 84.264670 17.117416
6992.171000 6992.170000 2.730000 1.772924 501.448577 85.162520 17.344844
6996.336000 6996.330000 2.740000 1.768833 503.092504 85.792118 17.517922
7000.525000 7000.520000 2.750000 1.764614 504.552779 86.404772 17.686556
7004.727000 7004.720000 2.760000 1.760463 506.152533 87.039352 17.861518
7008.943000 7008.940000 2.780000 1.756231 509.431414 87.974819 18.097975
7013.187000 7013.180000 2.790000 1.751998 510.866233 88.596909 18.271743
7017.447000 7017.440000 2.800000 1.747730 512.461501 89.253887 18.453091
7021.727000 7021.720000 2.810000 1.743485 513.731494 89.855712 18.623695
7026.023000 7026.020000 2.830000 1.739202 516.994077 90.814173 18.868843
7030.345000 7030.340000 2.840000 1.734871 518.472881 91.469281 19.056345
7034.675000 7034.670000 2.850000 1.730518 519.844053 92.111330 19.240367
7039.037000 7039.030000 2.860000 1.726196 521.275885 92.765322 19.429273
7043.404000 7043.400000 2.880000 1.721702 524.486095 93.756860 19.686961
7047.803000 7047.800000 2.890000 1.717389 525.722789 94.383879 19.869095
7052.210000 7052.210000 2.900000 1.713041 527.115346 95.046036 20.062122
7056.642000 7056.640000 2.910000 1.708743 528.603594 95.725204 20.258407
7061.092000 7061.090000 2.930000 1.704547 530.134445 96.405779 20.456093
7065.565000 7065.560000 2.940000 1.700319 533.273024 97.387661 20.718693
7070.059000 7070.050000 2.950000 1.696175 531.139668 97.401042 20.776471
7074.567000 7074.560000 2.960000 1.691878 531.629664 97.910997 20.941062
7079.086000 7079.080000 2.980000 1.687736 539.177258 99.712890 21.385164
7083.634000 7083.630000 2.990000 1.683725 540.314635 100.324599 21.573265
7088.194000 7088.190000 3.000000 1.679773 542.048704 101.045014 21.784672
7092.786000 7092.780000 3.010000 1.675922 543.491927 101.704952 21.987730
7097.381000 7097.380000 3.030000 1.672268 546.731296 102.685420 22.257899
7102.006000 7102.000000 3.040000 1.669075 547.944290 103.242522 22.438114
7106.645000 7106.640000 3.050000 1.666727 549.131460 103.709355 22.599565
7111.305000 7111.300000 3.060000 1.670832 549.626635 103.377789 22.573283
7115.984000 7115.980000 3.080000 1.676639 552.037032 103.230153 22.587435
7120.685000 7120.680000 3.090000 1.721491 551.220358 98.538001 21.600568
7125.403000 7125.400000 3.100000 2.131959 542.501340 64.351799 14.122344
7130.132000 7130.130000 3.110000 2.542184 530.877427 41.779492 9.181868
7134.891000 7134.890000 3.130000 2.553543 533.528462 41.511255 9.148881
7139.667000 7139.660000 3.140000 2.461274 539.070955 45.999397 10.165691
7144.463000 7144.460000 3.150000 2.343785 541.994523 52.009816 11.527031
7149.277000 7149.270000 3.160000 2.280488 545.245614 55.742347 12.389240
7154.106000 7154.100000 3.180000 2.212617 551.324793 60.322174 13.442814
7158.953000 7158.950000 3.190000 2.166821 553.254098 63.369059 14.160775
7163.818000 7163.820000 3.200000 2.169033 554.267438 63.345063 14.195883
7168.715000 7168.710000 3.210000 2.207546 554.939314 61.026202 13.712474
7173.628000 7173.620000 3.230000 2.260122 557.268308 58.143534 13.099964
7178.547000 7178.540000 3.240000 2.291071 557.886099 56.433615 12.747908
7183.494000 7183.490000 3.250000 2.286879 559.049488 56.789169 12.862446
7188.450000 7188.450000 3.260000 2.273001 559.710462 57.650450 13.092236
7193.438000 7193.440000 3.280000 2.258992 563.153097 58.822789 13.395038
7198.441000 7198.440000 3.290000 2.253765 564.473746 59.270195 13.533693
7203.463000 7203.460000 3.300000 2.243414 566.366757 60.087749 13.758672
7208.503000 7208.500000 3.310000 2.227724 568.009010 61.215110 14.054373
7213.566000 7213.560000 3.330000 2.211706 571.207634 62.554079 14.402707
7218.641000 7218.640000 3.340000 2.200491 572.263807 63.375924 14.631132
7223.741000 7223.740000 3.350000 2.192971 572.884546 63.923675 14.799270
7228.867000 7228.860000 3.360000 2.186103 575.143155 64.618275 15.001952
7233.995000 7233.990000 3.380000 2.177301 577.725044 65.482209 15.244797
7239.153000 7239.150000 3.390000 2.169618 578.580352 66.084793 15.428161
7244.319000 7244.320000 3.400000 2.167923 580.002111 66.359516 15.534383
7249.519000 7249.520000 3.410000 2.170110 580.013197 66.216039 15.540350
7254.730000 7254.730000 3.430000 2.171792 578.286733 65.907959 15.511266
7259.963000 7259.960000 3.440000 2.170285 583.390915 66.589988 15.715496
7265.214000 7265.210000 3.450000 2.166314 583.382610 66.854222 15.820954
7270.479000 7270.480000 3.460000 2.160315 588.831988 67.884201 16.107061
7275.768000 7275.770000 3.480000 2.156024 591.957192 68.537983 16.306903
7281.081000 7281.080000 3.490000 2.152277 582.511460 67.697651 16.150638
