Repository: jacobfilik/webxdiviewer

# WebXDIViewer

A prototype viewer for git repositories containing XAFS Data Interchange Format [XDI](https://docs.xrayabsorption.org/xaslib/xdi.html) files.

The viewer is written in React/Typscript and automatically deployed to Github pages using Github Actions. During the deployment process, XDI files are copied from a data repository, indexed, and added as static files to the viewer.

The code in this repo is deployed [here](http://jfilik.com/webxdiviewer/) using a fork of the XDI files from the [XASDataLibrary](https://github.com/XraySpectroscopy/XASDataLibrary).

## Deploying Against a Different Data Repository

Forking the repo and changing the repository and path in the "data" workflow should deploy the webpage against the specified repository.

## Local Deploy

Manually building the project and then running the python script in the /scripts directory in a python environment with [Larch](https://xraypy.github.io/xraylarch/) installed should generate the XDI file index (a .json file). Copying the index with the XDI files to the dist folder should let the viewer be used locally (but I have not tested this...).

# bmm-standards
A pretty webpage for BMM's collection of common XAFS materials

[BMM's common materials collection](./BMM-standards.html)

Plotting of the data will happen soon.

Periodic table adapted from [some guy named Daniel](https://codepen.io/gooseofmusic/pen/PjKdNQ)

[This](https://www.coderstool.com/scss-to-css) is a helpful tool for
dealing with Sassy CSS.

File: xdidata/Pb/Pb-L1-Angelsite.xdi
# XDI/1.0 BlueSky/1.10.0 BMM/2023-1.0-py310-tiled
# Beamline.name: BMM (06BM) -- Beamline for Materials Measurement (NIST)
# Beamline.xray_source: NSLS-II three-pole wiggler
# Beamline.collimation: paraboloid mirror, 5 nm Rh on 30 nm Pt
# Beamline.focusing: not in use
# Beamline.harmonic_rejection: flat mirror, Pt stripe, pitch = 7.0 mrad relative to beam
# Beamline.software: Bluesky 1.10.0, Ophyd 1.7.0, DataBroker 2.0.0b13, Python 3.10.8, 2023-1.0-py310-tiled
# Detector.I0: 10 cm N2
# Detector.I1: 25 cm N2
# Detector.I2: 25 cm N2
# Element.symbol: Pb
# Element.edge: L1
# Element.reference: Pb
# Element.reference_material: Pb foil
# Facility.name: NSLS-II
# Facility.energy: 3.0
# Facility.current: 399.9
# Facility.mode: top-off
# Facility.GUP: 301027
# Facility.SAF: 310583
# Facility.cycle: 2023-2
# Mono.name: Si(111)
# Mono.d_spacing: 3.1351860
# Mono.encoder_resolution: 0.0000050 deg/ct
# Mono.angle_offset: 16.0754326 deg
# Mono.scan_mode: pseudo channel cut
# Mono.scan_type: step
# Mono.direction: forward in energy
# Sample.name: PbSO4
# Sample.prep: powder on tape
# Sample.x: 143.785 mm
# Sample.y: 114.695 mm
# Sample.SDD_position: 205.000 mm
# Scan.experimenters: Bruce Ravel
# Scan.edge_energy: 15860.8
# Scan.start_time: 2023-06-23T18:21:37
# Scan.end_time: 2023-06-23T18:29:49
# Scan.transient_id: 84931
# Scan.uid: e91c4bc7-d325-42c7-80f0-5a92df860830
# Scan.plot_hint: ln(I0/It)  --  ln($5/$6)
# Column.1: energy eV
# Column.2: requested_energy eV
# Column.3: measurement_time seconds
# Column.4: xmu 
# Column.5: I0 nA
# Column.6: It nA
# Column.7: Ir nA
# ///////////
# BMM standards collection
# -----------
# energy  requested_energy  measurement_time  xmu  I0  It  Ir
  15660.763  15660.800  0.500  -0.003238  24.761312  24.841617  6.957018
  15670.830  15670.800  0.500  -0.004294  24.615617  24.721543  6.936077
  15680.890  15680.800  0.500  -0.005330  24.616080  24.747628  6.956201
  15690.908  15690.800  0.500  -0.006431  24.581985  24.740594  6.966492
  15700.853  15700.800  0.500  -0.007428  24.517433  24.700220  6.967508
  15710.832  15710.800  0.500  -0.008383  24.446492  24.652283  6.965982
  15720.911  15720.800  0.500  -0.009487  24.393400  24.625933  6.970099
  15730.905  15730.800  0.500  -0.010370  24.334411  24.588082  6.969488
  15740.825  15740.800  0.500  -0.011229  24.282522  24.556729  6.973734
  15750.867  15750.800  0.500  -0.012121  24.214196  24.509484  6.968888
  15760.921  15760.800  0.500  -0.013106  24.152393  24.471015  6.970597
  15770.738  15770.800  0.500  -0.014029  24.098992  24.439454  6.970455
  15780.785  15780.800  0.500  -0.014867  24.041817  24.401910  6.967845
  15790.791  15790.800  0.500  -0.015401  23.984461  24.356698  6.962171
  15800.798  15800.800  0.500  -0.016041  23.926107  24.312994  6.955492
  15810.775  15810.800  0.500  -0.016418  23.861892  24.256884  6.944298
  15820.808  15820.800  0.500  -0.016425  23.810696  24.205020  6.923190
  15830.810  15830.800  0.500  -0.015800  23.745338  24.123492  6.891207
  15832.741  15832.800  0.500  -0.015568  23.731551  24.103889  6.879161
  15834.739  15834.800  0.500  -0.015229  23.722320  24.086357  6.868395
  15836.760  15836.800  0.500  -0.014758  23.712781  24.065320  6.856536
  15838.748  15838.800  0.500  -0.014159  23.702217  24.040209  6.839392
  15840.780  15840.800  0.500  -0.013223  23.691259  24.006603  6.818861
  15842.759  15842.800  0.500  -0.012358  23.673126  23.967501  6.795093
  15844.737  15844.800  0.500  -0.011145  23.658378  23.923521  6.765030
  15846.760  15846.800  0.500  -0.009503  23.642758  23.868506  6.725448
  15848.762  15848.800  0.500  -0.007167  23.637502  23.807531  6.677330
  15850.775  15850.800  0.500  -0.004119  23.609876  23.707323  6.605245
  15851.050  15851.100  0.500  -0.003447  23.609884  23.691417  6.594364
  15851.325  15851.400  0.500  -0.003019  23.604445  23.675825  6.582592
  15851.622  15851.700  0.500  -0.002423  23.604693  23.661960  6.570383
  15851.952  15852.000  0.500  -0.001682  23.606099  23.645833  6.556016
  15852.249  15852.300  0.500  -0.000961  23.605040  23.627746  6.543010
  15852.535  15852.600  0.500  -0.000269  23.602048  23.608409  6.529552
  15852.854  15852.900  0.500  0.000625  23.602976  23.588219  6.513327
  15853.163  15853.200  0.500  0.001328  23.592725  23.561424  6.494731
  15853.449  15853.500  0.500  0.002215  23.601426  23.549196  6.481226
  15853.746  15853.800  0.500  0.002937  23.601998  23.532778  6.464532
  15854.065  15854.100  0.500  0.003933  23.594613  23.502002  6.442415
  15854.362  15854.400  0.500  0.005113  23.606157  23.485768  6.426328
  15854.637  15854.700  0.500  0.005978  23.599462  23.458809  6.407602
  15854.946  15855.000  0.500  0.007022  23.599095  23.433969  6.385875
  15855.265  15855.300  0.500  0.008134  23.596663  23.405513  6.361430
  15855.540  15855.600  0.500  0.009510  23.597423  23.374078  6.341124
  15855.848  15855.900  0.500  0.010785  23.600231  23.347071  6.315678
  15856.157  15856.200  0.500  0.012473  23.597380  23.304869  6.285629
  15856.465  15856.500  0.500  0.013852  23.594514  23.269928  6.256626
  15856.751  15856.800  0.500  0.015491  23.592376  23.229724  6.229703
  15857.048  15857.100  0.500  0.017055  23.591606  23.192657  6.198651
  15857.346  15857.400  0.500  0.018810  23.586178  23.146671  6.162654
  15857.643  15857.700  0.500  0.020675  23.578168  23.095697  6.130286
  15857.940  15858.000  0.500  0.022730  23.579014  23.049114  6.093748
  15858.282  15858.300  0.500  0.025063  23.575442  22.991915  6.051131
  15858.568  15858.600  0.500  0.026969  23.570855  22.943657  6.014451
  15858.854  15858.900  0.500  0.029344  23.570768  22.889162  5.978197
  15859.163  15859.200  0.500  0.031944  23.572148  22.831058  5.933771
  15859.482  15859.500  0.500  0.034275  23.561967  22.768054  5.892664
  15859.758  15859.800  0.500  0.036815  23.562291  22.710618  5.852162
  15860.099  15860.100  0.500  0.039908  23.568001  22.645973  5.806186
  15860.396  15860.400  0.500  0.042557  23.563790  22.582022  5.765482
  15860.683  15860.700  0.500  0.045160  23.562441  22.522039  5.723774
  15860.991  15861.000  0.500  0.047796  23.558126  22.458625  5.680925
  15861.278  15861.300  0.500  0.050375  23.556332  22.399067  5.643493
  15861.586  15861.600  0.500  0.052994  23.552832  22.337180  5.603602
  15861.906  15861.900  0.500  0.055605  23.552110  22.278235  5.564491
  15862.192  15862.200  0.500  0.057720  23.550891  22.230030  5.534858
  15862.490  15862.500  0.500  0.059890  23.543056  22.174453  5.502873
  15862.787  15862.800  0.500  0.062152  23.548644  22.129612  5.473724
  15863.096  15863.100  0.500  0.063806  23.631914  22.171150  5.467833
  15863.393  15863.400  0.500  0.065349  23.627882  22.133188  5.445704
  15863.713  15863.700  0.500  0.066724  23.625760  22.100799  5.425204
  15864.021  15864.000  0.500  0.067987  23.623170  22.070472  5.409342
  15864.308  15864.300  0.500  0.068666  23.623332  22.055662  5.396579
  15864.605  15864.600  0.500  0.069247  23.618753  22.038578  5.386014
  15864.881  15864.900  0.500  0.069456  23.622254  22.037238  5.380770
  15865.179  15865.200  0.500  0.069426  23.617209  22.033191  5.378552
  15865.498  15865.500  0.500  0.069022  23.612288  22.037505  5.377767
  15865.785  15865.800  0.500  0.068568  23.617245  22.052136  5.381421
  15866.082  15866.100  0.500  0.067699  23.614214  22.068462  5.386309
  15866.369  15866.400  0.500  0.066600  23.610272  22.089043  5.394022
  15866.656  15866.700  0.500  0.065317  23.603937  22.111481  5.402197
  15866.975  15867.000  0.500  0.063894  23.607110  22.145943  5.417110
  15867.273  15867.300  0.500  0.062180  23.604030  22.181022  5.429075
  15867.571  15867.600  0.500  0.060737  23.602158  22.211289  5.442278
  15867.890  15867.900  0.500  0.058762  23.600536  22.253688  5.458598
  15868.188  15868.200  0.500  0.057072  23.594642  22.285757  5.472818
  15868.497  15868.500  0.500  0.055337  23.599272  22.328833  5.490495
  15868.795  15868.800  0.500  0.053114  23.594184  22.373711  5.508264
  15869.081  15869.100  0.500  0.051225  23.591462  22.413415  5.522569
  15869.401  15869.400  0.500  0.049429  23.581911  22.444627  5.538260
  15869.699  15869.700  0.500  0.047765  23.585074  22.485003  5.554348
  15869.986  15870.000  0.500  0.046022  23.581264  22.520602  5.569164
  15870.317  15870.300  0.500  0.044472  23.581333  22.555605  5.585021
  15870.625  15870.600  0.500  0.043092  23.582022  22.587398  5.596541
  15870.912  15870.900  0.500  0.041822  23.576568  22.610887  5.607421
  15871.210  15871.200  0.500  0.040367  23.576700  22.643942  5.619470
  15871.508  15871.500  0.500  0.039161  23.570627  22.665409  5.627980
  15871.795  15871.800  0.500  0.038158  23.569481  22.687052  5.637574
  15872.115  15872.100  0.500  0.037082  23.565308  22.707466  5.647138
  15872.412  15872.400  0.500  0.036026  23.565706  22.731841  5.653541
  15872.699  15872.700  0.500  0.035575  23.560250  22.736825  5.658647
  15873.008  15873.000  0.500  0.034713  23.561324  22.757480  5.664965
  15873.306  15873.300  0.500  0.034149  23.554993  22.764199  5.668239
  15873.582  15873.600  0.500  0.033702  23.551052  22.770551  5.670415
  15873.913  15873.900  0.500  0.033130  23.554196  22.786630  5.674472
  15874.211  15874.200  0.500  0.032672  23.544797  22.787965  5.675008
  15874.487  15874.500  0.500  0.032366  23.544634  22.794786  5.677709
  15874.785  15874.800  0.500  0.032239  23.544596  22.797643  5.678572
  15875.094  15875.100  0.500  0.031817  23.543068  22.805778  5.678833
  15875.381  15875.400  0.500  0.031677  23.537497  22.803578  5.677372
  15875.701  15875.700  0.500  0.031429  23.538692  22.810405  5.677476
  15875.988  15876.000  0.500  0.031329  23.536574  22.810629  5.676958
  15876.264  15876.300  0.500  0.031272  23.534463  22.809888  5.674837
  15876.573  15876.600  0.500  0.031214  23.534849  22.811586  5.674033
  15876.893  15876.900  0.500  0.031182  23.532243  22.809781  5.673300
  15877.158  15877.200  0.500  0.031122  23.523876  22.803041  5.669489
  15877.489  15877.500  0.500  0.031424  23.530485  22.802564  5.667219
  15877.798  15877.800  0.500  0.031406  23.528766  22.801302  5.665279
  15878.085  15878.100  0.500  0.031474  23.520641  22.791891  5.662407
  15878.394  15878.400  0.500  0.031734  23.522841  22.788095  5.659994
  15878.703  15878.700  0.500  0.031805  23.522017  22.785671  5.658390
  15878.968  15879.000  0.500  0.031949  23.518192  22.778697  5.655612
  15879.311  15879.300  0.500  0.032187  23.517043  22.772149  5.653420
  15879.620  15879.600  0.500  0.032307  23.510624  22.763205  5.650066
  15879.896  15879.900  0.500  0.032430  23.510282  22.760074  5.649101
  15880.216  15880.200  0.500  0.032725  23.510003  22.753097  5.647746
  15880.514  15880.500  0.500  0.032852  23.500698  22.741206  5.644181
  15880.790  15880.800  0.500  0.033001  23.505360  22.742329  5.644305
  15881.111  15881.100  0.500  0.033266  23.502913  22.733917  5.642035
  15881.420  15881.400  0.500  0.033519  23.497245  22.722703  5.639656
  15881.707  15881.700  0.500  0.033817  23.501576  22.720109  5.641218
  15882.016  15882.000  0.500  0.033722  23.495184  22.716078  5.639552
  15882.292  15882.300  0.500  0.034120  23.492875  22.704818  5.638733
  15882.602  15882.600  0.500  0.034327  23.487209  22.694637  5.637592
  15882.933  15882.900  0.500  0.034707  23.483051  22.682011  5.635861
  15883.220  15883.200  0.500  0.034855  23.486286  22.681778  5.638569
  15883.486  15883.500  0.500  0.035154  23.488379  22.677011  5.640322
  15883.806  15883.800  0.500  0.035348  23.487879  22.672142  5.638973
  15884.104  15884.100  0.500  0.035591  23.484579  22.663449  5.640521
  15884.403  15884.400  0.500  0.035785  23.479438  22.654071  5.639150
  15884.701  15884.700  0.500  0.036030  23.474225  22.643499  5.640811
  15884.999  15885.000  0.500  0.036277  23.475636  22.639274  5.642174
  15885.286  15885.300  0.500  0.036408  23.474000  22.634718  5.642774
  15885.596  15885.600  0.500  0.036474  23.472285  22.631587  5.643238
  15885.762  15885.800  0.500  0.036621  23.471112  22.627117  5.642228
  15886.801  15886.790  0.500  0.037367  23.466087  22.605420  5.644709
  15887.795  15887.790  0.500  0.037824  23.454620  22.584043  5.646053
  15888.845  15888.810  0.500  0.038297  23.454549  22.573298  5.646797
  15889.907  15889.860  0.500  0.038363  23.449159  22.566604  5.648260
  15890.946  15890.920  0.500  0.038279  23.436426  22.556251  5.647888
  15892.019  15892.000  0.500  0.038386  23.435591  22.553050  5.648168
  15893.125  15893.100  0.500  0.038142  23.430856  22.553977  5.646216
  15894.253  15894.220  0.500  0.037718  23.426914  22.559757  5.644442
  15895.371  15895.360  0.500  0.037411  23.416416  22.556577  5.640480
  15896.511  15896.510  0.500  0.037165  23.410174  22.556110  5.635580
  15897.650  15897.690  0.500  0.037145  23.403588  22.550204  5.631563
  15898.868  15898.880  0.500  0.036961  23.396454  22.547483  5.626377
  15900.152  15900.100  0.500  0.036537  23.389182  22.550032  5.620701
  15901.337  15901.330  0.500  0.036218  23.377200  22.545679  5.616169
  15902.610  15902.580  0.500  0.036125  23.371443  22.542218  5.614042
  15903.884  15903.850  0.500  0.035858  23.361502  22.538657  5.614190
  15905.158  15905.140  0.500  0.035422  23.351381  22.538699  5.615608
  15906.465  15906.450  0.500  0.034960  23.342292  22.540347  5.619903
  15907.762  15907.780  0.500  0.034373  23.328040  22.539810  5.625228
  15909.136  15909.130  0.500  0.033796  23.307812  22.533268  5.629116
  15910.533  15910.500  0.500  0.033363  23.247846  22.485029  5.624681
  15911.896  15911.880  0.500  0.032940  23.093513  22.345199  5.593113
  15913.327  15913.290  0.500  0.032329  23.130406  22.394591  5.613324
  15914.768  15914.710  0.500  0.032327  23.263087  22.523090  5.650892
  15916.155  15916.150  0.500  0.032254  23.301643  22.562057  5.661588
  15917.620  15917.610  0.500  0.032125  23.291692  22.555327  5.661948
  15919.084  15919.090  0.500  0.032177  23.284648  22.547348  5.661214
  15920.549  15920.590  0.500  0.032032  23.275370  22.541638  5.657431
  15922.148  15922.110  0.500  0.032032  23.262490  22.529154  5.653899
  15923.669  15923.650  0.500  0.032163  23.254552  22.518512  5.649756
  15925.257  15925.210  0.500  0.032239  23.245601  22.508139  5.648628
  15926.801  15926.780  0.500  0.032116  23.236052  22.501650  5.645596
  15928.412  15928.380  0.500  0.031981  23.223034  22.492084  5.641154
  15929.979  15929.990  0.500  0.031966  23.207911  22.477771  5.639699
  15931.624  15931.630  0.500  0.031704  23.203661  22.479544  5.641209
  15933.269  15933.280  0.500  0.031773  23.190018  22.464776  5.640062
  15934.959  15934.950  0.500  0.031648  23.181565  22.459414  5.640027
  15936.649  15936.640  0.500  0.031664  23.168087  22.445996  5.640910
  15938.351  15938.350  0.500  0.031547  23.159064  22.439868  5.642039
  15940.087  15940.080  0.500  0.031675  23.151634  22.429805  5.644782
  15941.845  15941.830  0.500  0.031621  23.142059  22.421729  5.645613
  15943.548  15943.590  0.500  0.031438  23.126132  22.410409  5.647418
  15945.385  15945.380  0.500  0.031207  23.109041  22.399003  5.647741
  15947.167  15947.180  0.500  0.031090  23.081489  22.374933  5.645396
  15949.016  15949.010  0.500  0.030729  22.944482  22.250147  5.614713
  15950.865  15950.850  0.500  0.030545  22.897019  22.208196  5.608820
  15952.704  15952.710  0.500  0.030161  23.057905  22.372844  5.650614
  15954.599  15954.590  0.500  0.029743  23.065727  22.389792  5.655906
  15956.427  15956.490  0.500  0.029416  23.060632  22.392160  5.658557
  15958.379  15958.410  0.500  0.028858  23.045110  22.389572  5.658265
  15960.298  15960.350  0.500  0.028415  23.032892  22.387633  5.658940
  15962.272  15962.310  0.500  0.027907  23.020509  22.386954  5.661224
  15964.236  15964.280  0.500  0.027581  23.011641  22.385638  5.661331
  15966.212  15966.280  0.500  0.027325  22.995111  22.375275  5.661827
  15968.244  15968.290  0.500  0.026991  22.984759  22.372683  5.664810
  15970.567  15970.320  0.500  0.026784  22.958230  22.351484  5.661800
  15972.277  15972.380  0.500  0.026558  22.951127  22.349611  5.662296
  15974.444  15974.450  0.500  0.026590  22.932464  22.330724  5.662059
  15976.423  15976.540  0.500  0.026617  22.919623  22.317629  5.662343
  15978.715  15978.650  0.500  0.026264  22.904578  22.310836  5.661119
  15980.839  15980.780  0.500  0.026285  22.889019  22.295215  5.661273
  15983.021  15982.920  0.500  0.026044  22.857311  22.269710  5.657717
  15985.136  15985.090  0.500  0.026032  22.704710  22.121289  5.622198
  15987.329  15987.280  0.500  0.025464  22.731772  22.160239  5.635550
  15989.512  15989.480  0.500  0.025311  22.855108  22.283888  5.669137
  15991.763  15991.700  0.500  0.025088  22.844112  22.278129  5.671031
  15994.026  15993.950  0.500  0.024840  22.826973  22.266942  5.671400
  15996.278  15996.210  0.500  0.024619  22.890875  22.334208  5.691533
  15998.565  15998.490  0.500  0.024467  22.886366  22.333190  5.693262
  16000.818  16000.790  0.500  0.024247  22.869845  22.321985  5.694093
  16003.128  16003.110  0.500  0.023955  22.853706  22.312756  5.694202
  16005.462  16005.450  0.500  0.023667  22.841200  22.306965  5.694976
  16007.852  16007.800  0.500  0.023334  22.828532  22.302011  5.696223
  16010.209  16010.180  0.500  0.023052  22.813065  22.293196  5.697940
  16012.612  16012.570  0.500  0.022726  22.797568  22.285315  5.699626
  16015.038  16014.990  0.500  0.022416  22.786407  22.281313  5.700892
  16017.487  16017.420  0.500  0.022204  22.768484  22.268497  5.702223
  16019.937  16019.870  0.500  0.021717  22.740767  22.252237  5.698045
  16022.387  16022.350  0.500  0.021582  22.715737  22.230743  5.697257
  16024.839  16024.840  0.500  0.021320  22.497145  22.022578  5.645604
  16027.358  16027.350  0.500  0.020872  22.615323  22.148180  5.682952
  16029.890  16029.870  0.500  0.020633  22.654663  22.192022  5.696881
  16032.445  16032.420  0.500  0.020324  22.671860  22.215736  5.705386
  16035.024  16034.990  0.500  0.020141  22.675118  22.222992  5.710179
  16037.625  16037.570  0.500  0.019738  22.662302  22.219389  5.712407
  16040.228  16040.180  0.500  0.019345  22.643686  22.209854  5.711322
  16042.831  16042.800  0.500  0.019124  22.628277  22.199636  5.712245
  16045.470  16045.450  0.500  0.018878  22.613462  22.190576  5.712369
  16048.120  16048.110  0.500  0.018468  22.591453  22.178068  5.712259
  16050.805  16050.790  0.500  0.018386  22.585663  22.174187  5.714549
  16053.502  16053.490  0.500  0.018008  22.568368  22.165592  5.715500
  16056.234  16056.210  0.500  0.017788  22.555395  22.157730  5.716828
  16059.001  16058.950  0.500  0.017498  22.537133  22.146217  5.717981
  16061.735  16061.700  0.500  0.017128  22.524350  22.141834  5.719001
  16064.492  16064.480  0.500  0.016813  22.505451  22.130238  5.718660
  16067.296  16067.270  0.500  0.016654  22.488443  22.117020  5.720066
  16070.078  16070.090  0.500  0.016322  22.468990  22.105231  5.720121
  16072.918  16072.920  0.500  0.016055  22.446422  22.088928  5.719092
  16075.792  16075.770  0.500  0.015826  22.399956  22.048240  5.712303
  16078.668  16078.650  0.500  0.015452  22.393085  22.049731  5.715228
  16081.578  16081.540  0.500  0.015048  22.403398  22.068788  5.723255
  16084.467  16084.450  0.500  0.014990  22.393819  22.060632  5.724473
  16087.414  16087.370  0.500  0.014444  22.367378  22.046624  5.723289
  16090.305  16090.320  0.500  0.014194  22.353893  22.038832  5.724422
  16093.311  16093.290  0.500  0.013791  22.338285  22.032337  5.725887
  16096.272  16096.270  0.500  0.013524  22.321308  22.021458  5.726833
  16099.314  16099.280  0.500  0.013043  22.288800  21.999976  5.724905
  16102.334  16102.300  0.500  0.012888  22.282691  21.997345  5.726472
  16105.367  16105.350  0.500  0.012409  22.265566  21.990990  5.729030
  16108.424  16108.410  0.500  0.012122  22.248402  21.980345  5.730978
  16111.493  16111.490  0.500  0.011797  22.232035  21.971314  5.731681
  16114.586  16114.590  0.500  0.011528  22.213464  21.958847  5.732699
  16117.737  16117.710  0.500  0.011042  22.192363  21.948661  5.733631
  16120.867  16120.850  0.500  0.010800  22.163647  21.925562  5.732751
  16124.009  16124.000  0.500  0.010494  22.103821  21.873078  5.721817
  16127.164  16127.180  0.500  0.010051  22.139079  21.917675  5.735754
  16130.343  16130.370  0.500  0.009519  22.119045  21.909501  5.739860
  16133.581  16133.590  0.500  0.009408  22.105961  21.898970  5.739845
  16136.842  16136.820  0.500  0.009080  22.091068  21.891397  5.743076
  16140.127  16140.070  0.500  0.008595  22.061534  21.872722  5.740217
  16143.357  16143.350  0.500  0.008295  22.035871  21.853839  5.739833
  16146.611  16146.640  0.500  0.007964  21.999498  21.824995  5.736958
  16149.935  16149.950  0.500  0.007482  22.005026  21.840988  5.744115
  16153.306  16153.270  0.500  0.007067  21.981974  21.827183  5.742993
  16156.656  16156.620  0.500  0.006849  21.968991  21.819036  5.745349
  16159.984  16159.990  0.500  0.006505  21.947717  21.805405  5.746244
  16163.370  16163.370  0.500  0.006126  21.930159  21.796216  5.746662
  16166.758  16166.780  0.500  0.005711  21.909763  21.784985  5.748950
  16170.216  16170.200  0.500  0.005254  21.884245  21.769562  5.748842
  16173.687  16173.650  0.500  0.005160  21.811869  21.699607  5.736170
  16177.114  16177.110  0.500  0.004485  21.849756  21.751971  5.753165
  16180.588  16180.590  0.500  0.004279  21.829526  21.736324  5.753661
  16184.075  16184.090  0.500  0.003885  21.817770  21.733167  5.754912
  16187.644  16187.610  0.500  0.003351  21.789109  21.716226  5.755172
  16191.192  16191.150  0.500  0.003013  21.766631  21.701151  5.755791
  16194.718  16194.700  0.500  0.002766  21.745897  21.685829  5.756193
  16198.257  16198.280  0.500  0.002322  21.724407  21.674017  5.757616
  16201.867  16201.880  0.500  0.001821  21.699107  21.659621  5.757011
  16205.524  16205.490  0.500  0.001461  21.681730  21.650078  5.759188
  16209.149  16209.120  0.500  0.001019  21.654157  21.632099  5.758530
  16212.764  16212.780  0.500  0.000637  21.631488  21.617714  5.759242
  16216.438  16216.450  0.500  0.000454  21.615183  21.605378  5.759430
  16220.148  16220.140  0.500  -0.000169  21.589619  21.593259  5.760412
  16223.871  16223.850  0.500  -0.000543  21.559489  21.571206  5.759348
  16227.619  16227.580  0.500  -0.000966  21.535696  21.556507  5.759828
  16231.334  16231.320  0.500  -0.001389  21.506395  21.536295  5.758895
  16235.098  16235.090  0.500  -0.001827  21.446557  21.485784  5.748739
  16238.932  16238.880  0.500  -0.002224  21.464292  21.512073  5.760639
  16242.710  16242.680  0.500  -0.002770  21.448618  21.508117  5.763520
  16246.525  16246.510  0.500  -0.003066  21.416886  21.482651  5.760862
  16250.365  16250.350  0.500  -0.003356  21.397394  21.469329  5.763294
  16254.195  16254.210  0.500  -0.003715  21.335218  21.414623  5.752989
  16258.131  16258.090  0.500  -0.004184  21.343890  21.433375  5.763273
  16262.011  16261.990  0.500  -0.004683  21.319843  21.419910  5.763894
  16265.927  16265.910  0.500  -0.005115  21.295934  21.405151  5.764001
  16269.834  16269.850  0.500  -0.005431  21.268778  21.384598  5.761491
  16273.836  16273.810  0.500  -0.005873  21.233666  21.358729  5.760736
  16277.816  16277.780  0.500  -0.006372  21.216560  21.352194  5.761920
  16281.787  16281.780  0.500  -0.006681  21.192449  21.334516  5.763087
  16285.771  16285.790  0.500  -0.007330  21.157286  21.312944  5.760291
  16289.874  16289.830  0.500  -0.007702  21.140949  21.304405  5.761489
  16293.920  16293.880  0.500  -0.008048  21.108383  21.278958  5.760747
  16297.992  16297.950  0.500  -0.008710  21.094404  21.278946  5.764999
  16302.066  16302.040  0.500  -0.008936  21.067147  21.256238  5.764181
  16306.165  16306.150  0.500  -0.009418  20.976801  21.175304  5.746147
  16310.324  16310.280  0.500  -0.009921  20.998567  21.207936  5.760311
  16314.451  16314.430  0.500  -0.010345  20.993807  21.212121  5.764954
  16318.591  16318.590  0.500  -0.010727  20.957078  21.183095  5.763206
  16322.769  16322.780  0.500  -0.011252  20.936596  21.173503  5.765614
  16327.007  16326.980  0.500  -0.011504  20.903663  21.145532  5.762344
  16331.236  16331.210  0.500  -0.011980  20.887721  21.139464  5.764192
  16335.443  16335.450  0.500  -0.012384  20.863871  21.123862  5.763990
  16339.723  16339.710  0.500  -0.012779  20.828821  21.096700  5.762648
  16344.017  16343.990  0.500  -0.013504  20.801311  21.084113  5.763968
  16348.313  16348.290  0.500  -0.013957  20.783207  21.075317  5.765572
  16352.646  16352.610  0.500  -0.014081  20.754097  21.048410  5.764871
  16356.935  16356.950  0.500  -0.014664  20.732360  21.038617  5.766005
  16361.309  16361.310  0.500  -0.015277  20.705212  21.023944  5.766607
  16365.719  16365.690  0.500  -0.015572  20.682550  21.007132  5.768173
  16370.109  16370.080  0.500  -0.016083  20.638633  20.973247  5.762510
  16374.513  16374.500  0.500  -0.016449  20.568214  20.909338  5.751609
  16378.966  16378.930  0.500  -0.016894  20.607743  20.958846  5.768312
  16383.422  16383.380  0.500  -0.017296  20.579299  20.938330  5.768988
  16387.845  16387.850  0.500  -0.017902  20.549816  20.921007  5.767795
  16392.352  16392.340  0.500  -0.018392  20.515480  20.896296  5.765376
  16396.874  16396.850  0.500  -0.018837  20.497395  20.887159  5.768342
  16401.434  16401.380  0.500  -0.019275  20.444748  20.842639  5.762733
  16405.938  16405.930  0.500  -0.019687  20.441721  20.848142  5.769176
  16410.503  16410.500  0.500  -0.020124  20.428706  20.843969  5.772441
  16415.117  16415.080  0.500  -0.020740  20.397539  20.825006  5.771269
  16419.711  16419.690  0.500  -0.021221  20.359648  20.796316  5.768735
  16424.284  16424.310  0.500  -0.021761  20.340319  20.787805  5.772178
  16428.965  16428.960  0.500  -0.022155  20.314417  20.769512  5.771738
  16433.638  16433.620  0.500  -0.022548  20.287675  20.750310  5.772192
  16438.301  16438.300  0.500  -0.022967  20.235906  20.706035  5.765420
  16443.026  16443.000  0.500  -0.023462  20.187489  20.666721  5.757915
  16447.742  16447.720  0.500  -0.024072  20.209322  20.701711  5.774471
  16452.520  16452.460  0.500  -0.024591  20.190038  20.692685  5.778620
  16457.206  16457.210  0.500  -0.025084  20.157290  20.669301  5.774873
  16461.990  16461.990  0.500  -0.025781  20.120653  20.646120  5.774700
  16466.824  16466.790  0.500  -0.026014  20.110218  20.640237  5.777803
  16471.649  16471.600  0.500  -0.026456  20.068264  20.606267  5.774377
  16476.429  16476.430  0.500  -0.026989  20.049143  20.597610  5.776233
  16481.331  16481.290  0.500  -0.027416  20.016808  20.573190  5.776196
  16486.201  16486.160  0.500  -0.028186  19.985304  20.556633  5.777119
  16491.085  16491.050  0.500  -0.028456  19.965706  20.542017  5.777326
  16495.972  16495.960  0.500  -0.029133  19.940764  20.530250  5.778265
  16500.945  16500.890  0.500  -0.029477  19.907334  20.502871  5.775513
  16505.874  16505.830  0.500  -0.029988  19.883067  20.488352  5.777770
  16510.829  16510.800  0.500  -0.030395  19.864163  20.477209  5.780917
  16515.836  16515.790  0.500  -0.031007  19.833475  20.458090  5.780335
  16520.833  16520.790  0.500  -0.031409  19.803774  20.435661  5.779512
  16525.834  16525.820  0.500  -0.032050  19.774024  20.418049  5.779522
  16530.849  16530.860  0.500  -0.032553  19.743710  20.397008  5.779221
  16535.928  16535.920  0.500  -0.033027  19.719749  20.381901  5.780641
  16541.045  16541.000  0.500  -0.033310  19.696176  20.363308  5.781153
  16546.082  16546.100  0.500  -0.034018  19.635984  20.315457  5.771567
  16551.242  16551.220  0.500  -0.034456  19.638072  20.326504  5.781056
  16556.393  16556.360  0.500  -0.035032  19.617002  20.316397  5.785022
  16561.560  16561.520  0.500  -0.035590  19.575925  20.285170  5.781264
  16566.729  16566.700  0.500  -0.036018  19.557031  20.274280  5.784662
  16571.963  16571.890  0.500  -0.036651  19.517758  20.246374  5.782200
  16577.163  16577.110  0.500  -0.037238  19.486113  20.225424  5.781391
  16582.342  16582.340  0.500  -0.037669  19.456871  20.203769  5.779888
  16587.634  16587.590  0.500  -0.037946  19.449972  20.202207  5.786066
  16592.904  16592.860  0.500  -0.038547  19.411497  20.174359  5.782783
  16598.214  16598.150  0.500  -0.039097  19.388649  20.161702  5.784595
  16603.467  16603.460  0.500  -0.039612  19.354038  20.136075  5.783182
  16608.833  16608.790  0.500  -0.040217  19.332293  20.125618  5.785175
  16614.177  16614.140  0.500  -0.040850  19.292609  20.097040  5.783279
  16619.562  16619.510  0.500  -0.041148  19.256441  20.065326  5.780595
  16624.938  16624.890  0.500  -0.041810  19.243314  20.064927  5.786881
  16630.365  16630.300  0.500  -0.042197  19.215585  20.043774  5.785601
  16635.809  16635.720  0.500  -0.042912  19.179056  20.019980  5.783492
  16641.171  16641.170  0.500  -0.043366  19.155092  20.004047  5.784024
  16646.646  16646.630  0.500  -0.043919  19.120608  19.979086  5.784240
  16652.149  16652.110  0.500  -0.044424  19.091834  19.959085  5.783252
  16657.643  16657.610  0.500  -0.044979  19.054462  19.931085  5.781892
  16663.177  16663.130  0.500  -0.045642  19.021564  19.909867  5.779253
  16668.728  16668.670  0.500  -0.046118  18.988177  19.884372  5.777681
  16674.245  16674.220  0.500  -0.046699  18.961911  19.868411  5.778510
  16679.827  16679.800  0.500  -0.047204  18.921256  19.835830  5.776437
  16685.438  16685.400  0.500  -0.047642  18.880521  19.801800  5.772094
  16691.089  16691.010  0.500  -0.048308  18.847825  19.780683  5.771314
  16696.682  16696.650  0.500  -0.048770  18.800868  19.740517  5.765921
  16702.353  16702.300  0.500  -0.049324  18.729661  19.676649  5.753119
  16707.991  16707.970  0.500  -0.049909  18.603010  19.555021  5.723733
  16713.718  16713.660  0.500  -0.050238  17.946337  18.870959  5.525105

File: xdidata/Pb/Pb-L1-Cerrusite.xdi
# XDI/1.0 BlueSky/1.10.0 BMM/2023-1.0-py310-tiled
# Beamline.name: BMM (06BM) -- Beamline for Materials Measurement (NIST)
# Beamline.xray_source: NSLS-II three-pole wiggler
# Beamline.collimation: paraboloid mirror, 5 nm Rh on 30 nm Pt
# Beamline.focusing: not in use
# Beamline.harmonic_rejection: flat mirror, Pt stripe, pitch = 7.0 mrad relative to beam
# Beamline.software: Bluesky 1.10.0, Ophyd 1.7.0, DataBroker 2.0.0b13, Python 3.10.8, 2023-1.0-py310-tiled
# Detector.I0: 10 cm N2
# Detector.I1: 25 cm N2
# Detector.I2: 25 cm N2
# Element.symbol: Pb
# Element.edge: L1
# Element.reference: Pb
# Element.reference_material: Pb foil
# Facility.name: NSLS-II
# Facility.energy: 3.0
# Facility.current: 401.0
# Facility.mode: top-off
# Facility.GUP: 301027
# Facility.SAF: 310583
# Facility.cycle: 2023-2
# Mono.name: Si(111)
# Mono.d_spacing: 3.1351860
# Mono.encoder_resolution: 0.0000050 deg/ct
# Mono.angle_offset: 16.0754326 deg
# Mono.scan_mode: pseudo channel cut
# Mono.scan_type: step
# Mono.direction: forward in energy
# Sample.name: PbCO3
# Sample.prep: powder on tape
# Sample.x: 143.785 mm
# Sample.y: 114.695 mm
# Sample.SDD_position: 205.000 mm
# Scan.experimenters: Bruce Ravel
# Scan.edge_energy: 15860.8
# Scan.start_time: 2023-06-23T18:30:26
# Scan.end_time: 2023-06-23T18:38:45
# Scan.transient_id: 84936
# Scan.uid: e41eae72-643c-4ad5-b4e9-27742c4d792d
# Scan.plot_hint: ln(I0/It)  --  ln($5/$6)
# Column.1: energy eV
# Column.2: requested_energy eV
# Column.3: measurement_time seconds
# Column.4: xmu 
# Column.5: I0 nA
# Column.6: It nA
# Column.7: Ir nA
# ///////////
# BMM standards collection
# -----------
# energy  requested_energy  measurement_time  xmu  I0  It  Ir
  15660.859  15660.800  0.500  -0.012941  24.757181  25.079643  7.004807
  15670.863  15670.800  0.500  -0.014066  24.615059  24.963751  6.982897
  15680.944  15680.800  0.500  -0.014903  24.618109  24.987743  7.004145
  15690.908  15690.800  0.500  -0.015843  24.581744  24.974306  7.012291
  15700.875  15700.800  0.500  -0.016902  24.518265  24.936204  7.015421
  15710.876  15710.800  0.500  -0.017836  24.449277  24.889271  7.013048
  15720.900  15720.800  0.500  -0.018661  24.400444  24.860059  7.017209
  15730.949  15730.800  0.500  -0.019671  24.335821  24.819268  7.017545
  15740.760  15740.800  0.500  -0.020511  24.284048  24.787278  7.018814
  15750.802  15750.800  0.500  -0.021627  24.210858  24.740164  7.016919
  15760.812  15760.800  0.500  -0.022477  24.153289  24.702340  7.016945
  15770.825  15770.800  0.500  -0.023196  24.096167  24.661634  7.013172
  15780.818  15780.800  0.500  -0.023969  24.039443  24.622611  7.011884
  15790.856  15790.800  0.500  -0.024620  23.978430  24.576098  7.005222
  15800.864  15800.800  0.500  -0.025182  23.920108  24.530105  6.996524
  15810.851  15810.800  0.500  -0.025586  23.863969  24.482435  6.988791
  15820.873  15820.800  0.500  -0.025501  23.806587  24.421495  6.968086
  15830.876  15830.800  0.500  -0.024933  23.741227  24.340596  6.932449
  15832.785  15832.800  0.500  -0.024639  23.730438  24.322393  6.922454
  15834.794  15834.800  0.500  -0.024409  23.718986  24.305067  6.912692
  15836.760  15836.800  0.500  -0.023889  23.710583  24.283817  6.899506
  15838.770  15838.800  0.500  -0.023272  23.698685  24.256671  6.881450
  15840.791  15840.800  0.500  -0.022498  23.687383  24.226347  6.863502
  15842.802  15842.800  0.500  -0.021419  23.675028  24.187605  6.836767
  15844.803  15844.800  0.500  -0.020227  23.653282  24.136583  6.806022
  15846.782  15846.800  0.500  -0.018628  23.637904  24.082363  6.768976
  15848.795  15848.800  0.500  -0.016333  23.630715  24.019837  6.719264
  15850.775  15850.800  0.500  -0.013173  23.608048  23.921106  6.647859
  15851.017  15851.100  0.500  -0.012740  23.612207  23.914953  6.641598
  15851.314  15851.400  0.500  -0.012361  23.608141  23.901772  6.628415
  15851.644  15851.700  0.500  -0.011589  23.604218  23.879369  6.613258
  15851.952  15852.000  0.500  -0.010871  23.604184  23.862193  6.599336
  15852.205  15852.300  0.500  -0.010410  23.596848  23.843767  6.585181
  15852.535  15852.600  0.500  -0.009472  23.601756  23.826382  6.573405
  15852.865  15852.900  0.500  -0.008571  23.597600  23.800719  6.553865
  15853.163  15853.200  0.500  -0.008062  23.597801  23.788820  6.539496
  15853.427  15853.500  0.500  -0.007223  23.588785  23.759785  6.522369
  15853.757  15853.800  0.500  -0.006331  23.592337  23.742181  6.505624
  15854.087  15854.100  0.500  -0.005285  23.592771  23.717779  6.487048
  15854.373  15854.400  0.500  -0.004311  23.598352  23.700295  6.468673
  15854.659  15854.700  0.500  -0.003218  23.595668  23.671722  6.446655
  15854.990  15855.000  0.500  -0.002178  23.593030  23.644475  6.426172
  15855.287  15855.300  0.500  -0.000924  23.590699  23.612504  6.400294
  15855.584  15855.600  0.500  0.000196  23.585609  23.580977  6.377380
  15855.881  15855.900  0.500  0.001568  23.583441  23.546500  6.350762
  15856.190  15856.200  0.500  0.002964  23.588663  23.518847  6.326815
  15856.498  15856.500  0.500  0.004592  23.586742  23.478676  6.296070
  15856.762  15856.800  0.500  0.005988  23.585458  23.444640  6.267770
  15857.081  15857.100  0.500  0.007718  23.582773  23.401472  6.236539
  15857.401  15857.400  0.500  0.009705  23.575066  23.347388  6.199282
  15857.687  15857.700  0.500  0.011506  23.576232  23.306523  6.165942
  15857.973  15858.000  0.500  0.013446  23.579577  23.264640  6.132950
  15858.282  15858.300  0.500  0.015454  23.578061  23.216483  6.094386
  15858.601  15858.600  0.500  0.017858  23.575380  23.158099  6.054705
  15858.876  15858.900  0.500  0.019950  23.574467  23.108813  6.016786
  15859.207  15859.200  0.500  0.022370  23.571602  23.050162  5.974025
  15859.493  15859.500  0.500  0.024905  23.579074  22.999081  5.933148
  15859.769  15859.800  0.500  0.027226  23.573440  22.940276  5.894834
  15860.077  15860.100  0.500  0.029854  23.574247  22.880867  5.852486
  15860.385  15860.400  0.500  0.032500  23.575836  22.821939  5.810539
  15860.661  15860.700  0.500  0.034944  23.568099  22.758767  5.769570
  15860.991  15861.000  0.500  0.037579  23.575196  22.705712  5.729661
  15861.289  15861.300  0.500  0.040415  23.574654  22.640871  5.687237
  15861.575  15861.600  0.500  0.042795  23.581506  22.593631  5.652087
  15861.862  15861.900  0.500  0.045237  23.574564  22.531873  5.616386
  15862.181  15862.200  0.500  0.047627  23.576248  22.479699  5.581115
  15862.457  15862.500  0.500  0.049524  23.578461  22.439202  5.551802
  15862.765  15862.800  0.500  0.051756  23.577547  22.388311  5.521922
  15863.107  15863.100  0.500  0.053707  23.570087  22.337611  5.492276
  15863.393  15863.400  0.500  0.055164  23.575580  22.310281  5.472174
  15863.680  15863.700  0.500  0.056483  23.576529  22.281757  5.452454
  15863.999  15864.000  0.500  0.057653  23.579955  22.258950  5.437675
  15864.275  15864.300  0.500  0.058486  23.578909  22.239427  5.425167
  15864.594  15864.600  0.500  0.059088  23.577634  22.224831  5.414295
  15864.903  15864.900  0.500  0.059436  23.575135  22.214746  5.406912
  15865.201  15865.200  0.500  0.059384  23.574588  22.215389  5.404938
  15865.498  15865.500  0.500  0.059172  23.572139  22.217801  5.404922
  15865.829  15865.800  0.500  0.058742  23.571483  22.226736  5.406438
  15866.082  15866.100  0.500  0.058175  23.569582  22.237536  5.411566
  15866.424  15866.400  0.500  0.057154  23.566248  22.257116  5.417382
  15866.711  15866.700  0.500  0.056221  23.570848  22.282242  5.427325
  15866.986  15867.000  0.500  0.054939  23.569119  22.309190  5.438185
  15867.295  15867.300  0.500  0.053715  23.568076  22.335514  5.449347
  15867.604  15867.600  0.500  0.052217  23.568490  22.369393  5.464412
  15867.901  15867.900  0.500  0.050623  23.562223  22.399130  5.477581
  15868.232  15868.200  0.500  0.048770  23.560943  22.439455  5.493246
  15868.508  15868.500  0.500  0.047268  23.559608  22.471905  5.507152
  15868.806  15868.800  0.500  0.045799  23.561925  22.507148  5.522501
  15869.103  15869.100  0.500  0.044381  23.557627  22.534979  5.535464
  15869.379  15869.400  0.500  0.042621  23.559219  22.576203  5.551921
  15869.688  15869.700  0.500  0.041136  23.558341  22.608908  5.567162
  15869.997  15870.000  0.500  0.039727  23.552553  22.635223  5.579227
  15870.272  15870.300  0.500  0.038195  23.556861  22.674074  5.592680
  15870.592  15870.600  0.500  0.036843  23.551069  22.699169  5.606495
  15870.868  15870.900  0.500  0.035620  23.548172  22.724157  5.617153
  15871.166  15871.200  0.500  0.034341  23.548850  22.753883  5.628566
  15871.486  15871.500  0.500  0.033028  23.544667  22.779731  5.639157
  15871.750  15871.800  0.500  0.032108  23.543776  22.799844  5.649064
  15872.092  15872.100  0.500  0.031097  23.544224  22.823338  5.658165
  15872.412  15872.400  0.500  0.030128  23.540360  22.841702  5.664278
  15872.666  15872.700  0.500  0.029403  23.534998  22.853072  5.668927
  15873.008  15873.000  0.500  0.028694  23.538550  22.872733  5.675900
  15873.295  15873.300  0.500  0.027886  23.529640  22.882562  5.679397
  15873.582  15873.600  0.500  0.027246  23.524710  22.892412  5.683022
  15873.902  15873.900  0.500  0.026742  23.525512  22.904736  5.685643
  15874.200  15874.200  0.500  0.026067  23.524600  22.919316  5.689530
  15874.498  15874.500  0.500  0.025579  23.519728  22.925745  5.691234
  15874.829  15874.800  0.500  0.025106  23.518024  22.934924  5.693647
  15875.116  15875.100  0.500  0.024664  23.516425  22.943513  5.696241
  15875.392  15875.400  0.500  0.024443  23.516466  22.948611  5.696575
  15875.723  15875.700  0.500  0.024051  23.514358  22.955562  5.696452
  15876.010  15876.000  0.500  0.023908  23.513611  22.958123  5.696494
  15876.297  15876.300  0.500  0.023531  23.510015  22.963270  5.695358
  15876.628  15876.600  0.500  0.023439  23.511681  22.967003  5.694472
  15876.915  15876.900  0.500  0.023194  23.509056  22.970056  5.693976
  15877.202  15877.200  0.500  0.022947  23.508896  22.975582  5.693823
  15877.511  15877.500  0.500  0.022917  23.507269  22.974684  5.692809
  15877.798  15877.800  0.500  0.022887  23.506864  22.974970  5.691879
  15878.096  15878.100  0.500  0.022749  23.503422  22.974789  5.691281
  15878.416  15878.400  0.500  0.022589  23.499220  22.974345  5.688863
  15878.692  15878.700  0.500  0.022726  23.500824  22.972759  5.686509
  15878.990  15879.000  0.500  0.022677  23.492051  22.965317  5.686117
  15879.288  15879.300  0.500  0.022668  23.492704  22.966158  5.683454
  15879.587  15879.600  0.500  0.022747  23.492793  22.964439  5.682061
  15879.874  15879.900  0.500  0.022792  23.488301  22.959005  5.681247
  15880.194  15880.200  0.500  0.022835  23.486218  22.955990  5.678487
  15880.492  15880.500  0.500  0.022875  23.484851  22.953725  5.677050
  15880.768  15880.800  0.500  0.023044  23.483919  22.948931  5.677534
  15881.100  15881.100  0.500  0.022991  23.475533  22.941971  5.676194
  15881.376  15881.400  0.500  0.023412  23.479985  22.936660  5.675098
  15881.674  15881.700  0.500  0.023403  23.473882  22.930893  5.673962
  15882.005  15882.000  0.500  0.023714  23.467845  22.917885  5.673749
  15882.292  15882.300  0.500  0.023850  23.468058  22.914969  5.673760
  15882.580  15882.600  0.500  0.024106  23.467784  22.908823  5.674453
  15882.889  15882.900  0.500  0.024394  23.509969  22.943404  5.683547
  15883.198  15883.200  0.500  0.024520  23.544109  22.973832  5.694093
  15883.497  15883.500  0.500  0.024737  23.537433  22.962323  5.692206
  15883.806  15883.800  0.500  0.025064  23.533292  22.950780  5.689663
  15884.115  15884.100  0.500  0.025251  23.530280  22.943552  5.692301
  15884.414  15884.400  0.500  0.025678  23.529987  22.933471  5.691694
  15884.701  15884.700  0.500  0.026112  23.534018  22.927453  5.693584
  15885.010  15885.000  0.500  0.026149  23.529390  22.922084  5.693020
  15885.309  15885.300  0.500  0.026434  23.526317  22.912580  5.692646
  15885.607  15885.600  0.500  0.026807  23.525216  22.902958  5.693055
  15885.828  15885.800  0.500  0.027051  23.522884  22.895085  5.692817
  15886.812  15886.790  0.500  0.028097  23.514307  22.862826  5.691751
  15887.851  15887.790  0.500  0.029239  23.509500  22.832068  5.689568
  15888.845  15888.810  0.500  0.029953  23.501712  22.808193  5.687458
  15889.874  15889.860  0.500  0.030845  23.493796  22.780187  5.684806
  15890.902  15890.920  0.500  0.031438  23.489631  22.762646  5.681790
  15891.997  15892.000  0.500  0.031773  23.482304  22.747934  5.677054
  15893.125  15893.100  0.500  0.031969  23.475508  22.736899  5.673824
  15894.242  15894.220  0.500  0.031678  23.466507  22.734781  5.672036
  15895.371  15895.360  0.500  0.031501  23.462945  22.735352  5.668171
  15896.544  15896.510  0.500  0.031129  23.458508  22.739518  5.664314
  15897.750  15897.690  0.500  0.030230  23.446767  22.748586  5.659688
  15898.901  15898.880  0.500  0.029670  23.440387  22.755131  5.659138
  15900.086  15900.100  0.500  0.029127  23.431409  22.758764  5.655598
  15901.326  15901.330  0.500  0.028421  23.424664  22.768279  5.654509
  15902.588  15902.580  0.500  0.027805  23.411969  22.769976  5.654053
  15903.829  15903.850  0.500  0.027458  23.409232  22.775211  5.656348
  15905.180  15905.140  0.500  0.026865  23.396070  22.775899  5.656840
  15906.498  15906.450  0.500  0.026491  23.387269  22.775850  5.660919
  15907.817  15907.780  0.500  0.026066  23.372367  22.771023  5.664153
  15909.158  15909.130  0.500  0.025592  23.358020  22.767819  5.670096
  15910.544  15910.500  0.500  0.025252  23.299284  22.718289  5.664672
  15911.874  15911.880  0.500  0.024791  23.138702  22.572132  5.633516
  15913.271  15913.290  0.500  0.024157  23.166183  22.613265  5.652721
  15914.713  15914.710  0.500  0.023798  23.306460  22.758371  5.691558
  15916.188  15916.150  0.500  0.023585  23.346171  22.801983  5.705102
  15917.642  15917.610  0.500  0.023415  23.337361  22.797264  5.706259
  15919.140  15919.090  0.500  0.023211  23.326712  22.791523  5.703900
  15920.605  15920.590  0.500  0.023385  23.316731  22.777791  5.699466
  15922.103  15922.110  0.500  0.023559  23.309730  22.766988  5.697799
  15923.669  15923.650  0.500  0.023610  23.291971  22.748483  5.689755
  15925.190  15925.210  0.500  0.024125  23.288496  22.733390  5.686896
  15926.779  15926.780  0.500  0.024223  23.271494  22.714551  5.681201
  15928.412  15928.380  0.500  0.024579  23.267998  22.703059  5.678052
  15930.023  15929.990  0.500  0.024674  23.257912  22.691062  5.676273
  15931.679  15931.630  0.500  0.024711  23.248221  22.680764  5.675110
  15933.280  15933.280  0.500  0.024610  23.234594  22.669774  5.673393
  15934.926  15934.950  0.500  0.024566  23.222092  22.658571  5.674889
  15936.616  15936.640  0.500  0.024343  23.207257  22.649150  5.675792
  15938.373  15938.350  0.500  0.024126  23.195124  22.642206  5.676263
  15940.087  15940.080  0.500  0.023858  23.190540  22.643801  5.681250
  15941.845  15941.830  0.500  0.023529  23.177311  22.638340  5.682795
  15943.615  15943.590  0.500  0.023190  23.166198  22.635157  5.685734
  15945.374  15945.380  0.500  0.022926  23.151715  22.626969  5.688029
  15947.145  15947.180  0.500  0.022616  23.122897  22.605826  5.686013
  15948.994  15949.010  0.500  0.022459  22.989830  22.479249  5.655408
  15950.865  15950.850  0.500  0.022067  22.932467  22.431954  5.647489
  15952.749  15952.710  0.500  0.021842  23.085589  22.586819  5.688766
  15954.599  15954.590  0.500  0.021668  23.105760  22.610494  5.694707
  15956.505  15956.490  0.500  0.021505  23.095841  22.604466  5.693845
  15958.401  15958.410  0.500  0.021007  23.080552  22.600755  5.694870
  15960.331  15960.350  0.500  0.020695  23.070575  22.598028  5.695308
  15962.261  15962.310  0.500  0.020342  23.060051  22.595703  5.696132
  15964.259  15964.280  0.500  0.020037  23.045619  22.588460  5.697013
  15966.246  15966.280  0.500  0.019580  23.027270  22.580772  5.697092
  15968.244  15968.290  0.500  0.019345  23.020093  22.579053  5.699161
  15970.244  15970.320  0.500  0.019170  23.006178  22.569349  5.698807
  15972.321  15972.380  0.500  0.018708  22.984924  22.558929  5.699254
  15974.411  15974.450  0.500  0.018739  22.979016  22.552431  5.700821
  15976.512  15976.540  0.500  0.018538  22.966746  22.544913  5.700538
  15978.894  15978.650  0.500  0.018389  22.945541  22.527459  5.700085
  15980.683  15980.780  0.500  0.018076  22.924914  22.514254  5.697711
  15983.211  15982.920  0.500  0.017993  22.891748  22.483547  5.695224
  15985.068  15985.090  0.500  0.017746  22.738130  22.338171  5.658960
  15987.553  15987.280  0.500  0.017503  22.783162  22.387849  5.677321
  15989.535  15989.480  0.500  0.017390  22.875697  22.481321  5.702537
  15991.763  15991.700  0.500  0.017097  22.864641  22.477053  5.704717
  15994.060  15993.950  0.500  0.017008  22.847651  22.462338  5.702635
  15996.121  15996.210  0.500  0.016697  22.830928  22.452876  5.703849
  15998.453  15998.490  0.500  0.016586  22.815261  22.439974  5.703504
  16000.706  16000.790  0.500  0.016294  22.800450  22.431961  5.703815
  16003.027  16003.110  0.500  0.015987  22.788339  22.426919  5.706877
  16005.349  16005.450  0.500  0.015762  22.775239  22.419070  5.707207
  16007.739  16007.800  0.500  0.015428  22.757869  22.409454  5.706521
  16010.119  16010.180  0.500  0.015281  22.747800  22.402843  5.709561
  16012.533  16012.570  0.500  0.014979  22.726459  22.388572  5.708852
  16014.925  16014.990  0.500  0.014535  22.712121  22.384378  5.709270
  16017.374  16017.420  0.500  0.014305  22.698750  22.376345  5.711208
  16019.847  16019.870  0.500  0.014047  22.670970  22.354726  5.709749
  16022.320  16022.350  0.500  0.013593  22.638253  22.332613  5.705634
  16024.782  16024.840  0.500  0.013408  22.423214  22.124579  5.654259
  16027.302  16027.350  0.500  0.013292  22.544949  22.247270  5.690895
  16029.845  16029.870  0.500  0.012777  22.584903  22.298182  5.706487
  16032.400  16032.420  0.500  0.012408  22.598514  22.319834  5.714600
  16034.956  16034.990  0.500  0.012160  22.601420  22.328242  5.720921
  16037.558  16037.570  0.500  0.011860  22.594081  22.327705  5.722619
  16040.183  16040.180  0.500  0.011566  22.577809  22.318172  5.722678
  16042.775  16042.800  0.500  0.011185  22.559130  22.308215  5.723123
  16045.425  16045.450  0.500  0.010995  22.542986  22.296489  5.723410
  16048.086  16048.110  0.500  0.010724  22.523311  22.283052  5.722898
  16050.737  16050.790  0.500  0.010439  22.505574  22.271871  5.722698
  16053.480  16053.490  0.500  0.010135  22.496115  22.269271  5.725974
  16056.223  16056.210  0.500  0.010163  22.483071  22.255725  5.726265
  16058.956  16058.950  0.500  0.009695  22.464367  22.247633  5.726077
  16061.701  16061.700  0.500  0.009422  22.443215  22.232740  5.724933
  16064.470  16064.480  0.500  0.009088  22.433355  22.230402  5.728628
  16067.262  16067.270  0.500  0.008983  22.410319  22.209915  5.728229
  16070.067  16070.090  0.500  0.008704  22.388176  22.194161  5.726048
  16072.906  16072.920  0.500  0.008213  22.378642  22.195595  5.730177
  16075.769  16075.770  0.500  0.008046  22.328554  22.149620  5.722393
  16078.634  16078.650  0.500  0.007646  22.316212  22.146237  5.725061
  16081.556  16081.540  0.500  0.007261  22.330719  22.169165  5.733106
  16084.445  16084.450  0.500  0.007004  22.316870  22.161108  5.733909
  16087.391  16087.370  0.500  0.006738  22.295478  22.145761  5.732893
  16090.294  16090.320  0.500  0.006438  22.284278  22.141263  5.734218
  16093.277  16093.290  0.500  0.006018  22.262416  22.128846  5.733730
  16096.283  16096.270  0.500  0.005835  22.247022  22.117599  5.736173
  16099.291  16099.280  0.500  0.005355  22.211952  22.093319  5.732400
  16102.300  16102.300  0.500  0.005127  22.204887  22.091344  5.736611
  16105.344  16105.350  0.500  0.004769  22.198751  22.093127  5.740431
  16108.412  16108.410  0.500  0.004318  22.179564  22.083994  5.739440
  16111.493  16111.490  0.500  0.004103  22.157446  22.066712  5.740250
  16114.575  16114.590  0.500  0.003748  22.137766  22.054947  5.741503
  16117.669  16117.710  0.500  0.003325  22.124640  22.051206  5.743023
  16120.833  16120.850  0.500  0.002862  22.096309  22.033164  5.742164
  16124.009  16124.000  0.500  0.002728  22.029928  21.969917  5.730904
  16127.176  16127.180  0.500  0.002285  22.068869  22.018495  5.749147
  16130.355  16130.370  0.500  0.001878  22.048462  22.007090  5.747861
  16133.558  16133.590  0.500  0.001674  22.029169  21.992323  5.747829
  16136.785  16136.820  0.500  0.001280  22.011290  21.983125  5.748568
  16140.070  16140.070  0.500  0.001088  22.001794  21.977860  5.751704
  16143.392  16143.350  0.500  0.000732  21.957231  21.941156  5.746854
  16146.668  16146.640  0.500  0.000348  21.930070  21.922429  5.744438
  16149.935  16149.950  0.500  -0.000009  21.936970  21.937164  5.752025
  16153.260  16153.270  0.500  -0.000534  21.911751  21.923461  5.752776
  16156.633  16156.620  0.500  -0.000681  21.914387  21.929322  5.757909
  16160.006  16159.990  0.500  -0.001208  21.903901  21.930366  5.761539
  16163.370  16163.370  0.500  -0.001603  21.883089  21.918187  5.762564
  16166.747  16166.780  0.500  -0.001877  21.857619  21.898695  5.762123
  16170.182  16170.200  0.500  -0.002291  21.838128  21.888214  5.763086
  16173.676  16173.650  0.500  -0.002634  21.764922  21.822328  5.750089
  16177.137  16177.110  0.500  -0.002898  21.805289  21.868575  5.767528
  16180.600  16180.590  0.500  -0.003477  21.781008  21.856862  5.767707
  16184.041  16184.090  0.500  -0.003793  21.762452  21.845157  5.768738
  16187.621  16187.610  0.500  -0.004141  21.742636  21.832855  5.769896
  16191.192  16191.150  0.500  -0.004514  21.716726  21.814966  5.769320
  16194.718  16194.700  0.500  -0.004898  21.697738  21.804274  5.770075
  16198.280  16198.280  0.500  -0.005421  21.675826  21.793656  5.771480
  16201.867  16201.880  0.500  -0.005606  21.657532  21.779293  5.775100
  16205.513  16205.490  0.500  -0.005982  21.647834  21.777718  5.777488
  16209.114  16209.120  0.500  -0.006415  21.624812  21.763990  5.777515
  16212.787  16212.780  0.500  -0.006866  21.603542  21.752377  5.778190
  16216.438  16216.450  0.500  -0.007199  21.581020  21.736948  5.778409
  16220.125  16220.140  0.500  -0.007706  21.553156  21.719893  5.778378
  16223.859  16223.850  0.500  -0.007991  21.543021  21.715868  5.780089
  16227.631  16227.580  0.500  -0.008385  21.514281  21.695444  5.780951
  16231.346  16231.320  0.500  -0.008884  21.489498  21.681253  5.782254
  16235.075  16235.090  0.500  -0.009193  21.436046  21.634023  5.772357
  16238.897  16238.880  0.500  -0.009622  21.440655  21.647953  5.779969
  16242.687  16242.680  0.500  -0.009997  21.429543  21.644849  5.784520
  16246.560  16246.510  0.500  -0.010396  21.411523  21.635287  5.786837
  16250.353  16250.350  0.500  -0.010843  21.373974  21.606991  5.783555
  16254.195  16254.210  0.500  -0.011250  21.338248  21.579666  5.779977
  16258.119  16258.090  0.500  -0.011578  21.340135  21.588638  5.787903
  16261.999  16261.990  0.500  -0.011986  21.322459  21.579567  5.789635
  16265.950  16265.910  0.500  -0.012409  21.304461  21.570464  5.791134
  16269.822  16269.850  0.500  -0.012747  21.275723  21.548670  5.791510
  16273.801  16273.810  0.500  -0.013291  21.253483  21.537857  5.791744
  16277.781  16277.780  0.500  -0.013918  21.237863  21.535525  5.794338
  16281.833  16281.780  0.500  -0.014178  21.215405  21.518349  5.795777
  16285.794  16285.790  0.500  -0.014687  21.188005  21.501488  5.794890
  16289.804  16289.830  0.500  -0.014971  21.167347  21.486620  5.795556
  16293.908  16293.880  0.500  -0.015412  21.148220  21.476687  5.796978
  16298.003  16297.950  0.500  -0.015877  21.122280  21.460309  5.798842
  16302.031  16302.040  0.500  -0.016323  21.099354  21.446589  5.798502
  16306.153  16306.150  0.500  -0.016724  21.020291  21.374799  5.783671
  16310.266  16310.280  0.500  -0.017072  21.051133  21.413594  5.800055
  16314.463  16314.430  0.500  -0.017517  21.027526  21.399115  5.800722
  16318.638  16318.590  0.500  -0.018105  20.994089  21.377647  5.798833
  16322.781  16322.780  0.500  -0.018473  20.980555  21.371737  5.802422
  16327.007  16326.980  0.500  -0.018777  20.956758  21.353983  5.801920
  16331.212  16331.210  0.500  -0.019283  20.928077  21.335553  5.802020
  16335.478  16335.450  0.500  -0.019732  20.912655  21.329406  5.804648
  16339.700  16339.710  0.500  -0.020062  20.891795  21.315148  5.807748
  16343.993  16343.990  0.500  -0.020495  20.869721  21.301860  5.808076
  16348.336  16348.290  0.500  -0.020877  20.845538  21.285301  5.808577
  16352.658  16352.610  0.500  -0.021404  20.821340  21.271796  5.810214
  16356.959  16356.950  0.500  -0.021833  20.799276  21.258386  5.809582
  16361.332  16361.310  0.500  -0.022343  20.768220  21.237460  5.808483
  16365.731  16365.690  0.500  -0.022940  20.750750  21.232266  5.813271
  16370.086  16370.080  0.500  -0.023330  20.695977  21.184500  5.806261
  16374.513  16374.500  0.500  -0.023771  20.637515  21.133973  5.797008
  16378.954  16378.930  0.500  -0.024109  20.678233  21.182830  5.815752
  16383.410  16383.380  0.500  -0.024651  20.654358  21.169844  5.816199
  16387.892  16387.850  0.500  -0.025147  20.622654  21.147830  5.815098
  16392.341  16392.340  0.500  -0.025372  20.604786  21.134261  5.816139
  16396.827  16396.850  0.500  -0.026037  20.572833  21.115524  5.817353
  16401.411  16401.380  0.500  -0.026506  20.537094  21.088732  5.813567
  16405.973  16405.930  0.500  -0.027052  20.524054  21.086840  5.818146
  16410.514  16410.500  0.500  -0.027254  20.511237  21.077948  5.821134
  16415.082  16415.080  0.500  -0.027596  20.480668  21.053730  5.820005
  16419.735  16419.690  0.500  -0.028483  20.442663  21.033300  5.817937
  16424.343  16424.310  0.500  -0.028767  20.430450  21.026708  5.821765
  16428.930  16428.960  0.500  -0.029294  20.406906  21.013541  5.823849
  16433.614  16433.620  0.500  -0.029561  20.381417  20.992897  5.823765
  16438.301  16438.300  0.500  -0.030012  20.339501  20.959174  5.818680
  16443.014  16443.000  0.500  -0.030595  20.284601  20.914804  5.811995
  16447.719  16447.720  0.500  -0.031190  20.298866  20.941972  5.823218
  16452.497  16452.460  0.500  -0.031498  20.273638  20.922370  5.825187
  16457.230  16457.210  0.500  -0.032030  20.247959  20.907000  5.826231
  16462.014  16461.990  0.500  -0.032468  20.222136  20.889484  5.825837
  16466.812  16466.790  0.500  -0.033161  20.200003  20.881081  5.828326
  16471.649  16471.600  0.500  -0.033621  20.175185  20.865021  5.831348
  16476.429  16476.430  0.500  -0.033976  20.150050  20.846441  5.829366
  16481.308  16481.290  0.500  -0.034531  20.122313  20.829288  5.831332
  16486.201  16486.160  0.500  -0.035041  20.093526  20.810110  5.830252
  16491.097  16491.050  0.500  -0.035494  20.072705  20.797953  5.833808
  16495.984  16495.960  0.500  -0.036002  20.045581  20.780419  5.834212
  16500.909  16500.890  0.500  -0.036210  20.019963  20.758165  5.834270
  16505.898  16505.830  0.500  -0.036988  19.989078  20.742271  5.833755
  16510.841  16510.800  0.500  -0.037481  19.964088  20.726555  5.834480
  16515.824  16515.790  0.500  -0.037963  19.936633  20.708028  5.835176
  16520.809  16520.790  0.500  -0.038311  19.912082  20.689730  5.835927
  16525.858  16525.820  0.500  -0.038909  19.880593  20.669363  5.835799
  16530.873  16530.860  0.500  -0.039331  19.854608  20.651068  5.835888
  16535.904  16535.920  0.500  -0.039876  19.827465  20.634078  5.836170
  16541.021  16541.000  0.500  -0.040419  19.794245  20.610692  5.835524
  16546.142  16546.100  0.500  -0.041004  19.741825  20.568150  5.828645
  16551.218  16551.220  0.500  -0.041338  19.749782  20.583309  5.838443
  16556.381  16556.360  0.500  -0.041896  19.723934  20.567841  5.841330
  16561.548  16561.520  0.500  -0.042329  19.687091  20.538310  5.836990
  16566.729  16566.700  0.500  -0.042990  19.664664  20.528488  5.839955
  16571.914  16571.890  0.500  -0.043593  19.635686  20.510589  5.841087
  16577.175  16577.110  0.500  -0.043889  19.611904  20.491816  5.840809
  16582.378  16582.340  0.500  -0.044456  19.562860  20.452169  5.835706
  16587.585  16587.590  0.500  -0.045040  19.551093  20.451800  5.839346
  16592.868  16592.860  0.500  -0.045439  19.512149  20.419222  5.837137
  16598.202  16598.150  0.500  -0.046031  19.492746  20.410998  5.840019
  16603.516  16603.460  0.500  -0.046452  19.459231  20.384471  5.836902
  16608.833  16608.790  0.500  -0.047017  19.429717  20.365063  5.838193
  16614.214  16614.140  0.500  -0.047576  19.404632  20.350134  5.840222
  16619.574  16619.510  0.500  -0.047965  19.371137  20.322918  5.838573
  16624.901  16624.890  0.500  -0.048613  19.346562  20.310288  5.839268
  16630.341  16630.300  0.500  -0.049066  19.316035  20.287422  5.839187
  16635.772  16635.720  0.500  -0.049580  19.291891  20.272499  5.841829
  16641.232  16641.170  0.500  -0.050160  19.256903  20.247457  5.839008
  16646.658  16646.630  0.500  -0.050792  19.225881  20.227631  5.837889
  16652.173  16652.110  0.500  -0.051268  19.193626  20.203299  5.837017
  16657.692  16657.610  0.500  -0.051651  19.164022  20.179879  5.836406
  16663.177  16663.130  0.500  -0.052227  19.130883  20.156593  5.835565
  16668.667  16668.670  0.500  -0.052813  19.096219  20.131862  5.834029
  16674.282  16674.220  0.500  -0.053216  19.065093  20.107144  5.834306
  16679.840  16679.800  0.500  -0.053894  19.026832  20.080398  5.831153
  16685.401  16685.400  0.500  -0.054365  18.994246  20.055454  5.830565
  16691.076  16691.010  0.500  -0.054845  18.952509  20.021000  5.825540
  16696.694  16696.650  0.500  -0.055454  18.907588  19.985708  5.821542
  16702.341  16702.300  0.500  -0.055969  18.830544  19.914528  5.807809
  16708.003  16707.970  0.500  -0.056635  18.717935  19.808624  5.782835
  16713.718  16713.660  0.500  -0.057267  18.075794  19.141159  5.588908
