Repository: jacobfilik/webxdiviewer

# bmm-standards
A pretty webpage for BMM's collection of common XAFS materials

[BMM's common materials collection](./BMM-standards.html)

Plotting of the data will happen soon.

Periodic table adapted from [some guy named Daniel](https://codepen.io/gooseofmusic/pen/PjKdNQ)

[This](https://www.coderstool.com/scss-to-css) is a helpful tool for
dealing with Sassy CSS.

File: xdidata/Pr/Pr-L1-Pr2TiO5.xdi
# XDI/1.0 BlueSky/1.10.0 BMM/2023-1.0-py310-tiled
# Beamline.name: BMM (06BM) -- Beamline for Materials Measurement (NIST)
# Beamline.xray_source: NSLS-II three-pole wiggler
# Beamline.collimation: paraboloid mirror, 5 nm Rh on 30 nm Pt
# Beamline.focusing: not in use
# Beamline.harmonic_rejection: flat mirror, Si stripe, pitch = 7.0 mrad relative to beam
# Beamline.software: Bluesky 1.10.0, Ophyd 1.7.0, DataBroker 2.0.0b13, Python 3.10.8, 2023-1.0-py310-tiled
# Detector.I0: 10 cm N2
# Detector.I1: 25 cm N2
# Detector.I2: 25 cm N2
# Element.symbol: Pr
# Element.edge: L1
# Element.reference: Pr
# Element.reference_material: Pr6O11
# Facility.name: NSLS-II
# Facility.energy: 3.0
# Facility.current: 400.0
# Facility.mode: top-off
# Facility.GUP: 123456
# Facility.SAF: 301027
# Facility.cycle: 2023-2
# Mono.name: Si(111)
# Mono.d_spacing: 3.1351860
# Mono.encoder_resolution: 0.0000050 deg/ct
# Mono.angle_offset: 16.0754326 deg
# Mono.scan_mode: pseudo channel cut
# Mono.scan_type: step
# Mono.direction: forward in energy
# Sample.name: Pr2TiO5
# Sample.prep: Powder in PEG pellet
# Sample.x: 149.848 mm
# Sample.y: 114.690 mm
# Sample.SDD_position: 205.000 mm
# Scan.experimenters: Bruce Ravel
# Scan.edge_energy: 6834.8
# Scan.start_time: 2023-05-08T20:02:53
# Scan.end_time: 2023-05-08T20:08:50
# Scan.transient_id: 75564
# Scan.uid: 6aa98774-e54b-418d-b6aa-671c3be0bbc0
# Scan.plot_hint: ln(I0/It)  --  ln($5/$6)
# Column.1: energy eV
# Column.2: requested_energy eV
# Column.3: measurement_time seconds
# Column.4: xmu 
# Column.5: I0 nA
# Column.6: It nA
# Column.7: Ir nA
# ///////////
# sample courtesy Martin Stennett, University of Sheffield
# -----------
# energy  requested_energy  measurement_time  xmu  I0  It  Ir
  6634.803  6634.800  0.500  2.069936  150.980894  19.052852  0.581035
  6644.809  6644.800  0.500  2.060339  151.111759  19.253269  0.597254
  6654.815  6654.800  0.500  2.051025  151.221248  19.447505  0.611922
  6664.810  6664.800  0.500  2.041441  151.366498  19.653643  0.624629
  6674.829  6674.800  0.500  2.031789  151.498002  19.861499  0.636492
  6684.804  6684.800  0.500  2.021549  151.637186  20.084360  0.652368
  6694.825  6694.800  0.500  2.011756  151.770464  20.299853  0.669162
  6704.816  6704.800  0.500  2.002394  151.871154  20.504373  0.684326
  6714.818  6714.800  0.500  1.992999  151.996428  20.714993  0.697376
  6724.812  6724.800  0.500  1.983544  152.113005  20.927823  0.710646
  6734.812  6734.800  0.500  1.974255  152.216981  21.137574  0.727306
  6744.811  6744.800  0.500  1.964666  152.306551  21.353794  0.745670
  6754.812  6754.800  0.500  1.955280  152.412773  21.570197  0.763645
  6764.811  6764.800  0.500  1.946285  152.512160  21.779282  0.779588
  6774.809  6774.800  0.500  1.937143  152.608768  21.993230  0.794311
  6784.810  6784.800  0.500  1.927829  152.729463  22.216591  0.809763
  6794.774  6794.800  0.500  1.918429  146.411468  21.498683  0.794149
  6804.788  6804.800  0.500  1.910063  152.522964  22.584247  0.843342
  6806.779  6806.800  0.500  1.908055  152.545445  22.632970  0.846753
  6808.781  6808.800  0.500  1.906198  152.418867  22.656229  0.850239
  6810.783  6810.800  0.500  1.904302  146.901755  21.877573  0.822433
  6812.809  6812.800  0.500  1.902804  151.448211  22.588470  0.851002
  6814.802  6814.800  0.500  1.901146  152.386666  22.766161  0.859579
  6816.803  6816.800  0.500  1.899640  152.517245  22.820008  0.863268
  6818.798  6818.800  0.500  1.897694  152.533372  22.866884  0.866572
  6820.797  6820.800  0.500  1.895954  152.447585  22.893814  0.868715
  6822.795  6822.800  0.500  1.894219  146.042387  21.969998  0.835070
  6824.799  6824.800  0.500  1.892811  151.444643  22.814787  0.867947
  6825.289  6825.300  0.500  1.892461  151.942097  22.897742  0.871417
  6825.787  6825.800  0.500  1.891988  152.150400  22.939990  0.872957
  6826.285  6826.300  0.500  1.891599  152.264637  22.966137  0.874033
  6826.785  6826.800  0.500  1.891335  152.329388  22.981983  0.874662
  6827.289  6827.300  0.500  1.891111  152.372984  22.993710  0.874829
  6827.787  6827.800  0.500  1.890686  152.399314  23.007456  0.875217
  6828.287  6828.300  0.500  1.890582  152.428235  23.014202  0.875656
  6828.786  6828.800  0.500  1.890135  152.445624  23.027139  0.875431
  6829.286  6829.300  0.500  1.889884  152.466482  23.036054  0.874982
  6829.786  6829.800  0.500  1.889184  152.476593  23.053726  0.874514
  6830.287  6830.300  0.500  1.889128  152.485227  23.056306  0.873752
  6830.791  6830.800  0.500  1.888843  152.487508  23.063224  0.873117
  6831.290  6831.300  0.500  1.888472  152.498352  23.073426  0.872273
  6831.793  6831.800  0.500  1.888250  152.507321  23.079910  0.872030
  6832.292  6832.300  0.500  1.888073  152.514330  23.085063  0.872192
  6832.795  6832.800  0.500  1.887874  152.518416  23.090266  0.871849
  6833.294  6833.300  0.500  1.887881  152.519840  23.090329  0.871679
  6833.789  6833.800  0.500  1.887810  152.526466  23.092963  0.871336
  6834.294  6834.300  0.500  1.887461  152.537100  23.102633  0.870641
  6834.791  6834.800  0.500  1.887698  152.545750  23.098475  0.869661
  6835.299  6835.300  0.500  1.887906  152.539576  23.092732  0.868128
  6835.798  6835.800  0.500  1.888109  152.536701  23.087603  0.865872
  6836.296  6836.300  0.500  1.888179  152.544952  23.087241  0.863352
  6836.795  6836.800  0.500  1.888684  152.540795  23.074965  0.859995
  6837.291  6837.300  0.500  1.888827  153.162742  23.165719  0.860386
  6837.794  6837.800  0.500  1.889150  153.090234  23.147296  0.856846
  6838.294  6838.300  0.500  1.889587  152.941487  23.114691  0.852339
  6838.800  6838.800  0.500  1.890036  152.686683  23.065827  0.847520
  6839.304  6839.300  0.500  1.890399  152.380794  23.011270  0.842363
  6839.794  6839.800  0.500  1.890422  150.122548  22.669727  0.827141
  6840.298  6840.300  0.500  1.890318  143.869772  21.727751  0.789580
  6840.794  6840.800  0.500  1.890765  141.581594  21.372631  0.774145
  6841.295  6841.300  0.500  1.890975  145.811987  22.006611  0.794901
  6841.795  6841.800  0.500  1.891158  150.397412  22.694514  0.816817
  6842.301  6842.300  0.500  1.891673  151.538270  22.854886  0.819162
  6842.804  6842.800  0.500  1.892162  151.978479  22.910086  0.817483
  6843.300  6843.300  0.500  1.892540  152.191146  22.933465  0.814389
  6843.803  6843.800  0.500  1.893358  152.335444  22.936432  0.810509
  6844.300  6844.300  0.500  1.893867  152.429072  22.938859  0.805153
  6844.799  6844.800  0.500  1.894516  152.498711  22.934445  0.800131
  6845.298  6845.300  0.500  1.895315  152.541297  22.922526  0.793495
  6845.795  6845.800  0.500  1.896527  152.588475  22.901840  0.786432
  6846.300  6846.300  0.500  1.897257  152.614737  22.889070  0.778721
  6846.801  6846.800  0.500  1.897814  152.641908  22.880403  0.771698
  6847.300  6847.300  0.500  1.898118  152.651848  22.874937  0.764724
  6847.803  6847.800  0.500  1.898723  152.665098  22.863096  0.757439
  6848.296  6848.300  0.500  1.898972  152.673384  22.858627  0.750761
  6848.798  6848.800  0.500  1.899256  152.680663  22.853238  0.744981
  6849.295  6849.300  0.500  1.899743  152.686649  22.842997  0.739468
  6849.795  6849.800  0.500  1.900137  152.695317  22.835304  0.734912
  6850.299  6850.300  0.500  1.900261  152.701087  22.833330  0.731186
  6850.798  6850.800  0.500  1.900274  152.715979  22.835254  0.728217
  6851.306  6851.300  0.500  1.899928  152.718328  22.843515  0.726419
  6851.798  6851.800  0.500  1.899484  152.720144  22.853920  0.724394
  6852.298  6852.300  0.500  1.899064  152.729786  22.864985  0.722888
  6852.796  6852.800  0.500  1.898482  152.728710  22.878132  0.721807
  6853.294  6853.300  0.500  1.898308  152.731574  22.882544  0.720357
  6853.796  6853.800  0.500  1.897906  152.736564  22.892489  0.718956
  6854.301  6854.300  0.500  1.897572  152.728861  22.898972  0.717470
  6854.801  6854.800  0.500  1.897331  152.740311  22.906213  0.716594
  6855.295  6855.300  0.500  1.896842  152.750438  22.918943  0.715504
  6855.800  6855.800  0.500  1.896573  152.763755  22.927093  0.715015
  6856.300  6856.300  0.500  1.896229  152.754613  22.933613  0.714588
  6856.801  6856.800  0.500  1.895853  152.749258  22.941444  0.714339
  6857.304  6857.300  0.500  1.895766  152.754143  22.944162  0.713849
  6857.801  6857.800  0.500  1.895841  152.762538  22.943699  0.713146
  6858.301  6858.300  0.500  1.895452  152.762472  22.952622  0.712832
  6858.798  6858.800  0.500  1.894966  152.751866  22.962185  0.712040
  6859.299  6859.300  0.500  1.894111  152.736972  22.979598  0.711656
  6859.799  6859.800  0.500  1.893813  152.726194  22.984820  0.710413
  6860.801  6860.790  0.500  1.892478  152.554068  22.989572  0.707358
  6861.798  6861.790  0.500  1.891052  152.384590  22.996821  0.704714
  6862.819  6862.810  0.500  1.889755  152.714517  23.076518  0.705809
  6863.872  6863.860  0.500  1.888285  152.799901  23.123388  0.708208
  6864.939  6864.920  0.500  1.886346  152.826402  23.172276  0.712774
  6866.005  6866.000  0.500  1.884088  152.845691  23.227586  0.718349
  6867.117  6867.100  0.500  1.882099  152.855630  23.275343  0.725070
  6868.235  6868.220  0.500  1.879919  152.861707  23.327069  0.731945
  6869.368  6869.360  0.500  1.878027  152.872400  23.372888  0.738042
  6870.519  6870.510  0.500  1.876544  152.880417  23.408809  0.744569
  6871.704  6871.690  0.500  1.874838  152.887859  23.449916  0.751184
  6872.892  6872.880  0.500  1.873811  152.901178  23.476060  0.756998
  6874.104  6874.100  0.500  1.872610  152.905006  23.504841  0.762226
  6875.345  6875.330  0.500  1.871426  152.915171  23.534260  0.767235
  6876.590  6876.580  0.500  1.870475  152.927644  23.558578  0.770836
  6877.862  6877.850  0.500  1.869539  152.925515  23.580300  0.775027
  6879.152  6879.140  0.500  1.868755  152.926197  23.598910  0.777757
  6880.460  6880.450  0.500  1.867952  152.936831  23.619505  0.780530
  6881.793  6881.780  0.500  1.867085  152.933095  23.639418  0.782845
  6883.147  6883.130  0.500  1.866172  152.923071  23.659450  0.784873
  6884.503  6884.500  0.500  1.864957  152.921259  23.687941  0.786555
  6885.888  6885.880  0.500  1.864060  152.928465  23.710325  0.788500
  6887.301  6887.290  0.500  1.863219  152.934213  23.731160  0.789630
  6888.719  6888.710  0.500  1.862086  152.934454  23.758099  0.791543
  6890.160  6890.150  0.500  1.861247  152.938931  23.778727  0.792206
  6891.618  6891.610  0.500  1.860496  152.936560  23.796229  0.793413
  6893.100  6893.090  0.500  1.859487  152.935911  23.820163  0.793979
  6894.593  6894.590  0.500  1.858560  152.944217  23.843533  0.795396
  6896.115  6896.110  0.500  1.857907  152.947697  23.859659  0.795478
  6897.659  6897.650  0.500  1.857012  152.944392  23.880492  0.796755
  6899.211  6899.210  0.500  1.855727  152.939203  23.910403  0.798934
  6900.793  6900.780  0.500  1.854560  152.926741  23.936369  0.800797
  6902.380  6902.380  0.500  1.853006  152.926867  23.973603  0.803006
  6904.002  6903.990  0.500  1.851451  152.919430  24.009746  0.805398
  6905.631  6905.630  0.500  1.849645  152.904077  24.050747  0.807587
  6907.291  6907.280  0.500  1.848476  152.893525  24.077211  0.809308
  6908.954  6908.950  0.500  1.847119  152.871764  24.106463  0.811437
  6910.650  6910.640  0.500  1.845541  152.845265  24.140353  0.813473
  6912.357  6912.350  0.500  1.843781  152.784280  24.173229  0.815843
  6914.087  6914.080  0.500  1.842154  152.751786  24.207447  0.818109
  6915.836  6915.830  0.500  1.840436  152.740674  24.247312  0.820596
  6917.595  6917.590  0.500  1.838679  152.693787  24.282493  0.823464
  6919.390  6919.380  0.500  1.837169  152.653398  24.312744  0.826385
  6921.189  6921.180  0.500  1.835346  152.628640  24.353153  0.829789
  6923.019  6923.010  0.500  1.833299  152.623982  24.402323  0.834244
  6924.860  6924.850  0.500  1.831599  152.599895  24.439991  0.838343
  6926.720  6926.710  0.500  1.829859  152.585791  24.480280  0.842156
  6928.596  6928.590  0.500  1.828056  152.577032  24.523057  0.846696
  6930.495  6930.490  0.500  1.826669  152.563066  24.554842  0.850444
  6932.418  6932.410  0.500  1.824785  152.550974  24.599209  0.854615
  6934.360  6934.350  0.500  1.823005  152.541778  24.641544  0.858981
  6936.319  6936.310  0.500  1.821127  152.538617  24.687353  0.863643
  6938.290  6938.280  0.500  1.819452  152.545117  24.729783  0.869140
  6940.293  6940.280  0.500  1.818145  152.531437  24.759919  0.874231
  6942.294  6942.290  0.500  1.816435  152.532330  24.802419  0.879161
  6944.334  6944.320  0.500  1.814817  152.524867  24.841375  0.883440
  6946.385  6946.380  0.500  1.813108  152.505143  24.880637  0.887641
  6948.462  6948.450  0.500  1.811251  152.489073  24.924273  0.891703
  6950.546  6950.540  0.500  1.809605  152.477525  24.963431  0.895091
  6952.662  6952.650  0.500  1.807940  152.470121  25.003830  0.898419
  6954.792  6954.780  0.500  1.806468  152.462922  25.039482  0.901707
  6956.925  6956.920  0.500  1.805008  152.441655  25.072567  0.904477
  6959.101  6959.090  0.500  1.803038  152.435737  25.121033  0.907694
  6961.292  6961.280  0.500  1.801522  152.443921  25.160484  0.910747
  6963.493  6963.480  0.500  1.799953  152.427053  25.197204  0.913434
  6965.708  6965.700  0.500  1.798172  152.430520  25.242704  0.916250
  6967.955  6967.950  0.500  1.796487  152.429857  25.285153  0.919260
  6970.224  6970.210  0.500  1.794280  152.419541  25.339301  0.923465
  6972.503  6972.490  0.500  1.792350  152.407746  25.386301  0.927366
  6974.794  6974.790  0.500  1.790277  152.384586  25.435104  0.931768
  6977.126  6977.110  0.500  1.788107  152.363231  25.486800  0.936706
  6979.463  6979.450  0.500  1.786250  152.339688  25.530225  0.941203
  6981.812  6981.800  0.500  1.784480  152.314595  25.571241  0.945222
  6984.198  6984.180  0.500  1.782386  152.293486  25.621274  0.950107
  6986.584  6986.570  0.500  1.780476  152.277711  25.667603  0.954741
  6989.008  6988.990  0.500  1.778558  152.260378  25.713967  0.959214
  6991.435  6991.420  0.500  1.776865  152.248775  25.755564  0.962836
  6993.884  6993.870  0.500  1.774835  152.228047  25.804401  0.967175
  6996.363  6996.350  0.500  1.772436  152.213119  25.863830  0.971790
  6998.855  6998.840  0.500  1.770306  152.186850  25.914499  0.975123
  7001.365  7001.350  0.500  1.767902  152.168672  25.973781  0.979695
  7003.883  7003.870  0.500  1.765903  152.151890  26.022889  0.983753
  7006.429  7006.420  0.500  1.763799  152.130059  26.073948  0.988496
  7009.011  7008.990  0.500  1.761707  152.104623  26.124190  0.992754
  7011.587  7011.570  0.500  1.759839  152.078226  26.168479  0.997590
  7014.194  7014.180  0.500  1.757300  152.066184  26.232949  1.003390
  7016.814  7016.800  0.500  1.755113  152.045281  26.286749  1.009050
  7019.461  7019.450  0.500  1.753290  152.027808  26.331699  1.014669
  7022.131  7022.110  0.500  1.750785  152.012611  26.395097  1.021799
  7024.801  7024.790  0.500  1.749048  151.998487  26.438540  1.027024
  7027.493  7027.490  0.500  1.747113  151.975237  26.485689  1.033026
  7030.228  7030.210  0.500  1.744630  151.958994  26.548706  1.039043
  7032.965  7032.950  0.500  1.742471  151.900287  26.595812  1.044521
  7035.717  7035.700  0.500  1.740208  151.871355  26.650972  1.049474
  7038.494  7038.480  0.500  1.738255  151.861404  26.701316  1.054131
  7041.286  7041.270  0.500  1.735733  151.836243  26.764321  1.060053
  7044.103  7044.090  0.500  1.733676  151.813717  26.815455  1.064826
  7046.934  7046.920  0.500  1.731633  151.776487  26.863699  1.069644
  7049.781  7049.770  0.500  1.729193  151.735895  26.922119  1.074778
  7052.662  7052.650  0.500  1.726817  151.723674  26.984004  1.079890
  7055.551  7055.540  0.500  1.724517  151.698491  27.041629  1.085588
  7058.464  7058.450  0.500  1.722292  151.671065  27.096980  1.090919
  7061.389  7061.370  0.500  1.719946  151.686688  27.163417  1.097810
  7064.337  7064.320  0.500  1.717309  151.496992  27.201076  1.103201
  7067.301  7067.290  0.500  1.715070  151.541600  27.270068  1.110083
  7070.280  7070.270  0.500  1.712903  150.191770  27.085806  1.106912
  7073.296  7073.280  0.500  1.710540  151.457392  27.378664  1.122992
  7076.316  7076.300  0.500  1.707747  151.191639  27.407068  1.128833
  7079.362  7079.350  0.500  1.705122  151.383051  27.513908  1.137203
  7082.424  7082.410  0.500  1.702708  151.151000  27.538124  1.141865
  7085.504  7085.490  0.500  1.700494  151.223329  27.612359  1.148873
  7088.601  7088.590  0.500  1.697934  151.227528  27.683922  1.155406
  7091.718  7091.710  0.500  1.695568  151.187432  27.742129  1.161090
  7094.859  7094.850  0.500  1.692973  151.151919  27.807681  1.167701
  7098.012  7098.000  0.500  1.690462  151.127191  27.873049  1.174239
  7101.193  7101.180  0.500  1.687933  151.095551  27.937767  1.180120
  7104.384  7104.370  0.500  1.685569  151.046517  27.994797  1.186590
  7107.601  7107.590  0.500  1.682966  150.985629  28.056460  1.192993
  7110.832  7110.820  0.500  1.680381  150.862068  28.106063  1.199522
  7114.079  7114.070  0.500  1.677851  150.622685  28.132546  1.204868
  7117.357  7117.350  0.500  1.675109  150.530881  28.192578  1.212349
  7120.645  7120.640  0.500  1.672713  150.373782  28.230740  1.219089
  7123.961  7123.950  0.500  1.670381  150.209909  28.265814  1.225712
  7127.281  7127.270  0.500  1.668161  150.019585  28.292728  1.231410
  7130.632  7130.620  0.500  1.665551  149.757647  28.317150  1.237382
  7134.003  7133.990  0.500  1.662801  149.617721  28.368587  1.245404
  7137.383  7137.370  0.500  1.660213  149.593076  28.437420  1.252768
  7140.789  7140.780  0.500  1.657828  149.579044  28.502646  1.260209
  7144.212  7144.200  0.500  1.655192  149.561152  28.574455  1.267564
  7147.659  7147.650  0.500  1.652517  149.553615  28.649558  1.275300
  7151.121  7151.110  0.500  1.650098  149.514256  28.711379  1.282141
  7154.600  7154.590  0.500  1.647448  149.456566  28.776466  1.288549
  7158.100  7158.090  0.500  1.644914  149.427919  28.843942  1.296405
  7161.618  7161.610  0.500  1.642125  149.875607  29.011165  1.308165
  7165.159  7165.150  0.500  1.639542  149.759014  29.063569  1.315285
  7168.711  7168.700  0.500  1.636627  149.643884  29.126000  1.322782
  7172.288  7172.280  0.500  1.633902  149.555259  29.188187  1.331363
  7175.887  7175.880  0.500  1.631102  149.461554  29.251689  1.339516
  7179.500  7179.490  0.500  1.628356  149.396236  29.319302  1.348926
  7183.130  7183.120  0.500  1.625809  149.311425  29.377396  1.357017
  7186.790  7186.780  0.500  1.623258  149.237102  29.437749  1.365093
  7190.454  7190.450  0.500  1.620075  149.164718  29.517286  1.374748
  7194.144  7194.140  0.500  1.617401  148.871875  29.538227  1.381409
  7197.853  7197.850  0.500  1.614997  148.873873  29.609705  1.389926
  7201.584  7201.580  0.500  1.612292  148.776990  29.670582  1.398025
  7205.325  7205.320  0.500  1.609085  148.665548  29.743609  1.407845
  7209.095  7209.090  0.500  1.606390  148.528648  29.796400  1.415578
  7212.887  7212.880  0.500  1.603925  148.411399  29.846363  1.423329
  7216.687  7216.680  0.500  1.601140  148.282692  29.903638  1.431639
  7220.517  7220.510  0.500  1.598212  148.162473  29.967031  1.439516
  7224.359  7224.350  0.500  1.595363  148.041432  30.027959  1.448210
  7228.218  7228.210  0.500  1.592556  145.645536  29.625050  1.433917
  7232.095  7232.090  0.500  1.589636  147.959922  30.183815  1.467013
  7235.997  7235.990  0.500  1.586748  147.850965  30.248800  1.475783
  7239.915  7239.910  0.500  1.583871  147.742971  30.313787  1.485054
  7243.859  7243.850  0.500  1.581150  147.501921  30.346790  1.493469
  7247.813  7247.810  0.500  1.579158  147.439014  30.394358  1.501709
  7251.788  7251.780  0.500  1.575897  147.309453  30.466841  1.512237
  7255.790  7255.780  0.500  1.572935  147.423274  30.580823  1.524799
  7259.798  7259.790  0.500  1.569772  147.108177  30.612142  1.532912
  7263.838  7263.830  0.500  1.566536  137.056019  28.612793  1.438342
  7267.889  7267.880  0.500  1.564307  147.415596  30.844217  1.557901
  7271.963  7271.950  0.500  1.561083  147.310355  30.921725  1.568063
  7276.047  7276.040  0.500  1.558394  147.408659  31.025657  1.580000
  7280.162  7280.150  0.500  1.555233  147.257997  31.092067  1.588869
  7284.295  7284.280  0.500  1.552316  144.798846  30.662164  1.573605
  7288.438  7288.430  0.500  1.549469  146.923211  31.200725  1.607849
  7292.599  7292.590  0.500  1.546528  146.853366  31.277743  1.618449
  7296.811  7296.780  0.500  1.543625  146.707870  31.337601  1.627933
  7300.996  7300.980  0.500  1.540737  145.621465  31.195497  1.626734
  7305.222  7305.210  0.500  1.537625  146.588502  31.500529  1.649479
  7309.469  7309.450  0.500  1.534481  146.450026  31.569883  1.660328
  7313.725  7313.710  0.500  1.531305  146.312042  31.640468  1.672351
  7318.008  7317.990  0.500  1.528372  146.191375  31.707216  1.683273
  7322.311  7322.290  0.500  1.525326  146.055703  31.774438  1.694320
  7326.631  7326.610  0.500  1.522240  145.922030  31.843479  1.705862
  7330.973  7330.950  0.500  1.519118  145.789202  31.913967  1.717140
  7335.304  7335.310  0.500  1.516103  145.676815  31.985654  1.729100
  7339.683  7339.690  0.500  1.513373  143.189904  31.525548  1.711319
  7344.069  7344.080  0.500  1.510095  145.310302  32.097444  1.750069
  7348.484  7348.500  0.500  1.506896  145.212672  32.178666  1.762094
  7352.919  7352.930  0.500  1.503915  145.088155  32.247042  1.773377
  7357.379  7357.380  0.500  1.500932  144.955354  32.313796  1.784504
  7361.836  7361.850  0.500  1.497998  144.816674  32.377722  1.795396
  7366.327  7366.340  0.500  1.494689  144.671673  32.452503  1.806636
  7370.836  7370.850  0.500  1.491625  144.545284  32.523666  1.818427
  7375.366  7375.380  0.500  1.488688  144.412365  32.589323  1.829886
  7379.921  7379.930  0.500  1.485611  144.255221  32.654175  1.842070

File: xdidata/Pr/Pr-L1-PraseodymiumOxide.xdi
# XDI/1.0 BlueSky/1.10.0 BMM/2023-1.0-py310-tiled
# Beamline.name: BMM (06BM) -- Beamline for Materials Measurement (NIST)
# Beamline.xray_source: NSLS-II three-pole wiggler
# Beamline.collimation: paraboloid mirror, 5 nm Rh on 30 nm Pt
# Beamline.focusing: not in use
# Beamline.harmonic_rejection: flat mirror, Si stripe, pitch = 7.0 mrad relative to beam
# Beamline.software: Bluesky 1.10.0, Ophyd 1.7.0, DataBroker 2.0.0b13, Python 3.10.8, 2023-1.0-py310-tiled
# Detector.I0: 10 cm N2
# Detector.I1: 25 cm N2
# Detector.I2: 25 cm N2
# Element.symbol: Pr
# Element.edge: L1
# Element.reference: Pr
# Element.reference_material: Pr6O11
# Facility.name: NSLS-II
# Facility.energy: 3.0
# Facility.current: 399.3
# Facility.mode: top-off
# Facility.GUP: 301027
# Facility.SAF: 310583
# Facility.cycle: 2023-2
# Mono.name: Si(111)
# Mono.d_spacing: 3.1351860
# Mono.encoder_resolution: 0.0000050 deg/ct
# Mono.angle_offset: 16.0754326 deg
# Mono.scan_mode: pseudo channel cut
# Mono.scan_type: step
# Mono.direction: forward in energy
# Sample.name: Pr6O11
# Sample.prep: PEG pellet
# Sample.x: 109.138 mm
# Sample.y: 153.150 mm
# Sample.SDD_position: 205.000 mm
# Scan.experimenters: Bruce Ravel
# Scan.edge_energy: 6834.8
# Scan.start_time: 2023-05-28T12:57:03
# Scan.end_time: 2023-05-28T13:04:56
# Scan.transient_id: 78700
# Scan.uid: 9b1d83a5-1b2c-460e-ab96-64fd5aa97cf1
# Scan.plot_hint: ln(It/Ir)  --  ln($6/$7)
# Column.1: energy eV
# Column.2: requested_energy eV
# Column.3: measurement_time seconds
# Column.4: xmu 
# Column.5: I0 nA
# Column.6: It nA
# Column.7: Ir nA
# ///////////
# sample courtesy Martin Stennett, University of Sheffield
# -----------
# energy  requested_energy  measurement_time  xmu  I0  It  Ir
  6634.801  6634.800  0.500  3.839960  152.209399  127.864743  2.748384
  6644.815  6644.800  0.500  3.821415  152.360122  128.467174  2.813019
  6654.815  6654.800  0.500  3.805423  152.517343  129.063343  2.871631
  6664.851  6664.800  0.500  3.793769  152.697697  129.710634  2.919864
  6674.818  6674.800  0.500  3.783668  153.322649  130.791811  2.974093
  6684.806  6684.800  0.500  3.768819  153.490916  131.377284  3.032097
  6694.806  6694.800  0.500  3.752668  153.661822  132.058050  3.097432
  6704.806  6704.800  0.500  3.738854  153.774320  132.648329  3.154556
  6714.809  6714.800  0.500  3.728098  153.914174  133.250791  3.203151
  6724.810  6724.800  0.500  3.718009  154.054373  133.828398  3.249658
  6734.810  6734.800  0.500  3.703513  154.175955  134.435544  3.312065
  6744.815  6744.800  0.500  3.687676  154.284097  135.016354  3.379474
  6754.810  6754.800  0.500  3.671988  154.394015  135.594203  3.447602
  6764.796  6764.800  0.500  3.659418  154.504539  136.190084  3.506552
  6774.789  6774.800  0.500  3.649495  154.672902  136.825335  3.558042
  6784.794  6784.800  0.500  3.638661  154.841791  137.461500  3.613522
  6794.793  6794.800  0.500  3.625419  145.008117  129.183077  3.441172
  6804.798  6804.800  0.500  3.611713  154.829207  138.398483  3.737525
  6806.797  6806.800  0.500  3.609171  154.868045  138.540792  3.750892
  6808.791  6808.800  0.500  3.606468  154.798044  138.560557  3.761582
  6810.793  6810.800  0.500  3.604014  150.832025  135.108591  3.676882
  6812.794  6812.800  0.500  3.601490  153.381546  137.469704  3.750590
  6814.790  6814.800  0.500  3.598947  154.700520  138.774137  3.795821
  6816.795  6816.800  0.500  3.596935  154.868058  138.968429  3.808790
  6818.794  6818.800  0.500  3.594652  154.899844  139.111438  3.821424
  6820.795  6820.800  0.500  3.592996  154.872700  139.173801  3.829473
  6822.797  6822.800  0.500  3.591467  150.688143  135.498616  3.734052
  6824.795  6824.800  0.500  3.589870  153.328315  138.014342  3.809460
  6825.084  6825.100  0.500  3.589891  153.893381  138.570710  3.824736
  6825.381  6825.400  0.500  3.589602  154.176582  138.818776  3.832693
  6825.682  6825.700  0.500  3.589577  154.344415  138.979468  3.837223
  6825.982  6826.000  0.500  3.589284  154.467575  139.100544  3.841691
  6826.283  6826.300  0.500  3.589237  154.542098  139.150663  3.843257
  6826.582  6826.600  0.500  3.589311  154.601114  139.237532  3.845370
  6826.885  6826.900  0.500  3.589081  154.646873  139.341637  3.849131
  6827.188  6827.200  0.500  3.589332  154.676536  139.367963  3.848895
  6827.486  6827.500  0.500  3.589397  154.701493  139.440810  3.850655
  6827.787  6827.800  0.500  3.589647  154.716422  139.443801  3.849777
  6828.086  6828.100  0.500  3.589673  154.731794  139.470693  3.850417
  6828.388  6828.400  0.500  3.589755  154.739989  139.472498  3.850151
  6828.693  6828.700  0.500  3.590022  154.745244  139.498732  3.849846
  6828.992  6829.000  0.500  3.590399  154.758739  139.496132  3.848326
  6829.292  6829.300  0.500  3.590892  154.766689  139.493284  3.846350
  6829.587  6829.600  0.500  3.591324  154.771127  139.501273  3.844908
  6829.887  6829.900  0.500  3.591974  154.788404  139.520697  3.842943
  6830.184  6830.200  0.500  3.592822  154.789785  139.570771  3.841064
  6830.484  6830.500  0.500  3.593504  154.789789  139.589426  3.838959
  6830.791  6830.800  0.500  3.593986  154.786328  139.616272  3.837849
  6831.095  6831.100  0.500  3.594790  154.800990  139.667724  3.836176
  6831.397  6831.400  0.500  3.595275  154.797146  139.635518  3.833432
  6831.696  6831.700  0.500  3.595755  154.803788  139.644181  3.831830
  6831.996  6832.000  0.500  3.595839  154.798456  139.706399  3.833216
  6832.296  6832.300  0.500  3.596021  154.812695  139.731957  3.833219
  6832.594  6832.600  0.500  3.596569  154.814809  139.733042  3.831147
  6832.897  6832.900  0.500  3.596514  154.807803  139.709688  3.830720
  6833.195  6833.200  0.500  3.596699  154.809729  139.726746  3.830479
  6833.493  6833.500  0.500  3.597099  154.796750  139.753518  3.829678
  6833.791  6833.800  0.500  3.597123  154.807754  139.801779  3.830911
  6834.091  6834.100  0.500  3.597573  154.811001  139.831542  3.830003
  6834.397  6834.400  0.500  3.597986  154.812685  139.871395  3.829513
  6834.693  6834.700  0.500  3.598655  154.821516  139.863275  3.826728
  6834.997  6835.000  0.500  3.599554  154.814520  139.894422  3.824142
  6835.299  6835.300  0.500  3.600247  154.808959  139.892010  3.821426
  6835.601  6835.600  0.500  3.601499  154.819285  139.904094  3.816973
  6835.903  6835.900  0.500  3.602791  154.811822  139.872785  3.811193
  6836.201  6836.200  0.500  3.604437  154.808031  139.861044  3.804606
  6836.501  6836.500  0.500  3.606211  154.810009  139.922734  3.799536
  6836.795  6836.800  0.500  3.608104  154.809417  139.949557  3.793080
  6837.095  6837.100  0.500  3.610104  154.808898  139.904809  3.784292
  6837.397  6837.400  0.500  3.612271  154.786140  139.925727  3.776662
  6837.694  6837.700  0.500  3.614395  154.756159  139.930792  3.768786
  6837.996  6838.000  0.500  3.616757  154.715783  139.908656  3.759299
  6838.302  6838.300  0.500  3.618805  154.607079  139.831760  3.749548
  6838.603  6838.600  0.500  3.621316  154.454102  139.711619  3.736931
  6838.901  6838.900  0.500  3.623508  154.290808  139.594395  3.725618
  6839.199  6839.200  0.500  3.625599  154.133001  139.484997  3.714924
  6839.500  6839.500  0.500  3.627485  153.859395  139.260058  3.701944
  6839.800  6839.800  0.500  3.629455  152.725282  138.168307  3.665693
  6840.099  6840.100  0.500  3.631573  149.281981  135.084255  3.576289
  6840.397  6840.400  0.500  3.633673  145.617633  131.737517  3.480371
  6840.694  6840.700  0.500  3.635654  143.769121  130.087117  3.429967
  6840.994  6841.000  0.500  3.637766  143.001968  129.452531  3.406033
  6841.297  6841.300  0.500  3.639664  145.386849  131.621599  3.456537
  6841.599  6841.600  0.500  3.641748  149.944469  135.734500  3.557124
  6841.902  6841.900  0.500  3.644127  152.056978  137.682219  3.599595
  6842.201  6842.200  0.500  3.646479  152.898701  138.462163  3.611481
  6842.499  6842.500  0.500  3.649097  153.330464  138.844103  3.611976
  6842.802  6842.800  0.500  3.651774  153.600401  139.122338  3.609537
  6843.101  6843.100  0.500  3.654245  153.758159  139.290137  3.604972
  6843.401  6843.400  0.500  3.657086  153.871398  139.386408  3.597229
  6843.696  6843.700  0.500  3.660100  153.961986  139.480129  3.588816
  6843.997  6844.000  0.500  3.663276  154.044871  139.603548  3.580600
  6844.300  6844.300  0.500  3.666955  154.096680  139.665595  3.569037
  6844.601  6844.600  0.500  3.670864  154.144653  139.683770  3.555578
  6844.902  6844.900  0.500  3.675041  154.179731  139.762994  3.542765
  6845.201  6845.200  0.500  3.679568  154.196358  139.782867  3.527263
  6845.502  6845.500  0.500  3.684025  154.228737  139.831316  3.512793
  6845.802  6845.800  0.500  3.689090  154.241874  139.858862  3.495735
  6846.103  6846.100  0.500  3.694387  154.271416  139.906943  3.478464
  6846.403  6846.400  0.500  3.699806  154.294349  139.942690  3.460549
  6846.698  6846.700  0.500  3.705137  154.316260  139.966483  3.442733
  6846.999  6847.000  0.500  3.710635  154.343968  140.007975  3.424874
  6847.298  6847.300  0.500  3.715905  154.337603  139.993402  3.406517
  6847.597  6847.600  0.500  3.721526  154.353626  140.058545  3.388999
  6847.900  6847.900  0.500  3.726796  154.358229  140.057703  3.371164
  6848.201  6848.200  0.500  3.732113  154.362148  140.074935  3.353701
  6848.501  6848.500  0.500  3.737127  154.378977  140.107705  3.337709
  6848.802  6848.800  0.500  3.741782  154.378000  140.124390  3.322604
  6849.103  6849.100  0.500  3.746154  154.380694  140.126284  3.308153
  6849.402  6849.400  0.500  3.750283  154.376412  140.171198  3.295579
  6849.700  6849.700  0.500  3.753895  154.380851  140.182195  3.283955
  6849.997  6850.000  0.500  3.757295  154.378089  140.158213  3.272247
  6850.297  6850.300  0.500  3.760243  154.376182  140.192111  3.263405
  6850.596  6850.600  0.500  3.763029  154.363034  140.201205  3.254535
  6850.899  6850.900  0.500  3.765299  154.370771  140.207509  3.247302
  6851.199  6851.200  0.500  3.767537  154.364553  140.238174  3.240753
  6851.502  6851.500  0.500  3.769349  154.353271  140.242355  3.234980
  6851.804  6851.800  0.500  3.771133  154.356148  140.230354  3.228940
  6852.102  6852.100  0.500  3.772708  154.345837  140.242595  3.224140
  6852.399  6852.400  0.500  3.774151  154.355499  140.276875  3.220275
  6852.701  6852.700  0.500  3.775756  154.332972  140.283171  3.215258
  6852.998  6853.000  0.500  3.777013  154.329907  140.281194  3.211172
  6853.298  6853.300  0.500  3.778406  154.321626  140.284981  3.206788
  6853.598  6853.600  0.500  3.779610  154.324309  140.297518  3.203215
  6853.898  6853.900  0.500  3.781014  154.334094  140.322488  3.199291
  6854.197  6854.200  0.500  3.782291  154.331670  140.340824  3.195626
  6854.497  6854.500  0.500  3.783479  154.323808  140.367446  3.192437
  6854.805  6854.800  0.500  3.784601  154.320655  140.411920  3.189867
  6855.105  6855.100  0.500  3.785610  154.320464  140.354682  3.185351
  6855.403  6855.400  0.500  3.786391  154.334063  140.378950  3.183414
  6855.705  6855.700  0.500  3.787495  154.317555  140.422085  3.180880
  6856.002  6856.000  0.500  3.787813  154.320074  140.441823  3.180314
  6856.300  6856.300  0.500  3.788645  154.300625  140.443695  3.177714
  6856.600  6856.600  0.500  3.789164  154.316140  140.489654  3.177102
  6856.898  6856.900  0.500  3.789208  154.310524  140.454048  3.176158
  6857.198  6857.200  0.500  3.789665  154.311904  140.434527  3.174267
  6857.501  6857.500  0.500  3.790301  154.307884  140.439254  3.172354
  6857.803  6857.800  0.500  3.790820  154.303150  140.439208  3.170706
  6858.103  6858.100  0.500  3.791389  154.288835  140.429041  3.168674
  6858.403  6858.400  0.500  3.791994  154.282646  140.465076  3.167570
  6858.705  6858.700  0.500  3.792624  154.272206  140.507364  3.166529
  6859.003  6859.000  0.500  3.793352  154.256424  140.501137  3.164082
  6859.301  6859.300  0.500  3.794248  154.259814  140.458029  3.160280
  6859.602  6859.600  0.500  3.795191  154.265655  140.458155  3.157304
  6859.799  6859.800  0.500  3.796143  154.245458  140.514078  3.155555
  6860.793  6860.790  0.500  3.800307  154.112847  140.449476  3.141000
  6861.800  6861.790  0.500  3.804496  153.848991  140.251270  3.123454
  6862.823  6862.810  0.500  3.806991  154.194201  140.613064  3.123710
  6863.864  6863.860  0.500  3.805888  154.306338  140.786239  3.131007
  6864.933  6864.920  0.500  3.801991  154.333698  140.872540  3.145160
  6866.013  6866.000  0.500  3.795890  154.369188  140.967668  3.166543
  6867.111  6867.100  0.500  3.788895  154.382959  140.984549  3.189152
  6868.233  6868.220  0.500  3.781357  154.374672  141.083193  3.215533
  6869.374  6869.360  0.500  3.774087  154.615509  141.360807  3.245368
  6870.517  6870.510  0.500  3.767266  154.859925  141.572933  3.272484
  6871.698  6871.690  0.500  3.759971  154.907861  141.647594  3.298180
  6872.888  6872.880  0.500  3.752987  154.937290  141.725114  3.323114
  6874.104  6874.100  0.500  3.746476  154.947925  141.786435  3.346269
  6875.341  6875.330  0.500  3.741599  154.979255  141.862653  3.364435
  6876.586  6876.580  0.500  3.736910  154.989621  141.957301  3.382504
  6877.850  6877.850  0.500  3.732898  155.000045  142.070941  3.398820
  6879.150  6879.140  0.500  3.729480  155.008048  142.137439  3.412054
  6880.458  6880.450  0.500  3.726329  155.015764  142.216790  3.424732
  6881.789  6881.780  0.500  3.723844  155.026079  142.278277  3.434739
  6883.143  6883.130  0.500  3.722087  155.009417  142.317796  3.441735
  6884.505  6884.500  0.500  3.720492  155.028584  142.414631  3.449573
  6885.894  6885.880  0.500  3.719346  155.029757  142.504754  3.455714
  6887.295  6887.290  0.500  3.718511  155.054645  142.589466  3.460658
  6888.719  6888.710  0.500  3.717483  155.067117  142.674682  3.466289
  6890.162  6890.150  0.500  3.716697  155.076332  142.732479  3.470418
  6891.614  6891.610  0.500  3.716084  155.071824  142.807377  3.474367
  6893.104  6893.090  0.500  3.715675  155.074058  142.864256  3.477174
  6894.597  6894.590  0.500  3.715328  155.094806  142.956328  3.480621
  6896.123  6896.110  0.500  3.714980  155.102178  143.028295  3.483587
  6897.653  6897.650  0.500  3.714394  155.109797  143.101987  3.487426
  6899.219  6899.210  0.500  3.712994  155.115707  143.186115  3.494365
  6900.785  6900.780  0.500  3.711280  155.105362  143.278732  3.502621
  6902.390  6902.380  0.500  3.709648  155.121730  143.332698  3.509665
  6904.002  6903.990  0.500  3.708127  155.112593  143.394814  3.516531
  6905.645  6905.630  0.500  3.706625  155.121857  143.524394  3.524998
  6907.297  6907.280  0.500  3.705531  155.120755  143.577865  3.530172
  6908.960  6908.950  0.500  3.704194  155.115843  143.649922  3.536668
  6910.650  6910.640  0.500  3.702775  155.092777  143.707641  3.543113
  6912.359  6912.350  0.500  3.701258  155.040573  143.730810  3.549066
  6914.091  6914.080  0.500  3.699468  155.010655  143.820459  3.557642
  6915.836  6915.830  0.500  3.697649  155.016584  143.901353  3.566124
  6917.603  6917.590  0.500  3.695700  154.990959  143.948076  3.574240
  6919.394  6919.380  0.500  3.693168  154.968868  143.942402  3.583160
  6921.191  6921.180  0.500  3.690296  154.952477  144.021008  3.595428
  6923.027  6923.010  0.500  3.686653  154.949457  144.162703  3.612100
  6924.860  6924.850  0.500  3.683115  154.953100  144.220046  3.626344
  6926.729  6926.710  0.500  3.679396  154.944287  144.272434  3.641177
  6928.598  6928.590  0.500  3.676150  154.958343  144.379807  3.655737
  6930.507  6930.490  0.500  3.672920  154.940571  144.483505  3.670198
  6932.422  6932.410  0.500  3.669426  154.938954  144.588081  3.685709
  6934.368  6934.350  0.500  3.665759  154.931116  144.684519  3.701715
  6936.321  6936.310  0.500  3.661238  154.950400  144.794037  3.721304
  6938.294  6938.280  0.500  3.657045  154.978256  144.892494  3.739482
  6940.293  6940.280  0.500  3.652646  154.978264  144.997314  3.758684
  6942.302  6942.290  0.500  3.648196  154.980879  145.092553  3.777927
  6944.330  6944.320  0.500  3.644254  154.983303  145.182112  3.795191
  6946.395  6946.380  0.500  3.640907  154.983660  145.265910  3.810113
  6948.466  6948.450  0.500  3.637892  154.965409  145.330168  3.823307
  6950.554  6950.540  0.500  3.635107  154.960641  145.448002  3.837080
  6952.658  6952.650  0.500  3.632497  154.983547  145.570401  3.850343
  6954.796  6954.780  0.500  3.630337  154.976453  145.632191  3.860309
  6956.925  6956.920  0.500  3.628112  154.962085  145.732146  3.871562
  6959.105  6959.090  0.500  3.626346  154.956321  145.817287  3.880672
  6961.290  6961.280  0.500  3.624249  154.973738  145.913524  3.891385
  6963.489  6963.480  0.500  3.622405  154.978051  146.005342  3.901020
  6965.714  6965.700  0.500  3.620321  154.986136  146.172519  3.913636
  6967.959  6967.950  0.500  3.618359  154.990156  146.299358  3.924722
  6970.224  6970.210  0.500  3.616070  154.996915  146.399422  3.936410
  6972.503  6972.490  0.500  3.613526  154.991545  146.434555  3.947381
  6974.796  6974.790  0.500  3.610360  154.982198  146.539591  3.962740
  6977.128  6977.110  0.500  3.606785  154.966174  146.684736  3.980870
  6979.467  6979.450  0.500  3.603461  154.953613  146.814853  3.997668
  6981.810  6981.800  0.500  3.600207  154.956354  146.872041  4.012261
  6984.198  6984.180  0.500  3.596836  154.945361  146.946063  4.027838
  6986.586  6986.570  0.500  3.593238  154.949312  147.115534  4.047018
  6989.000  6988.990  0.500  3.590320  154.947119  147.231271  4.062037
  6991.439  6991.420  0.500  3.587716  154.940270  147.343238  4.075727
  6993.888  6993.870  0.500  3.585085  154.918201  147.437927  4.089088
  6996.363  6996.350  0.500  3.582805  154.905753  147.532263  4.101046
  6998.857  6998.840  0.500  3.580368  154.891307  147.592095  4.112721
  7001.373  7001.350  0.500  3.577602  154.901790  147.757758  4.128739
  7003.875  7003.870  0.500  3.575049  154.884840  147.820182  4.141040
  7006.424  7006.420  0.500  3.572292  154.887417  147.939597  4.155829
  7009.009  7008.990  0.500  3.569417  154.867424  148.052621  4.170980
  7011.583  7011.570  0.500  3.566064  154.833544  148.134530  4.187302
  7014.194  7014.180  0.500  3.562076  154.843183  148.203841  4.206003
  7016.812  7016.800  0.500  3.558325  154.831667  148.307149  4.224750
  7019.463  7019.450  0.500  3.553901  154.826779  148.463076  4.247944
  7022.124  7022.110  0.500  3.549744  154.810599  148.582804  4.269082
  7024.805  7024.790  0.500  3.545551  154.803957  148.719187  4.290952
  7027.500  7027.490  0.500  3.541202  154.807970  148.832500  4.312941
  7030.228  7030.210  0.500  3.537165  154.787658  148.928347  4.333174
  7032.963  7032.950  0.500  3.533492  154.771153  149.035877  4.352258
  7035.717  7035.700  0.500  3.530225  154.729123  149.143958  4.369668
  7038.490  7038.480  0.500  3.526976  154.735781  149.296648  4.388376
  7041.284  7041.270  0.500  3.523977  154.702837  149.371214  4.403756
  7044.105  7044.090  0.500  3.520738  154.711186  149.507387  4.422069
  7046.936  7046.920  0.500  3.517717  154.666532  149.585977  4.437782
  7049.785  7049.770  0.500  3.514739  154.638978  149.668856  4.453482
  7052.660  7052.650  0.500  3.511755  154.631771  149.823184  4.471397
  7055.551  7055.540  0.500  3.508693  154.633408  149.954909  4.489053
  7058.464  7058.450  0.500  3.504960  154.612134  150.015287  4.507657
  7061.387  7061.370  0.500  3.501067  154.618494  150.169477  4.529888
  7064.333  7064.320  0.500  3.497170  154.429059  150.122980  4.546170
  7067.301  7067.290  0.500  3.493133  154.523789  150.329084  4.570826
  7070.282  7070.270  0.500  3.488977  153.035987  149.033505  4.550302
  7073.289  7073.280  0.500  3.484806  154.458477  150.573848  4.616549
  7076.314  7076.300  0.500  3.480700  153.937975  150.220438  4.624664
  7079.358  7079.350  0.500  3.476672  154.382692  150.796836  4.661149
  7082.424  7082.410  0.500  3.472784  154.317688  150.884198  4.682014
  7085.501  7085.490  0.500  3.468895  154.253580  150.913755  4.701182
  7088.607  7088.590  0.500  3.465472  154.281038  151.088262  4.722752
  7091.724  7091.710  0.500  3.462014  154.251869  151.227916  4.743494
  7094.866  7094.850  0.500  3.458687  154.201522  151.276067  4.760817
  7098.012  7098.000  0.500  3.455183  154.183276  151.392144  4.781194
  7101.191  7101.180  0.500  3.451827  154.155479  151.538781  4.801915
  7104.378  7104.370  0.500  3.448023  154.112840  151.638932  4.823401
  7107.599  7107.590  0.500  3.444506  154.062127  151.732215  4.843372
  7110.834  7110.820  0.500  3.440443  153.979456  151.775661  4.864481
  7114.077  7114.070  0.500  3.436383  153.755941  151.663949  4.880676
  7117.361  7117.350  0.500  3.432230  153.672123  151.746620  4.903662
  7120.649  7120.640  0.500  3.427617  153.546112  151.756114  4.926643
  7123.959  7123.950  0.500  3.423138  153.396795  151.748166  4.948497
  7127.274  7127.270  0.500  3.418612  153.215005  151.704387  4.969515
  7130.625  7130.620  0.500  3.414115  152.966547  151.606843  4.988702
  7133.993  7133.990  0.500  3.409704  152.821049  151.621624  5.011243
  7137.378  7137.370  0.500  3.405510  152.790856  151.763620  5.037020
  7140.791  7140.780  0.500  3.401402  152.779353  151.934803  5.063456
  7144.214  7144.200  0.500  3.397623  152.762717  152.058012  5.086752
  7147.661  7147.650  0.500  3.393858  152.756928  152.193010  5.110471
  7151.115  7151.110  0.500  3.390120  152.744677  152.303619  5.133339
  7154.598  7154.590  0.500  3.386842  152.710447  152.412679  5.153879
  7158.095  7158.090  0.500  3.383117  152.666073  152.538730  5.177393
  7161.620  7161.610  0.500  3.379250  152.598642  152.640700  5.200926
  7165.155  7165.150  0.500  3.375468  152.513996  152.724377  5.223495
  7168.698  7168.700  0.500  3.371204  152.405031  152.746384  5.246571
  7172.280  7172.280  0.500  3.366968  152.334127  152.801187  5.270735
  7175.889  7175.880  0.500  3.362190  152.249527  152.850240  5.297680
  7179.498  7179.490  0.500  3.357582  152.192864  152.927452  5.324837
  7183.130  7183.120  0.500  3.352804  152.127664  153.064283  5.355127
  7186.792  7186.780  0.500  3.348190  152.041789  153.158340  5.383198
  7190.461  7190.450  0.500  3.343491  152.014037  153.311089  5.413946
  7194.148  7194.140  0.500  3.339086  151.696303  153.122717  5.431167
  7197.860  7197.850  0.500  3.334611  151.740144  153.331602  5.462966
  7201.595  7201.580  0.500  3.330221  151.642169  153.368550  5.488325
  7205.327  7205.320  0.500  3.325983  151.556994  153.415773  5.513328
  7209.102  7209.090  0.500  3.321437  151.454768  153.456060  5.539902
  7212.893  7212.880  0.500  3.317374  151.361536  153.536527  5.565375
  7216.691  7216.680  0.500  3.313031  151.247565  153.566146  5.590677
  7220.522  7220.510  0.500  3.308925  151.153089  153.627351  5.615919
  7224.357  7224.350  0.500  3.304974  151.023950  153.690677  5.640474
  7228.221  7228.210  0.500  3.300734  148.292198  151.061296  5.567529
  7232.095  7232.090  0.500  3.296375  150.979953  153.990251  5.700273
  7236.003  7235.990  0.500  3.291862  150.899414  154.083674  5.729531
  7239.920  7239.910  0.500  3.287099  150.817946  154.138798  5.758948
  7243.861  7243.850  0.500  3.282404  150.675269  154.164031  5.786996
  7247.818  7247.810  0.500  3.277584  150.565716  154.220468  5.817085
  7251.784  7251.780  0.500  3.272609  150.472561  154.281142  5.848398
  7255.788  7255.780  0.500  3.267852  150.528646  154.510146  5.885005
  7259.803  7259.790  0.500  3.263015  150.328655  154.496685  5.913025
  7263.843  7263.830  0.500  3.258307  144.342724  148.495787  5.710174
  7267.889  7267.880  0.500  3.253682  150.658771  155.124880  5.992741
  7271.970  7271.950  0.500  3.249253  150.604098  155.236182  6.023656
  7276.078  7276.040  0.500  3.244698  150.715663  155.528130  6.062538
  7280.184  7280.150  0.500  3.240165  150.581092  155.585705  6.092335
  7284.315  7284.280  0.500  3.235742  148.840602  153.935569  6.054443
  7288.463  7288.430  0.500  3.231269  150.268790  155.594740  6.147132
  7292.624  7292.590  0.500  3.226912  150.222485  155.751633  6.180200
  7296.797  7296.780  0.500  3.222412  150.567386  156.232493  6.227242
  7300.996  7300.980  0.500  3.217818  149.900565  155.685599  6.234016
  7305.242  7305.210  0.500  3.213149  150.565518  156.608586  6.300319
  7309.471  7309.450  0.500  3.208262  150.473931  156.661403  6.333320
  7313.730  7313.710  0.500  3.203202  150.381613  156.697514  6.366918
  7318.019  7317.990  0.500  3.198262  150.288724  156.763862  6.401155
  7322.309  7322.290  0.500  3.193349  150.185148  156.865106  6.436840
  7326.631  7326.610  0.500  3.188189  150.097008  156.957110  6.473934
  7330.941  7330.950  0.500  3.183412  149.980241  157.018195  6.507466
  7335.297  7335.310  0.500  3.178495  149.920147  157.121548  6.543841
  7339.709  7339.690  0.500  3.173651  146.947818  154.195833  6.453175
  7344.112  7344.080  0.500  3.168745  149.634589  157.195534  6.611067
  7348.517  7348.500  0.500  3.163928  149.558304  157.302098  6.647494
  7352.919  7352.930  0.500  3.159214  149.473559  157.387087  6.682512
  7357.358  7357.380  0.500  3.154518  149.378591  157.451679  6.716725
  7361.832  7361.850  0.500  3.149648  149.270932  157.552313  6.753827
  7366.346  7366.340  0.500  3.145103  149.151701  157.583225  6.785924
  7370.870  7370.850  0.500  3.140415  149.042293  157.651520  6.820767
  7375.412  7375.380  0.500  3.135689  148.930964  157.705261  6.855413
  7379.958  7379.930  0.500  3.130769  148.790545  157.749198  6.891148
  7384.511  7384.500  0.500  3.126034  148.643580  157.739034  6.923404
  7389.087  7389.080  0.500  3.120875  148.545885  157.799158  6.961873
  7393.696  7393.690  0.500  3.115807  148.449648  157.888152  7.001191
  7398.321  7398.310  0.500  3.110807  148.336123  157.958273  7.039407
  7402.975  7402.960  0.500  3.105899  148.217209  158.018926  7.076756
  7407.630  7407.620  0.500  3.100649  148.115044  158.097390  7.117537
  7412.308  7412.300  0.500  3.095372  147.972741  158.128267  7.156600
  7417.018  7417.000  0.500  3.090242  147.840744  158.181460  7.195824
  7421.734  7421.720  0.500  3.085132  147.705505  158.208034  7.233905
  7426.470  7426.460  0.500  3.079915  147.597727  158.282066  7.275147
  7431.222  7431.210  0.500  3.075097  147.457355  158.313716  7.311743
  7436.013  7435.990  0.500  3.070113  147.325420  158.359056  7.350378
  7440.804  7440.790  0.500  3.065183  147.152611  158.344838  7.386041
  7445.603  7445.600  0.500  3.060544  146.407000  157.730411  7.391595
  7450.447  7450.430  0.500  3.055480  146.924413  158.488063  7.464803
  7455.306  7455.290  0.500  3.050765  146.883120  158.638386  7.507200
  7460.191  7460.160  0.500  3.045775  143.061931  154.691812  7.357056
  7465.069  7465.050  0.500  3.040832  146.509044  158.597414  7.580177
  7469.979  7469.960  0.500  3.035789  146.568386  158.835225  7.629931
  7474.906  7474.890  0.500  3.030486  146.321873  158.755984  7.666673
  7479.851  7479.830  0.500  3.025330  146.167055  158.799602  7.708418
  7484.824  7484.800  0.500  3.020271  145.989825  158.787601  7.746932
  7489.797  7489.790  0.500  3.015412  145.815780  158.709468  7.780828
  7494.784  7494.790  0.500  3.010118  145.656510  158.755788  7.824419
  7499.802  7499.820  0.500  3.004966  145.492131  158.782966  7.866175
  7504.842  7504.860  0.500  2.999724  145.303866  158.755275  7.906142
  7509.914  7509.920  0.500  2.994508  145.113917  158.761364  7.947795
  7514.985  7515.000  0.500  2.989211  144.971761  158.791273  7.991510
  7520.067  7520.100  0.500  2.984038  144.787206  158.788020  8.032791
  7525.199  7525.220  0.500  2.978866  144.621258  158.785661  8.074321
  7530.327  7530.360  0.500  2.973796  144.444260  158.787171  8.115447
  7535.501  7535.520  0.500  2.968778  144.266444  158.780290  8.155915
  7540.675  7540.700  0.500  2.963669  144.082715  158.762149  8.196751
  7545.874  7545.890  0.500  2.958667  143.894470  158.745320  8.236980
  7551.089  7551.110  0.500  2.953470  143.722072  158.753699  8.280335
  7556.368  7556.340  0.500  2.948382  143.544294  158.765964  8.323217
  7561.586  7561.590  0.500  2.943013  143.358741  158.744775  8.366911
  7566.846  7566.860  0.500  2.937957  143.168964  158.694156  8.406641
  7572.131  7572.150  0.500  2.932694  142.979820  158.692665  8.450918
  7577.470  7577.460  0.500  2.927480  142.779903  158.647925  8.492702
  7582.775  7582.790  0.500  2.922174  142.589196  158.612987  8.536009
  7588.119  7588.140  0.500  2.917150  142.319382  158.526012  8.574294
  7593.491  7593.510  0.500  2.911832  142.081579  158.452935  8.616040
  7598.869  7598.890  0.500  2.906467  141.789748  158.330838  8.655712
  7604.301  7604.300  0.500  2.901184  141.135036  157.826437  8.673841
  7609.692  7609.720  0.500  2.895954  140.842807  157.651044  8.709640
  7615.140  7615.170  0.500  2.890643  140.734824  157.708029  8.759181
  7620.609  7620.630  0.500  2.885354  140.708361  157.892685  8.815941
  7626.086  7626.110  0.500  2.880151  140.774600  158.156671  8.876747
  7631.593  7631.610  0.500  2.874826  140.641738  158.203260  8.926772
  7637.119  7637.130  0.500  2.869621  140.438859  158.156551  8.970706
  7642.665  7642.670  0.500  2.864292  140.258414  158.134274  9.017373
  7648.205  7648.220  0.500  2.858915  140.063908  158.114502  9.064850
  7653.788  7653.800  0.500  2.853672  139.873478  158.072163  9.110061
  7659.379  7659.400  0.500  2.848542  139.672785  158.014589  9.153579
  7664.984  7665.010  0.500  2.843127  139.481994  157.985033  9.201563
  7670.622  7670.650  0.500  2.837991  139.259901  157.938039  9.246192
  7676.274  7676.300  0.500  2.832551  139.035716  157.894510  9.294064
  7681.955  7681.970  0.500  2.827288  138.807046  157.811330  9.338183
  7687.660  7687.660  0.500  2.821960  137.554589  156.574855  9.314519
