Repository: jacobfilik/webxdiviewer

# bmm-standards
A pretty webpage for BMM's collection of common XAFS materials

[BMM's common materials collection](./BMM-standards.html)

Plotting of the data will happen soon.

Periodic table adapted from [some guy named Daniel](https://codepen.io/gooseofmusic/pen/PjKdNQ)

[This](https://www.coderstool.com/scss-to-css) is a helpful tool for
dealing with Sassy CSS.

File: xdidata/Re/Re-L3-RheniumTrioxide.xdi
# XDI/1.0 BlueSky/1.10.0 BMM/2023-1.0-py310-tiled
# Beamline.name: BMM (06BM) -- Beamline for Materials Measurement (NIST)
# Beamline.xray_source: NSLS-II three-pole wiggler
# Beamline.collimation: paraboloid mirror, 5 nm Rh on 30 nm Pt
# Beamline.focusing: not in use
# Beamline.harmonic_rejection: flat mirror, Pt stripe, pitch = 7.0 mrad relative to beam
# Beamline.software: Bluesky 1.10.0, Ophyd 1.7.0, DataBroker 2.0.0b13, Python 3.10.8, 2023-1.0-py310-tiled
# Detector.I0: 10 cm N2
# Detector.I1: 25 cm N2
# Detector.I2: 25 cm N2
# Element.symbol: Re
# Element.edge: L3
# Element.reference: Re
# Element.reference_material: ReO2
# Facility.name: NSLS-II
# Facility.energy: 3.0
# Facility.current: 399.5
# Facility.mode: top-off
# Facility.GUP: 301027
# Facility.SAF: 310583
# Facility.cycle: 2023-2
# Mono.name: Si(111)
# Mono.d_spacing: 3.1351860
# Mono.encoder_resolution: 0.0000050 deg/ct
# Mono.angle_offset: 16.0754326 deg
# Mono.scan_mode: pseudo channel cut
# Mono.scan_type: step
# Mono.direction: forward in energy
# Sample.name: ReO3, Rhenium trioxide
# Sample.prep: powder on tape
# Sample.x: 145.711 mm
# Sample.y: 114.376 mm
# Sample.SDD_position: 205.000 mm
# Scan.experimenters: Bruce Ravel
# Scan.edge_energy: 10535.3
# Scan.start_time: 2023-06-27T16:46:28
# Scan.end_time: 2023-06-27T16:54:12
# Scan.transient_id: 85163
# Scan.uid: 5704acc5-8d99-4cff-a870-016465c275ec
# Scan.plot_hint: ln(I0/It)  --  ln($5/$6)
# Column.1: energy eV
# Column.2: requested_energy eV
# Column.3: measurement_time seconds
# Column.4: xmu 
# Column.5: I0 nA
# Column.6: It nA
# Column.7: Ir nA
# ///////////
# Welcome to BMM
# -----------
# energy  requested_energy  measurement_time  xmu  I0  It  Ir
  10335.269  10335.300  0.500  3.251718  90.247718  3.493279  0.461164
  10345.320  10345.300  0.500  3.240923  90.092179  3.525105  0.468198
  10355.382  10355.300  0.500  3.230545  89.912565  3.554779  0.474919
  10365.342  10365.300  0.500  3.219818  89.993943  3.596368  0.482532
  10375.378  10375.300  0.500  3.209482  89.769503  3.624669  0.489270
  10385.359  10385.300  0.500  3.199186  89.595091  3.655066  0.496063
  10395.365  10395.300  0.500  3.188847  89.405764  3.685248  0.502971
  10405.376  10405.300  0.500  3.178531  89.226169  3.715983  0.509391
  10415.355  10415.300  0.500  3.168760  89.037921  3.744554  0.516264
  10425.311  10425.300  0.500  3.158939  88.855086  3.773744  0.522817
  10435.315  10435.300  0.500  3.149671  88.674344  3.801135  0.529234
  10445.357  10445.300  0.500  3.140863  88.485941  3.826614  0.535487
  10455.381  10455.300  0.500  3.132652  88.311260  3.850548  0.540636
  10465.359  10465.300  0.500  3.125748  88.120713  3.868860  0.545008
  10475.360  10475.300  0.500  3.120681  87.928985  3.880050  0.548169
  10485.371  10485.300  0.500  3.118180  87.753229  3.881992  0.548545
  10495.269  10495.300  0.500  3.121600  87.565727  3.860474  0.543824
  10505.319  10505.300  0.500  3.137866  87.380330  3.790146  0.528346
  10507.276  10507.300  0.500  3.143600  87.344748  3.766941  0.523285
  10509.281  10509.300  0.500  3.151118  87.309277  3.737208  0.516404
  10511.283  10511.300  0.500  3.160152  87.242200  3.700753  0.508241
  10513.295  10513.300  0.500  3.171996  87.171698  3.654224  0.497997
  10515.269  10515.300  0.500  3.186163  87.187314  3.603464  0.486674
  10517.287  10517.300  0.500  3.204687  87.151442  3.535875  0.471549
  10519.282  10519.300  0.500  3.228200  87.111471  3.452119  0.453170
  10521.283  10521.300  0.500  3.258687  87.070342  3.346881  0.430496
  10523.284  10523.300  0.500  3.299640  87.036434  3.211335  0.401524
  10525.281  10525.300  0.500  3.355008  86.913760  3.034080  0.365541
  10525.560  10525.600  0.500  3.364654  86.835829  3.002260  0.359638
  10525.858  10525.900  0.500  3.375093  86.770951  2.968862  0.352771
  10526.165  10526.200  0.500  3.386658  86.740386  2.933690  0.345871
  10526.468  10526.500  0.500  3.398636  86.744183  2.898889  0.338956
  10526.761  10526.800  0.500  3.411793  86.771972  2.861914  0.331452
  10527.073  10527.100  0.500  3.425347  86.802714  2.824385  0.323609
  10527.371  10527.400  0.500  3.439249  86.821134  2.785983  0.316479
  10527.669  10527.700  0.500  3.453894  86.842311  2.746149  0.308691
  10527.976  10528.000  0.500  3.470078  86.863991  2.702738  0.300535
  10528.269  10528.300  0.500  3.485321  86.881301  2.662383  0.292678
  10528.567  10528.600  0.500  3.503346  86.898058  2.615330  0.283698
  10528.865  10528.900  0.500  3.520612  86.910636  2.570931  0.275556
  10529.178  10529.200  0.500  3.540237  86.909601  2.520939  0.266268
  10529.466  10529.500  0.500  3.561018  86.906722  2.469011  0.256866
  10529.769  10529.800  0.500  3.583346  86.901678  2.414352  0.246951
  10530.071  10530.100  0.500  3.608240  86.897868  2.354889  0.236811
  10530.374  10530.400  0.500  3.634246  86.891218  2.294261  0.226144
  10530.663  10530.700  0.500  3.662236  86.888016  2.230853  0.215480
  10530.980  10531.000  0.500  3.693469  86.882803  2.162124  0.203875
  10531.273  10531.300  0.500  3.725847  86.869658  2.092924  0.192939
  10531.581  10531.600  0.500  3.761498  86.864626  2.019507  0.180994
  10531.889  10531.900  0.500  3.800659  86.855043  1.941735  0.168897
  10532.177  10532.200  0.500  3.841362  86.851167  1.864203  0.157209
  10532.490  10532.500  0.500  3.885528  86.846412  1.783563  0.145279
  10532.798  10532.800  0.500  3.934749  86.837586  1.697727  0.133040
  10533.091  10533.100  0.500  3.983924  86.831460  1.616147  0.121808
  10533.384  10533.400  0.500  4.039713  86.821967  1.528286  0.110565
  10533.697  10533.700  0.500  4.101653  86.811466  1.436322  0.098813
  10533.986  10534.000  0.500  4.166067  86.813037  1.346743  0.087922
  10534.284  10534.300  0.500  4.239372  86.805341  1.251442  0.076934
  10534.587  10534.600  0.500  4.321479  86.794591  1.152652  0.066647
  10534.880  10534.900  0.500  4.411149  86.787830  1.053710  0.056555
  10535.183  10535.200  0.500  4.509922  86.784741  0.954573  0.047364
  10535.482  10535.500  0.500  4.620684  86.774314  0.854385  0.038525
  10535.790  10535.800  0.500  4.746112  86.766644  0.753603  0.030866
  10536.093  10536.100  0.500  4.889447  86.761315  0.652929  0.023919
  10536.401  10536.400  0.500  5.042727  86.753278  0.560090  0.018130
  10536.704  10536.700  0.500  5.213829  86.749223  0.471985  0.013288
  10537.002  10537.000  0.500  5.396906  86.745265  0.393006  0.009646
  10537.291  10537.300  0.500  5.606085  86.734399  0.318786  0.006648
  10537.595  10537.600  0.500  5.834638  86.728259  0.253635  0.004622
  10537.893  10537.900  0.500  6.083000  86.721078  0.197839  0.002944
  10538.196  10538.200  0.500  6.356493  86.706832  0.150475  0.001877
  10538.490  10538.500  0.500  6.647898  86.706950  0.112437  0.001123
  10538.788  10538.800  0.500  6.975434  86.703016  0.081029  0.000747
  10539.087  10539.100  0.500  7.325706  86.687725  0.057075  0.000450
  10539.390  10539.400  0.500  7.712899  86.665551  0.038742  0.000165
  10539.699  10539.700  0.500  8.118008  86.635746  0.025828  0.000125
  10540.012  10540.000  0.500  8.529392  86.606113  0.017111  0.000011
  10540.296  10540.300  0.500  8.943826  86.580900  0.011302  0.000085
  10540.604  10540.600  0.500  9.299406  86.563905  0.007919  0.000161
  10540.903  10540.900  0.500  9.603042  86.571873  0.005846  0.000058
  10541.201  10541.200  0.500  9.832283  86.589070  0.004649  0.000079
  10541.490  10541.500  0.500  10.024797  86.604406  0.003836  0.000094
  10541.794  10541.800  0.500  10.170827  86.615418  0.003315  0.000084
  10542.088  10542.100  0.500  10.260259  86.621028  0.003031  0.000054
  10542.391  10542.400  0.500  10.330867  86.622585  0.002825  0.000029
  10542.685  10542.700  0.500  10.342679  86.616092  0.002791  0.000082
  10542.993  10543.000  0.500  10.391261  86.611506  0.002659  0.000027
  10543.302  10543.300  0.500  10.374935  86.610255  0.002703  0.000045
  10543.601  10543.600  0.500  10.474170  86.609343  0.002447  0.000111
  10543.909  10543.900  0.500  10.425828  86.596431  0.002568  0.000036
  10544.198  10544.200  0.500  10.411311  86.590726  0.002606  0.000048
  10544.497  10544.500  0.500  10.393245  86.587459  0.002653  -0.000045
  10544.801  10544.800  0.500  10.366833  86.579838  0.002724  0.000148
  10545.085  10545.100  0.500  10.284600  86.566260  0.002957  0.000073
  10545.384  10545.400  0.500  10.216491  86.563280  0.003165  -0.000007
  10545.693  10545.700  0.500  10.177962  86.559241  0.003289  0.000163
  10546.001  10546.000  0.500  10.033022  86.552162  0.003802  0.000078
  10546.305  10546.300  0.500  9.912590  86.547226  0.004288  0.000178
  10546.604  10546.600  0.500  9.762384  86.534672  0.004982  -0.000044
  10546.903  10546.900  0.500  9.593564  86.528906  0.005898  0.000144
  10547.207  10547.200  0.500  9.392230  86.524051  0.007213  0.000064
  10547.511  10547.500  0.500  9.187586  86.512221  0.008850  0.000100
  10547.810  10547.800  0.500  8.998229  86.507838  0.010695  0.000216
  10548.104  10548.100  0.500  8.778234  86.496229  0.013325  0.000242
  10548.403  10548.400  0.500  8.567805  86.489966  0.016444  0.000265
  10548.702  10548.700  0.500  8.358086  86.482440  0.020280  0.000246
  10548.996  10549.000  0.500  8.139395  86.476030  0.025235  0.000316
  10549.305  10549.300  0.500  7.928852  86.467504  0.031146  0.000429
  10549.594  10549.600  0.500  7.720344  86.460803  0.038363  0.000610
  10549.903  10549.900  0.500  7.520186  86.452291  0.046860  0.000920
  10550.207  10550.200  0.500  7.327197  86.444382  0.056830  0.001105
  10550.506  10550.500  0.500  7.148461  86.437921  0.067946  0.001294
  10550.810  10550.800  0.500  6.976960  86.430141  0.080651  0.001536
  10551.110  10551.100  0.500  6.823329  86.426048  0.094040  0.001977
  10551.404  10551.400  0.500  6.683476  86.420454  0.108148  0.002248
  10551.708  10551.700  0.500  6.557648  86.413647  0.122640  0.002491
  10552.003  10552.000  0.500  6.443526  86.408012  0.137457  0.002852
  10552.297  10552.300  0.500  6.342378  86.404715  0.152082  0.003182
  10552.596  10552.600  0.500  6.252562  86.395952  0.166357  0.003728
  10552.900  10552.900  0.500  6.171880  86.388245  0.180319  0.003982
  10553.195  10553.200  0.500  6.099903  86.381381  0.193761  0.004228
  10553.499  10553.500  0.500  6.039484  86.374623  0.205812  0.004532
  10553.808  10553.800  0.500  5.986793  86.364333  0.216922  0.004809
  10554.108  10554.100  0.500  5.941968  86.358168  0.226850  0.005077
  10554.417  10554.400  0.500  5.906179  86.352905  0.235102  0.005393
  10554.706  10554.700  0.500  5.876823  86.339578  0.242068  0.005528
  10555.006  10555.000  0.500  5.853717  86.322671  0.247678  0.005548
  10555.300  10555.300  0.500  5.833377  86.288220  0.252667  0.005746
  10555.600  10555.600  0.500  5.816455  86.250154  0.256865  0.005964
  10555.899  10555.900  0.500  5.802288  86.226090  0.260458  0.006149
  10556.199  10556.200  0.500  5.790435  86.201159  0.263487  0.006097
  10556.508  10556.500  0.500  5.780724  86.191429  0.266028  0.006392
  10556.798  10556.800  0.500  5.771237  86.191407  0.268564  0.006363
  10557.093  10557.100  0.500  5.763837  86.203547  0.270597  0.006526
  10557.407  10557.400  0.500  5.758318  86.213804  0.272127  0.006663
  10557.721  10557.700  0.500  5.752186  86.197872  0.273750  0.006922
  10558.011  10558.000  0.500  5.747913  86.145018  0.274754  0.006758
  10558.301  10558.300  0.500  5.746673  86.087701  0.274911  0.006900
  10558.605  10558.600  0.500  5.746364  86.041324  0.274848  0.006996
  10558.900  10558.900  0.500  5.747443  86.026192  0.274504  0.007222
  10559.205  10559.200  0.500  5.751706  86.055639  0.273429  0.007331
  10559.504  10559.500  0.500  5.755263  86.109341  0.272628  0.007096
  10559.804  10559.800  0.500  5.761785  86.160910  0.271019  0.007076
  10560.099  10560.100  0.500  5.767923  86.195442  0.269468  0.007067
  10560.288  10560.300  0.500  5.772848  86.207917  0.268183  0.007096
  10561.308  10561.290  0.500  5.796241  86.199500  0.261957  0.007086
  10562.309  10562.290  0.500  5.806978  86.172335  0.259077  0.007008
  10563.325  10563.310  0.500  5.794462  86.156942  0.262293  0.007176
  10564.379  10564.360  0.500  5.756514  86.140695  0.272387  0.007551
  10565.444  10565.420  0.500  5.701521  86.111449  0.287688  0.007739
  10566.504  10566.500  0.500  5.642459  86.089514  0.305113  0.008091
  10567.617  10567.600  0.500  5.584181  86.065210  0.323332  0.008634
  10568.731  10568.720  0.500  5.532320  86.045814  0.340466  0.009068
  10569.874  10569.860  0.500  5.489817  86.026733  0.355170  0.009509
  10571.037  10571.010  0.500  5.467060  86.004103  0.363250  0.009535
  10572.209  10572.190  0.500  5.473172  85.978858  0.360930  0.009437
  10573.382  10573.380  0.500  5.514885  85.953914  0.346084  0.009079
  10574.623  10574.600  0.500  5.593659  85.932152  0.319787  0.008283
  10575.850  10575.830  0.500  5.681802  85.910526  0.292733  0.007584
  10577.096  10577.080  0.500  5.745630  85.883071  0.274544  0.007031
  10578.367  10578.350  0.500  5.766068  85.854342  0.268900  0.006787
  10579.668  10579.640  0.500  5.742563  85.827706  0.275210  0.006826
  10580.959  10580.950  0.500  5.706915  85.802031  0.285112  0.007013
  10582.294  10582.280  0.500  5.679228  85.777434  0.293032  0.007009
  10583.653  10583.630  0.500  5.676633  85.745658  0.293685  0.006747
  10585.013  10585.000  0.500  5.698177  85.706207  0.287293  0.006390
  10586.388  10586.380  0.500  5.736607  85.522995  0.275871  0.005814
  10587.817  10587.790  0.500  5.785875  85.579305  0.262782  0.005447
  10589.222  10589.210  0.500  5.843445  85.651109  0.248289  0.004971
  10590.661  10590.650  0.500  5.903532  85.622658  0.233732  0.004567
  10592.120  10592.110  0.500  5.961154  85.601418  0.220589  0.004270
  10593.609  10593.590  0.500  6.017273  85.573326  0.208483  0.004105
  10595.098  10595.090  0.500  6.075245  85.545623  0.196676  0.003880
  10596.622  10596.610  0.500  6.138696  85.797869  0.185129  0.003872
  10598.166  10598.150  0.500  6.217124  85.729022  0.171027  0.003671
  10599.710  10599.710  0.500  6.304083  85.626523  0.156596  0.003460
  10601.308  10601.280  0.500  6.378185  85.693769  0.145525  0.003047
  10602.892  10602.880  0.500  6.410091  85.673260  0.140922  0.003310
  10604.506  10604.490  0.500  6.392561  85.622985  0.143330  0.003323
  10606.154  10606.130  0.500  6.334101  85.502732  0.151745  0.003510
  10607.783  10607.780  0.500  6.252622  85.562389  0.164742  0.003984
  10609.452  10609.450  0.500  6.156701  85.538140  0.181275  0.004493
  10611.156  10611.140  0.500  6.061786  85.445198  0.199107  0.004843
  10612.855  10612.850  0.500  5.973934  85.416056  0.217317  0.005600
  10614.599  10614.580  0.500  5.902326  85.432307  0.233493  0.006030
  10616.358  10616.330  0.500  5.854194  85.397562  0.244907  0.006278
  10618.093  10618.090  0.500  5.828045  85.333758  0.251208  0.006337
  10619.888  10619.880  0.500  5.826063  85.106669  0.251036  0.006576
  10621.703  10621.680  0.500  5.837135  85.244709  0.248675  0.006473
  10623.513  10623.510  0.500  5.853311  85.261836  0.244734  0.006196
  10625.378  10625.350  0.500  5.864604  85.225497  0.241882  0.006221
  10627.234  10627.210  0.500  5.859161  85.185087  0.243087  0.006166
  10629.100  10629.090  0.500  5.836310  85.147307  0.248596  0.006298
  10631.001  10630.990  0.500  5.803995  85.108267  0.256643  0.006370
  10632.928  10632.910  0.500  5.772564  85.074043  0.264731  0.006556
  10634.864  10634.850  0.500  5.748507  85.032619  0.271045  0.006671
  10636.836  10636.810  0.500  5.727688  84.989691  0.276607  0.006881
  10638.775  10638.780  0.500  5.718308  84.955646  0.279102  0.006889
  10640.797  10640.780  0.500  5.720658  84.900772  0.278267  0.006876
  10642.801  10642.790  0.500  5.733169  84.565360  0.273722  0.006888
  10644.820  10644.820  0.500  5.756294  84.725902  0.267972  0.006661
  10646.894  10646.880  0.500  5.780756  84.817482  0.261779  0.006545
  10648.964  10648.950  0.500  5.801328  84.773110  0.256315  0.006348
  10651.045  10651.040  0.500  5.812455  84.730884  0.253352  0.006232
  10653.176  10653.150  0.500  5.816969  84.682761  0.252068  0.006074
  10655.293  10655.280  0.500  5.814404  84.637779  0.252581  0.006152
  10657.430  10657.420  0.500  5.810153  84.592429  0.253521  0.006047
  10659.608  10659.590  0.500  5.807039  84.531976  0.254130  0.005870
  10661.786  10661.780  0.500  5.806901  84.258986  0.253344  0.005789
  10663.990  10663.980  0.500  5.812640  84.385529  0.252273  0.005804
  10666.205  10666.200  0.500  5.825318  84.436479  0.249245  0.005649
  10668.470  10668.450  0.500  5.846796  84.388375  0.243810  0.005668
  10670.722  10670.710  0.500  5.874143  84.337781  0.237091  0.005445
  10673.004  10672.990  0.500  5.902837  84.284967  0.230240  0.005489
  10675.321  10675.290  0.500  5.927700  84.231092  0.224442  0.005249
  10677.610  10677.610  0.500  5.943260  84.142136  0.220744  0.005264
  10679.964  10679.950  0.500  5.949939  83.799656  0.218382  0.005246
  10682.325  10682.300  0.500  5.950374  84.109261  0.219093  0.005275
  10684.691  10684.680  0.500  5.948192  84.062314  0.219449  0.005276
  10687.088  10687.070  0.500  5.943757  84.013759  0.220297  0.005266
  10689.491  10689.490  0.500  5.936241  83.969018  0.221841  0.005390
  10691.940  10691.920  0.500  5.934426  83.908743  0.222085  0.005372
  10694.385  10694.370  0.500  5.938263  83.863806  0.221116  0.005629
  10696.856  10696.850  0.500  5.947936  83.792676  0.218801  0.005583
  10699.363  10699.340  0.500  5.959576  83.207948  0.214760  0.005532
  10701.866  10701.850  0.500  5.958454  83.742483  0.216382  0.005482
  10704.385  10704.370  0.500  5.943451  83.691157  0.219519  0.005717
  10706.935  10706.920  0.500  5.917562  83.641194  0.225142  0.005695
  10709.502  10709.490  0.500  5.889284  83.586588  0.231448  0.005966
  10712.089  10712.070  0.500  5.859357  83.539557  0.238345  0.006117
  10714.693  10714.680  0.500  5.826763  83.488851  0.246092  0.006338
  10717.308  10717.300  0.500  5.789948  83.440660  0.255173  0.006491
  10719.969  10719.950  0.500  5.753570  83.386721  0.264456  0.006578
  10722.617  10722.610  0.500  5.728912  83.335526  0.270891  0.007075
  10725.306  10725.290  0.500  5.719659  83.276355  0.273216  0.007021
  10727.991  10727.990  0.500  5.722614  83.225460  0.272243  0.006860
  10730.727  10730.710  0.500  5.730271  83.169838  0.269986  0.006909
  10733.465  10733.450  0.500  5.740902  83.115540  0.266956  0.006850
  10736.215  10736.200  0.500  5.753167  83.060056  0.263526  0.006694
  10738.995  10738.980  0.500  5.765496  83.010018  0.260140  0.006578
  10741.798  10741.770  0.500  5.774456  82.817181  0.257221  0.006522
  10744.607  10744.590  0.500  5.776722  82.890440  0.256866  0.006716
  10747.417  10747.420  0.500  5.772425  82.841335  0.257819  0.006612
  10750.284  10750.270  0.500  5.762898  82.781324  0.260098  0.006615
  10753.162  10753.150  0.500  5.750393  82.715728  0.263163  0.006645
  10756.057  10756.040  0.500  5.745302  82.667272  0.264351  0.006704
  10758.969  10758.950  0.500  5.744607  82.608973  0.264348  0.006816
  10761.873  10761.870  0.500  5.745601  82.548233  0.263891  0.006600
  10764.838  10764.820  0.500  5.741709  82.483029  0.264711  0.006626
  10767.795  10767.790  0.500  5.738852  82.435835  0.265316  0.006789
  10770.784  10770.770  0.500  5.735610  82.376380  0.265986  0.006897
  10773.779  10773.780  0.500  5.736939  82.316544  0.265440  0.006761
  10776.816  10776.800  0.500  5.738810  82.262909  0.264771  0.006787
  10779.861  10779.850  0.500  5.740111  82.192979  0.264202  0.006773
  10782.932  10782.910  0.500  5.740723  82.130014  0.263838  0.006858
  10786.000  10785.990  0.500  5.737971  81.786042  0.263457  0.006833
  10789.095  10789.090  0.500  5.739782  81.892709  0.263323  0.006963
  10792.222  10792.210  0.500  5.745261  81.950343  0.262069  0.006924
  10795.366  10795.350  0.500  5.756442  81.895395  0.258981  0.006799
  10798.497  10798.500  0.500  5.767763  81.813523  0.255810  0.006830
  10801.695  10801.680  0.500  5.780846  81.476710  0.251446  0.006734
  10804.881  10804.870  0.500  5.787903  81.694734  0.250346  0.006603
  10808.108  10808.090  0.500  5.790283  80.913627  0.247362  0.006693
  10811.338  10811.320  0.500  5.784608  81.600002  0.250881  0.006824
  10814.575  10814.570  0.500  5.771280  81.332122  0.253412  0.006871
  10817.900  10817.850  0.500  5.747439  81.472238  0.259973  0.007145
  10821.140  10821.140  0.500  5.724443  81.406995  0.265808  0.007033
  10824.474  10824.450  0.500  5.705212  81.324298  0.270694  0.007432
  10827.841  10827.770  0.500  5.688191  81.209186  0.274951  0.007376
  10831.124  10831.120  0.500  5.673893  80.881741  0.277786  0.007425
  10834.474  10834.490  0.500  5.660744  81.131691  0.282332  0.007625
  10837.863  10837.870  0.500  5.655762  81.063578  0.283504  0.007594
  10841.273  10841.280  0.500  5.657615  80.982072  0.282695  0.007706
  10844.687  10844.700  0.500  5.666437  80.917175  0.279987  0.007635
  10848.148  10848.150  0.500  5.675991  80.569908  0.276135  0.007502
  10851.601  10851.610  0.500  5.678577  80.796961  0.276198  0.007665
  10855.087  10855.090  0.500  5.673041  80.455044  0.276556  0.007541
  10858.591  10858.590  0.500  5.660809  80.661414  0.280678  0.007808
  10862.108  10862.110  0.500  5.650283  80.392520  0.282702  0.007716
  10865.662  10865.650  0.500  5.641988  80.513344  0.285485  0.007881
  10869.204  10869.200  0.500  5.634181  80.154320  0.286440  0.007908
  10872.773  10872.780  0.500  5.625021  80.391407  0.289931  0.008009
  10876.386  10876.380  0.500  5.613299  80.226676  0.292748  0.008083
  10880.002  10879.990  0.500  5.602977  80.245941  0.295857  0.008059
  10883.615  10883.620  0.500  5.596098  80.181195  0.297658  0.008288
  10887.281  10887.280  0.500  5.587693  80.094262  0.299845  0.008465
  10890.930  10890.950  0.500  5.582915  80.027283  0.301029  0.008298
  10894.638  10894.640  0.500  5.584900  79.960542  0.300182  0.008356
  10898.338  10898.350  0.500  5.589334  79.896014  0.298613  0.008330
  10902.066  10902.080  0.500  5.594055  79.828839  0.296956  0.008307
  10905.818  10905.820  0.500  5.598270  79.757198  0.295442  0.008330
  10909.598  10909.590  0.500  5.599295  79.682936  0.294865  0.008202
  10913.355  10913.380  0.500  5.598495  79.613488  0.294843  0.008486
  10917.176  10917.180  0.500  5.594269  79.475755  0.295580  0.008384
  10920.995  10921.010  0.500  5.594582  79.460481  0.295430  0.008517
  10924.833  10924.850  0.500  5.595899  79.398491  0.294811  0.008449
  10928.704  10928.710  0.500  5.596736  79.315821  0.294258  0.008431
  10932.588  10932.590  0.500  5.593996  79.247423  0.294811  0.008603
  10936.486  10936.490  0.500  5.584305  79.167448  0.297381  0.008519
  10940.391  10940.410  0.500  5.575298  79.094153  0.299794  0.008775
  10944.347  10944.350  0.500  5.563896  79.027577  0.302977  0.008863
  10948.294  10948.310  0.500  5.550544  78.950328  0.306749  0.008966
  10952.281  10952.280  0.500  5.535886  78.828008  0.310796  0.009077
  10956.277  10956.280  0.500  5.525103  78.791904  0.314022  0.009122
  10960.285  10960.290  0.500  5.515780  78.709679  0.316632  0.009359
  10964.344  10964.330  0.500  5.511109  78.638642  0.317828  0.009329
  10968.385  10968.380  0.500  5.514503  78.562912  0.316446  0.009349
  10972.455  10972.450  0.500  5.518911  78.481253  0.314726  0.009334
  10976.538  10976.540  0.500  5.522151  78.406414  0.313409  0.009351
  10980.656  10980.650  0.500  5.522369  78.266854  0.312783  0.009438
  10984.793  10984.780  0.500  5.520247  78.248253  0.313373  0.009411
  10988.933  10988.930  0.500  5.516788  78.174230  0.314161  0.009558
  10993.092  10993.090  0.500  5.509157  78.105291  0.316289  0.009588
  10997.280  10997.280  0.500  5.499766  78.020073  0.318925  0.009731
  11001.493  11001.480  0.500  5.487723  77.943565  0.322472  0.009748
  11005.709  11005.710  0.500  5.469328  77.862183  0.328116  0.010042
  11009.975  11009.950  0.500  5.448468  77.768418  0.334629  0.010267
  11014.214  11014.210  0.500  5.435267  77.684691  0.338711  0.010309
  11018.508  11018.490  0.500  5.425488  77.614580  0.341730  0.010444
  11022.806  11022.790  0.500  5.420733  77.538934  0.343025  0.010637
  11027.138  11027.110  0.500  5.417000  77.460762  0.343960  0.010500
  11031.464  11031.450  0.500  5.415723  77.376920  0.344027  0.010723
  11035.820  11035.810  0.500  5.412337  77.295785  0.344832  0.010690
  11040.211  11040.190  0.500  5.408029  77.213343  0.345952  0.010647
  11044.600  11044.580  0.500  5.407020  77.138648  0.345966  0.010843
  11049.019  11049.000  0.500  5.406809  77.047510  0.345630  0.010746
  11053.452  11053.430  0.500  5.406480  76.960533  0.345353  0.010844
  11057.905  11057.880  0.500  5.405004  76.882938  0.345515  0.010834
  11062.357  11062.350  0.500  5.405936  76.779547  0.344729  0.010882
  11066.870  11066.840  0.500  5.408053  76.724587  0.343754  0.010978
  11071.377  11071.350  0.500  5.407940  76.639344  0.343410  0.011012
  11075.914  11075.880  0.500  5.400530  76.516634  0.345410  0.010947
  11080.449  11080.430  0.500  5.387487  76.457827  0.349676  0.011263
  11085.031  11085.000  0.500  5.374190  76.385761  0.354023  0.011570
  11089.595  11089.580  0.500  5.362389  76.277544  0.357718  0.011622
  11094.227  11094.190  0.500  5.350120  76.218265  0.361852  0.011794
  11098.842  11098.810  0.500  5.342127  76.043469  0.363920  0.011846
  11103.493  11103.460  0.500  5.333934  76.037557  0.366885  0.012082
  11108.137  11108.120  0.500  5.324291  75.888310  0.369713  0.012097
  11112.844  11112.800  0.500  5.315512  75.795707  0.372518  0.012348
  11117.517  11117.500  0.500  5.311842  75.762297  0.373723  0.012430
  11122.259  11122.220  0.500  5.313399  75.676729  0.372720  0.012484
  11126.979  11126.960  0.500  5.315052  75.580561  0.371631  0.012445
  11131.745  11131.710  0.500  5.317010  75.506351  0.370540  0.012422
  11136.515  11136.490  0.500  5.317760  75.555949  0.370505  0.012609
  11141.333  11141.290  0.500  5.315547  75.559931  0.371346  0.012580
  11146.117  11146.100  0.500  5.309916  75.475025  0.373023  0.012647
  11150.971  11150.930  0.500  5.307532  75.382722  0.373456  0.012687
  11155.817  11155.790  0.500  5.303859  75.305901  0.374449  0.012774
  11160.706  11160.660  0.500  5.294943  75.212341  0.377333  0.012877
  11165.578  11165.550  0.500  5.280641  75.117116  0.382283  0.013210
  11170.502  11170.460  0.500  5.263242  75.002722  0.388401  0.013372
  11175.415  11175.390  0.500  5.243659  74.932855  0.395713  0.013724
  11180.360  11180.330  0.500  5.223906  74.834404  0.403077  0.013966
  11185.325  11185.300  0.500  5.208396  74.747083  0.408900  0.014312
  11190.316  11190.290  0.500  5.198796  74.650911  0.412313  0.014555
  11195.317  11195.290  0.500  5.195908  74.545603  0.412922  0.014433
  11200.361  11200.320  0.500  5.196141  74.463399  0.412370  0.014483
  11205.383  11205.360  0.500  5.199135  74.367437  0.410608  0.014588
  11210.447  11210.420  0.500  5.201363  74.277421  0.409198  0.014510
  11215.532  11215.500  0.500  5.198678  74.172225  0.409717  0.014576
  11220.627  11220.600  0.500  5.195634  74.060711  0.410349  0.014871
  11225.760  11225.720  0.500  5.193841  73.962460  0.410539  0.014732
  11230.898  11230.860  0.500  5.192778  73.847672  0.410338  0.014882
  11236.051  11236.020  0.500  5.190901  73.722478  0.410412  0.014885
  11241.226  11241.200  0.500  5.186614  72.125776  0.403249  0.014753
  11246.422  11246.390  0.500  5.178532  73.700041  0.415394  0.015276
  11251.645  11251.610  0.500  5.164568  73.552300  0.420390  0.015416
  11256.878  11256.840  0.500  5.150933  73.432368  0.425467  0.015502
  11262.111  11262.090  0.500  5.138077  73.335372  0.430403  0.015843
  11267.393  11267.360  0.500  5.126265  73.227900  0.434878  0.016085
  11272.680  11272.650  0.500  5.114071  73.115521  0.439538  0.016344
  11277.994  11277.960  0.500  5.105616  73.010298  0.442633  0.016453
  11283.313  11283.290  0.500  5.098439  72.903556  0.445169  0.016541
  11288.665  11288.640  0.500  5.092510  72.786951  0.447100  0.016930
  11294.028  11294.010  0.500  5.087894  72.657548  0.448370  0.016893
  11299.429  11299.390  0.500  5.081782  71.478515  0.443798  0.016877
  11304.824  11304.800  0.500  5.077626  72.544054  0.452290  0.017099
  11310.258  11310.220  0.500  5.077123  72.387446  0.451541  0.017423
  11315.703  11315.670  0.500  5.081233  72.250829  0.448840  0.017247
  11321.169  11321.130  0.500  5.082902  71.886077  0.445829  0.017240
  11326.636  11326.610  0.500  5.081511  72.103601  0.447801  0.017334
  11332.136  11332.110  0.500  5.077862  71.953444  0.448502  0.017518
  11337.663  11337.630  0.500  5.069108  71.762344  0.451244  0.017499
  11343.185  11343.170  0.500  5.058516  71.677413  0.455509  0.017780
  11348.752  11348.720  0.500  5.044287  71.350651  0.459930  0.018157
  11354.324  11354.300  0.500  5.029079  70.858389  0.463757  0.018277
  11359.929  11359.900  0.500  5.019410  63.503495  0.419658  0.016654
  11365.529  11365.510  0.500  4.998666  71.747058  0.484073  0.019181
  11371.180  11371.150  0.500  4.986697  71.279889  0.486712  0.019546
  11376.836  11376.800  0.500  4.976602  69.739350  0.481024  0.019244
  11382.504  11382.470  0.500  4.967402  71.257806  0.496040  0.019969
  11388.189  11388.160  0.500  4.961331  70.820357  0.495998  0.020028

File: xdidata/Re/Re-L3-Rhenium_metal.xdi
# XDI/1.0 BlueSky/1.10.0 BMM/2023-1.0-py310-tiled
# Beamline.name: BMM (06BM) -- Beamline for Materials Measurement (NIST)
# Beamline.xray_source: NSLS-II three-pole wiggler
# Beamline.collimation: paraboloid mirror, 5 nm Rh on 30 nm Pt
# Beamline.focusing: not in use
# Beamline.harmonic_rejection: flat mirror, Pt stripe, pitch = 7.0 mrad relative to beam
# Beamline.software: Bluesky 1.10.0, Ophyd 1.7.0, DataBroker 2.0.0b13, Python 3.10.8, 2023-1.0-py310-tiled
# Detector.I0: 10 cm N2
# Detector.I1: 25 cm N2
# Detector.I2: 25 cm N2
# Element.symbol: Re
# Element.edge: L3
# Element.reference: Re
# Element.reference_material: ReO2
# Facility.name: NSLS-II
# Facility.energy: 3.0
# Facility.current: 400.2
# Facility.mode: top-off
# Facility.GUP: 301027
# Facility.SAF: 310583
# Facility.cycle: 2023-2
# Mono.name: Si(111)
# Mono.d_spacing: 3.1351860
# Mono.encoder_resolution: 0.0000050 deg/ct
# Mono.angle_offset: 16.0754326 deg
# Mono.scan_mode: pseudo channel cut
# Mono.scan_type: step
# Mono.direction: forward in energy
# Sample.name: Re metal powder
# Sample.prep: powder on tape
# Sample.x: 145.711 mm
# Sample.y: 114.376 mm
# Sample.SDD_position: 205.000 mm
# Scan.experimenters: Bruce Ravel
# Scan.edge_energy: 10535.3
# Scan.start_time: 2023-06-27T16:38:16
# Scan.end_time: 2023-06-27T16:45:56
# Scan.transient_id: 85158
# Scan.uid: 2201814a-d1c6-4d52-9a96-520896fe0036
# Scan.plot_hint: ln(I0/It)  --  ln($5/$6)
# Column.1: energy eV
# Column.2: requested_energy eV
# Column.3: measurement_time seconds
# Column.4: xmu 
# Column.5: I0 nA
# Column.6: It nA
# Column.7: Ir nA
# ///////////
# Welcome to BMM
# -----------
# energy  requested_energy  measurement_time  xmu  I0  It  Ir
  10335.292  10335.300  0.500  3.226643  90.390816  3.587660  0.473128
  10345.320  10345.300  0.500  3.216807  90.222515  3.616375  0.479476
  10355.326  10355.300  0.500  3.207308  90.046548  3.643769  0.485838
  10365.342  10365.300  0.500  3.197726  89.858805  3.671181  0.492287
  10375.374  10375.300  0.500  3.188450  89.651352  3.696839  0.498478
  10385.355  10385.300  0.500  3.179132  89.462267  3.723576  0.504666
  10395.351  10395.300  0.500  3.170046  89.280167  3.749916  0.511164
  10405.352  10405.300  0.500  3.160808  89.098183  3.777003  0.517230
  10415.402  10415.300  0.500  3.151932  88.911662  3.802699  0.523732
  10425.349  10425.300  0.500  3.143300  88.730772  3.827865  0.529976
  10435.310  10435.300  0.500  3.135083  88.554117  3.851762  0.535805
  10445.319  10445.300  0.500  3.127297  88.351092  3.872969  0.541320
  10455.396  10455.300  0.500  3.120533  88.178507  3.891639  0.545919
  10465.311  10465.300  0.500  3.114937  87.995354  3.905347  0.549993
  10475.360  10475.300  0.500  3.111667  87.809250  3.909854  0.551576
  10485.357  10485.300  0.500  3.111693  87.626606  3.901621  0.550810
  10495.364  10495.300  0.500  3.118817  87.447456  3.866003  0.543933
  10505.271  10505.300  0.500  3.141585  87.264614  3.771075  0.524944
  10507.281  10507.300  0.500  3.149672  87.230487  3.739239  0.518893
  10509.291  10509.300  0.500  3.159758  87.188403  3.699929  0.510588
  10511.288  10511.300  0.500  3.171990  87.124160  3.652253  0.500981
  10513.280  10513.300  0.500  3.187286  87.053520  3.593897  0.489270
  10515.283  10515.300  0.500  3.206730  87.067841  3.525270  0.475842
  10517.297  10517.300  0.500  3.232085  87.037904  3.435830  0.457986
  10519.282  10519.300  0.500  3.264291  87.002224  3.325575  0.436475
  10521.283  10521.300  0.500  3.307580  86.957247  3.183040  0.409197
  10523.279  10523.300  0.500  3.366864  86.917597  2.998453  0.374918
  10525.291  10525.300  0.500  3.450268  86.793484  2.754575  0.331789
  10525.560  10525.600  0.500  3.464950  86.707989  2.711756  0.324350
  10525.863  10525.900  0.500  3.481247  86.643479  2.665934  0.316595
  10526.165  10526.200  0.500  3.499035  86.614766  2.618065  0.308248
  10526.463  10526.500  0.500  3.517943  86.625862  2.569356  0.300032
  10526.766  10526.800  0.500  3.537628  86.653370  2.520073  0.291676
  10527.068  10527.100  0.500  3.559765  86.684178  2.465776  0.282891
  10527.376  10527.400  0.500  3.582045  86.704201  2.412001  0.273506
  10527.669  10527.700  0.500  3.605735  86.720494  2.355976  0.264579
  10527.967  10528.000  0.500  3.631337  86.742251  2.297001  0.255049
  10528.264  10528.300  0.500  3.657573  86.762499  2.238041  0.245604
  10528.572  10528.600  0.500  3.686607  86.780443  2.174446  0.236177
  10528.865  10528.900  0.500  3.716498  86.786973  2.110572  0.225909
  10529.163  10529.200  0.500  3.749868  86.792542  2.041435  0.215510
  10529.466  10529.500  0.500  3.786253  86.782668  1.968268  0.204748
  10529.773  10529.800  0.500  3.825428  86.777848  1.892547  0.193676
  10530.071  10530.100  0.500  3.869525  86.774284  1.810830  0.182049
  10530.369  10530.400  0.500  3.915607  86.769889  1.729189  0.170514
  10530.682  10530.700  0.500  3.969048  86.757993  1.638981  0.158341
  10530.975  10531.000  0.500  4.024112  86.752389  1.551072  0.146465
  10531.283  10531.300  0.500  4.085928  86.746512  1.457995  0.134364
  10531.595  10531.600  0.500  4.155028  86.737915  1.360514  0.121796
  10531.889  10531.900  0.500  4.227631  86.731905  1.265150  0.110302
  10532.182  10532.200  0.500  4.308291  86.729777  1.167082  0.098426
  10532.485  10532.500  0.500  4.398114  86.718006  1.066676  0.087169
  10532.788  10532.800  0.500  4.492961  86.711509  0.970083  0.076487
  10533.096  10533.100  0.500  4.601085  86.705802  0.870608  0.066123
  10533.384  10533.400  0.500  4.713837  86.697591  0.777703  0.056437
  10533.687  10533.700  0.500  4.841560  86.691598  0.684407  0.047472
  10533.981  10534.000  0.500  4.980674  86.690529  0.595515  0.039385
  10534.289  10534.300  0.500  5.140770  86.679103  0.507348  0.031625
  10534.582  10534.600  0.500  5.309617  86.674329  0.428502  0.025051
  10534.880  10534.900  0.500  5.503482  86.668146  0.352962  0.019361
  10535.188  10535.200  0.500  5.722571  86.658632  0.283485  0.014370
  10535.491  10535.500  0.500  5.951828  86.652678  0.225391  0.010441
  10535.795  10535.800  0.500  6.203193  86.645288  0.175280  0.007273
  10536.098  10536.100  0.500  6.473121  86.638363  0.133804  0.005138
  10536.406  10536.400  0.500  6.757431  86.636170  0.100690  0.003411
  10536.694  10536.700  0.500  7.047733  86.627688  0.075312  0.002081
  10536.993  10537.000  0.500  7.330925  86.623004  0.056735  0.001302
  10537.291  10537.300  0.500  7.610294  86.616015  0.042903  0.000864
  10537.599  10537.600  0.500  7.878243  86.605036  0.032815  0.000576
  10537.903  10537.900  0.500  8.116054  86.598567  0.025867  0.000328
  10538.191  10538.200  0.500  8.321512  86.589195  0.021061  0.000324
  10538.495  10538.500  0.500  8.514283  86.582084  0.017367  0.000211
  10538.784  10538.800  0.500  8.665579  86.571142  0.014927  0.000196
  10539.097  10539.100  0.500  8.807294  86.559553  0.012953  0.000018
  10539.386  10539.400  0.500  8.900851  86.529765  0.011792  0.000147
  10539.684  10539.700  0.500  8.967256  86.542049  0.011036  0.000015
  10539.983  10540.000  0.500  9.022865  86.742274  0.010463  0.000011
  10540.296  10540.300  0.500  9.038667  86.715411  0.010296  0.000060
  10540.604  10540.600  0.500  9.038292  86.696955  0.010297  -0.000086
  10540.903  10540.900  0.500  8.982521  86.703792  0.010889  0.000090
  10541.206  10541.200  0.500  8.933661  86.712646  0.011435  -0.000070
  10541.510  10541.500  0.500  8.833517  86.725269  0.012641  0.000000
  10541.799  10541.800  0.500  8.747131  86.741658  0.013785  -0.000040
  10542.092  10542.100  0.500  8.625411  86.744458  0.015569  0.000100
  10542.396  10542.400  0.500  8.507554  86.745218  0.017517  0.000049
  10542.675  10542.700  0.500  8.386895  86.742273  0.019763  0.000039
  10542.993  10543.000  0.500  8.255726  86.729885  0.022530  0.000007
  10543.283  10543.300  0.500  8.125910  86.722732  0.025650  -0.000071
  10543.596  10543.600  0.500  7.999618  86.722049  0.029103  0.000068
  10543.895  10543.900  0.500  7.874180  86.714511  0.032990  0.000081
  10544.193  10544.200  0.500  7.755432  86.703070  0.037144  0.000013
  10544.502  10544.500  0.500  7.639103  86.697958  0.041724  0.000210
  10544.801  10544.800  0.500  7.532391  86.689819  0.046419  0.000144
  10545.100  10545.100  0.500  7.431391  86.683864  0.051348  0.000196
  10545.399  10545.400  0.500  7.340223  86.674031  0.056243  0.000188
  10545.693  10545.700  0.500  7.261681  86.670245  0.060836  0.000194
  10545.996  10546.000  0.500  7.192212  86.664143  0.065208  0.000322
  10546.295  10546.300  0.500  7.131844  86.654234  0.069258  0.000352
  10546.599  10546.600  0.500  7.077563  86.650644  0.073118  0.000412
  10546.908  10546.900  0.500  7.034097  86.642502  0.076359  0.000626
  10547.211  10547.200  0.500  6.996336  86.634957  0.079291  0.000589
  10547.506  10547.500  0.500  6.966066  86.628088  0.081721  0.000791
  10547.814  10547.800  0.500  6.935182  86.623124  0.084280  0.000875
  10548.113  10548.100  0.500  6.912212  86.612068  0.086227  0.001055
  10548.408  10548.400  0.500  6.889132  86.606327  0.088234  0.001031
  10548.692  10548.700  0.500  6.868692  86.594834  0.090044  0.001280
  10549.001  10549.000  0.500  6.847632  86.592113  0.091958  0.001438
  10549.295  10549.300  0.500  6.832511  86.579574  0.093346  0.001462
  10549.590  10549.600  0.500  6.811932  86.576366  0.095283  0.001620
  10549.894  10549.900  0.500  6.796859  86.572978  0.096726  0.001741
  10550.207  10550.200  0.500  6.784200  86.560987  0.097945  0.001786
  10550.502  10550.500  0.500  6.773570  86.549927  0.098979  0.001792
  10550.801  10550.800  0.500  6.768282  86.547235  0.099501  0.001975
  10551.105  10551.100  0.500  6.762132  86.541524  0.100108  0.001958
  10551.399  10551.400  0.500  6.759237  86.527239  0.100381  0.001958
  10551.698  10551.700  0.500  6.755021  86.525936  0.100804  0.002111
  10552.003  10552.000  0.500  6.753430  86.514234  0.100951  0.002151
  10552.297  10552.300  0.500  6.750931  86.509220  0.101198  0.002029
  10552.596  10552.600  0.500  6.749571  86.501555  0.101326  0.002209
  10552.896  10552.900  0.500  6.746133  86.495484  0.101668  0.002211
  10553.205  10553.200  0.500  6.741368  86.486769  0.102144  0.002232
  10553.504  10553.500  0.500  6.734844  86.479243  0.102803  0.002167
  10553.808  10553.800  0.500  6.725132  86.471746  0.103797  0.002377
  10554.108  10554.100  0.500  6.711750  86.467833  0.105191  0.002308
  10554.407  10554.400  0.500  6.699417  86.456813  0.106483  0.002471
  10554.697  10554.700  0.500  6.679922  86.450065  0.108571  0.002409
  10555.001  10555.000  0.500  6.660363  86.429871  0.110689  0.002532
  10555.296  10555.300  0.500  6.636176  86.391069  0.113348  0.002587
  10555.590  10555.600  0.500  6.610649  86.354019  0.116229  0.002667
  10555.895  10555.900  0.500  6.585224  86.328195  0.119186  0.002732
  10556.199  10556.200  0.500  6.556317  86.306474  0.122651  0.002864
  10556.508  10556.500  0.500  6.526633  86.298689  0.126335  0.003141
  10556.798  10556.800  0.500  6.497452  86.301758  0.130080  0.003052
  10557.107  10557.100  0.500  6.467550  86.315460  0.134050  0.003341
  10557.407  10557.400  0.500  6.441234  86.320271  0.137632  0.003229
  10557.706  10557.700  0.500  6.413635  86.306105  0.141461  0.003548
  10558.006  10558.000  0.500  6.387204  86.257886  0.145168  0.003507
  10558.311  10558.300  0.500  6.362371  86.197118  0.148713  0.003780
  10558.596  10558.600  0.500  6.340359  86.149828  0.151940  0.003941
  10558.900  10558.900  0.500  6.317760  86.138251  0.155392  0.003987
  10559.195  10559.200  0.500  6.299267  86.168226  0.158347  0.004127
  10559.500  10559.500  0.500  6.281371  86.223821  0.161310  0.004223
  10559.799  10559.800  0.500  6.264074  86.269729  0.164212  0.004244
  10560.104  10560.100  0.500  6.252472  86.303594  0.166194  0.004361
  10560.297  10560.300  0.500  6.243196  86.314379  0.167764  0.004464
  10561.313  10561.290  0.500  6.221126  86.302440  0.171484  0.004622
  10562.309  10562.290  0.500  6.217821  86.284768  0.172016  0.004728
  10563.325  10563.310  0.500  6.229891  86.263028  0.169909  0.004704
  10564.379  10564.360  0.500  6.248748  86.243358  0.166697  0.004575
  10565.439  10565.420  0.500  6.263850  86.219757  0.164154  0.004380
  10566.509  10566.500  0.500  6.267461  86.199137  0.163523  0.004431
  10567.632  10567.600  0.500  6.260127  86.177795  0.164686  0.004264
  10568.746  10568.720  0.500  6.241281  86.157262  0.167779  0.004467
  10569.864  10569.860  0.500  6.216763  86.130766  0.171891  0.004469
  10571.037  10571.010  0.500  6.193407  86.111921  0.175914  0.004785
  10572.214  10572.190  0.500  6.171152  86.082125  0.179811  0.004619
  10573.392  10573.380  0.500  6.151132  86.063601  0.183407  0.004794
  10574.623  10574.600  0.500  6.127984  86.035786  0.187642  0.004859
  10575.840  10575.830  0.500  6.102005  86.008373  0.192519  0.004957
  10577.091  10577.080  0.500  6.074633  85.991025  0.197822  0.005088
  10578.372  10578.350  0.500  6.044538  85.961227  0.203795  0.005132
  10579.648  10579.640  0.500  6.021451  85.939346  0.208501  0.005111
  10580.968  10580.950  0.500  6.010658  85.914214  0.210702  0.005055
  10582.308  10582.280  0.500  6.012802  85.880804  0.210169  0.004940
  10583.639  10583.630  0.500  6.026663  85.849069  0.207200  0.004626
  10585.013  10585.000  0.500  6.045760  85.810344  0.203189  0.004557
  10586.417  10586.380  0.500  6.067135  85.619174  0.198448  0.004139
  10587.798  10587.790  0.500  6.083196  85.685957  0.195439  0.003993
  10589.227  10589.210  0.500  6.096819  85.761697  0.192965  0.003813
  10590.671  10590.650  0.500  6.106041  85.728862  0.191121  0.003857
  10592.120  10592.110  0.500  6.116974  85.698755  0.188976  0.003603
  10593.599  10593.590  0.500  6.125439  85.673665  0.187328  0.003734
  10595.108  10595.090  0.500  6.137465  85.646135  0.185029  0.003644
  10596.607  10596.610  0.500  6.148389  85.615714  0.182954  0.003769
  10598.161  10598.150  0.500  6.155871  85.551161  0.181453  0.003871
  10599.729  10599.710  0.500  6.161975  85.465827  0.180169  0.003929
  10601.283  10601.280  0.500  6.165451  85.522769  0.179664  0.003968
  10602.897  10602.880  0.500  6.164553  85.494834  0.179766  0.004132
  10604.506  10604.490  0.500  6.162119  85.443491  0.180096  0.004215
  10606.134  10606.130  0.500  6.157615  85.327971  0.180665  0.004346
  10607.808  10607.780  0.500  6.153490  85.384423  0.181532  0.004384
  10609.472  10609.450  0.500  6.146714  85.358170  0.182709  0.004490
  10611.161  10611.140  0.500  6.138648  85.278779  0.184018  0.004593
  10612.870  10612.850  0.500  6.125806  85.239611  0.186311  0.004757
  10614.589  10614.580  0.500  6.112039  85.254144  0.188926  0.004771
  10616.339  10616.330  0.500  6.098706  85.226069  0.191398  0.004787
  10618.108  10618.090  0.500  6.082231  85.162397  0.194432  0.005125
  10619.878  10619.880  0.500  6.064694  84.931652  0.197336  0.005056
  10621.707  10621.680  0.500  6.045072  85.076973  0.201591  0.005184
  10623.528  10623.510  0.500  6.024110  85.095500  0.205906  0.005227
  10625.363  10625.350  0.500  6.007431  85.059210  0.209280  0.005426
  10627.229  10627.210  0.500  6.000010  85.021515  0.210745  0.005400
  10629.095  10629.090  0.500  6.002436  84.986760  0.210149  0.005298
  10631.011  10630.990  0.500  6.014393  84.947523  0.207555  0.005243
  10632.937  10632.910  0.500  6.031156  84.914958  0.204026  0.005176
  10634.860  10634.850  0.500  6.047221  84.871609  0.200672  0.005042
  10636.832  10636.810  0.500  6.057560  84.833499  0.198519  0.004886
  10638.795  10638.780  0.500  6.067321  84.790206  0.196490  0.004965
  10640.793  10640.780  0.500  6.072593  84.738520  0.195338  0.004860
  10642.811  10642.790  0.500  6.078076  84.388058  0.193467  0.005047
  10644.825  10644.820  0.500  6.081603  84.568608  0.193198  0.004746
  10646.899  10646.880  0.500  6.088225  84.658261  0.192126  0.004781
  10648.960  10648.950  0.500  6.089521  84.618818  0.191788  0.004661
  10651.045  10651.040  0.500  6.093096  84.569225  0.190992  0.004742
  10653.176  10653.150  0.500  6.099206  84.520985  0.189720  0.004583
  10655.288  10655.280  0.500  6.111518  84.473604  0.187293  0.004381
  10657.435  10657.420  0.500  6.125379  84.428537  0.184617  0.004448
  10659.608  10659.590  0.500  6.139287  84.370084  0.181941  0.004264
  10661.781  10661.780  0.500  6.148957  84.096002  0.179605  0.004203
  10664.000  10663.980  0.500  6.154525  84.225173  0.178882  0.004136
  10666.210  10666.200  0.500  6.156502  84.275046  0.178634  0.004158
  10668.460  10668.450  0.500  6.150909  84.231384  0.179543  0.004007
  10670.732  10670.710  0.500  6.139833  84.182788  0.181438  0.004150
  10672.994  10672.990  0.500  6.118527  84.126279  0.185221  0.004261
  10675.306  10675.290  0.500  6.089941  84.077607  0.190481  0.004483
  10677.615  10677.610  0.500  6.053545  83.981012  0.197315  0.004614
  10679.959  10679.950  0.500  6.019460  83.639198  0.203325  0.004755
  10682.315  10682.300  0.500  5.991798  83.955976  0.209820  0.005103
  10684.696  10684.680  0.500  5.975638  83.913025  0.213129  0.005136
  10687.093  10687.070  0.500  5.973547  83.862595  0.213447  0.005301
  10689.496  10689.490  0.500  5.977504  83.812984  0.212478  0.005091
  10691.935  10691.920  0.500  5.988424  83.757153  0.210031  0.005333
  10694.380  10694.370  0.500  6.000570  83.708969  0.207376  0.005090
  10696.871  10696.850  0.500  6.010825  83.637167  0.205084  0.005247
  10699.358  10699.340  0.500  6.016700  83.059356  0.202474  0.005114
  10701.851  10701.850  0.500  6.021207  83.587769  0.202846  0.005144
  10704.400  10704.370  0.500  6.026287  83.536703  0.201695  0.004998
  10706.925  10706.920  0.500  6.034748  83.481928  0.199864  0.005180
  10709.507  10709.490  0.500  6.040453  83.432327  0.198609  0.004977
  10712.079  10712.070  0.500  6.046120  83.388675  0.197383  0.004964
  10714.703  10714.680  0.500  6.047369  83.334374  0.197009  0.005047
  10717.318  10717.300  0.500  6.045580  83.280944  0.197235  0.005050
  10719.964  10719.950  0.500  6.046858  83.228699  0.196859  0.005080
  10722.627  10722.610  0.500  6.054961  83.174696  0.195144  0.004889
  10725.301  10725.290  0.500  6.066697  83.120333  0.192741  0.005031
  10727.996  10727.990  0.500  6.080224  83.072213  0.190041  0.004817
  10730.722  10730.710  0.500  6.091637  83.014870  0.187755  0.004842
  10733.455  10733.450  0.500  6.094361  82.968836  0.187140  0.004778
  10736.220  10736.200  0.500  6.089148  82.908286  0.187981  0.004811
  10738.995  10738.980  0.500  6.069380  82.850595  0.191601  0.004800
  10741.783  10741.770  0.500  6.043342  82.658158  0.196198  0.004988
  10744.612  10744.590  0.500  6.014175  82.738918  0.202203  0.005095
  10747.437  10747.420  0.500  5.987452  82.679379  0.207529  0.005241
  10750.279  10750.270  0.500  5.968239  82.632762  0.211436  0.005397
  10753.167  10753.150  0.500  5.959275  82.573303  0.213186  0.005418
  10756.057  10756.040  0.500  5.956167  82.516002  0.213701  0.005298
  10758.964  10758.950  0.500  5.953535  82.456804  0.214111  0.005367
  10761.888  10761.870  0.500  5.945850  82.403757  0.215624  0.005560
  10764.828  10764.820  0.500  5.937325  82.352332  0.217334  0.005473
  10767.805  10767.790  0.500  5.927337  82.288398  0.219345  0.005564
  10770.773  10770.770  0.500  5.921510  82.233192  0.220479  0.005536
  10773.794  10773.780  0.500  5.924320  82.172936  0.219700  0.005556
  10776.796  10776.800  0.500  5.932499  82.115067  0.217757  0.005534
  10779.871  10779.850  0.500  5.950539  82.054936  0.213707  0.005478
  10782.922  10782.910  0.500  5.969529  81.987222  0.209514  0.005386
  10786.000  10785.990  0.500  5.987845  81.652538  0.204872  0.005189
  10789.080  10789.090  0.500  6.001988  81.869986  0.202532  0.005290
  10792.227  10792.210  0.500  6.010086  82.073432  0.201398  0.005271
  10795.356  10795.350  0.500  6.013550  82.011522  0.200550  0.005316
  10798.527  10798.500  0.500  6.011340  81.939697  0.200818  0.005297
  10801.685  10801.680  0.500  6.005969  81.598316  0.201058  0.005325
  10804.901  10804.870  0.500  5.994769  81.812794  0.203857  0.005418
  10808.093  10808.090  0.500  5.981755  81.025757  0.204541  0.005557
  10811.323  10811.320  0.500  5.968339  81.722091  0.209085  0.005705
  10814.564  10814.570  0.500  5.955628  81.464943  0.211093  0.005841
  10817.854  10817.850  0.500  5.941727  81.597971  0.214398  0.005817
  10821.140  10821.140  0.500  5.928352  81.537335  0.217123  0.005929
  10824.449  10824.450  0.500  5.912909  81.472398  0.220326  0.005802
  10827.826  10827.770  0.500  5.901979  81.344895  0.222399  0.006001
  10831.118  10831.120  0.500  5.895422  81.008383  0.222936  0.005947
  10834.586  10834.490  0.500  5.891300  81.264781  0.224566  0.006090
  10837.908  10837.870  0.500  5.888281  81.190643  0.225039  0.006035
  10841.279  10841.280  0.500  5.886092  81.113589  0.225318  0.006065
  10844.697  10844.700  0.500  5.882823  81.048168  0.225874  0.006128
  10848.158  10848.150  0.500  5.881823  80.690309  0.225101  0.006075
  10851.627  10851.610  0.500  5.882814  80.914208  0.225502  0.006175
  10855.103  10855.090  0.500  5.886341  80.575703  0.223768  0.006109
  10858.607  10858.590  0.500  5.892487  80.781974  0.222967  0.006106
  10862.118  10862.110  0.500  5.901969  80.508552  0.220115  0.006082
  10865.667  10865.650  0.500  5.911499  80.649412  0.218409  0.006022
  10869.209  10869.200  0.500  5.920257  80.286306  0.215529  0.005875
  10872.799  10872.780  0.500  5.928024  80.525917  0.214500  0.005970
  10876.407  10876.380  0.500  5.930606  80.356100  0.213496  0.005841
  10880.007  10879.990  0.500  5.926536  80.373532  0.214413  0.005892
  10883.630  10883.620  0.500  5.914882  80.306045  0.216744  0.006169
  10887.297  10887.280  0.500  5.897915  80.239502  0.220270  0.006020
  10890.940  10890.950  0.500  5.878394  80.169858  0.224418  0.006361
  10894.643  10894.640  0.500  5.860502  80.092903  0.228250  0.006332
  10898.358  10898.350  0.500  5.848201  80.025077  0.230879  0.006553
  10902.076  10902.080  0.500  5.838479  79.953503  0.232926  0.006670
  10905.828  10905.820  0.500  5.832070  79.884762  0.234222  0.006707
  10909.582  10909.590  0.500  5.826561  79.814239  0.235308  0.006644
  10913.370  10913.380  0.500  5.822464  79.743137  0.236064  0.006761
  10917.181  10917.180  0.500  5.822239  79.595230  0.235679  0.006855
  10921.011  10921.010  0.500  5.821383  79.598301  0.235890  0.006734
  10924.853  10924.850  0.500  5.818353  79.523216  0.236383  0.006839
  10928.719  10928.710  0.500  5.812271  79.453100  0.237615  0.006743
  10932.567  10932.590  0.500  5.807015  79.375212  0.238633  0.006915
  10936.501  10936.490  0.500  5.802635  79.298491  0.239449  0.006887
  10940.402  10940.410  0.500  5.801540  79.237835  0.239528  0.007151
  10944.347  10944.350  0.500  5.802416  79.156555  0.239073  0.006992
  10948.315  10948.310  0.500  5.803115  79.078015  0.238668  0.006953
  10952.281  10952.280  0.500  5.803483  78.952789  0.238203  0.006885
  10956.282  10956.280  0.500  5.804978  78.918186  0.237743  0.007061
  10960.291  10960.290  0.500  5.809016  78.839932  0.236550  0.006887
  10964.349  10964.330  0.500  5.814643  78.763691  0.234995  0.006860
  10968.374  10968.380  0.500  5.819208  78.688192  0.233701  0.006862
  10972.465  10972.450  0.500  5.819591  78.612802  0.233387  0.006867
  10976.549  10976.540  0.500  5.817341  78.523420  0.233647  0.007128
  10980.661  10980.650  0.500  5.809843  78.384629  0.234989  0.007090
  10984.788  10984.780  0.500  5.793924  78.370330  0.238716  0.007259
  10988.933  10988.930  0.500  5.773639  78.300029  0.243390  0.007348
  10993.092  10993.090  0.500  5.753381  78.217568  0.248109  0.007550
  10997.285  10997.280  0.500  5.738476  78.140064  0.251585  0.007670
  11001.487  11001.480  0.500  5.724442  78.063836  0.254892  0.007826
  11005.709  11005.710  0.500  5.713598  77.975766  0.257380  0.007777
  11009.970  11009.950  0.500  5.704527  77.903382  0.259485  0.008027
  11014.235  11014.210  0.500  5.696837  77.798092  0.261134  0.007953
  11018.503  11018.490  0.500  5.695010  77.746811  0.261440  0.008005
  11022.816  11022.790  0.500  5.695939  77.665767  0.260925  0.008056
  11027.112  11027.110  0.500  5.698953  77.586161  0.259872  0.008008
  11031.469  11031.450  0.500  5.702991  77.506318  0.258559  0.007997
  11035.815  11035.810  0.500  5.706927  77.428202  0.257284  0.007976
  11040.232  11040.190  0.500  5.709898  77.343513  0.256240  0.007941
  11044.579  11044.580  0.500  5.714634  77.248987  0.254717  0.007982
  11049.030  11049.000  0.500  5.714423  77.178414  0.254539  0.008092
  11053.442  11053.430  0.500  5.715126  77.098374  0.254096  0.007907
  11057.905  11057.880  0.500  5.713105  77.016365  0.254339  0.008218
  11062.362  11062.350  0.500  5.709701  76.895537  0.254806  0.008065
  11066.870  11066.840  0.500  5.703881  76.840470  0.256110  0.008290
  11071.382  11071.350  0.500  5.696049  76.777770  0.257913  0.008257
  11075.898  11075.880  0.500  5.688367  76.658169  0.259497  0.008334
  11080.444  11080.430  0.500  5.680846  76.578704  0.261185  0.008390
  11085.015  11085.000  0.500  5.673482  76.500185  0.262845  0.008708
  11089.611  11089.580  0.500  5.665325  76.400153  0.264652  0.008615
  11094.211  11094.190  0.500  5.656076  76.331021  0.266869  0.008696
  11098.842  11098.810  0.500  5.644171  76.155457  0.269444  0.008972
  11103.477  11103.460  0.500  5.631985  76.161191  0.272768  0.008919
  11108.158  11108.120  0.500  5.617777  76.010527  0.276124  0.009147
  11112.833  11112.800  0.500  5.606958  75.920680  0.278798  0.009241
  11117.539  11117.500  0.500  5.595485  75.892621  0.281911  0.009248
  11122.249  11122.220  0.500  5.589521  75.798287  0.283244  0.009437
  11126.989  11126.960  0.500  5.584030  75.710269  0.284473  0.009576
  11131.745  11131.710  0.500  5.582489  75.611993  0.284542  0.009464
  11136.526  11136.490  0.500  5.582420  75.545312  0.284311  0.009726
  11141.317  11141.290  0.500  5.584238  75.450312  0.283437  0.009496
  11146.134  11146.100  0.500  5.585270  75.368412  0.282838  0.009678
  11150.960  11150.930  0.500  5.585288  75.276661  0.282488  0.009588
  11155.823  11155.790  0.500  5.584866  75.180279  0.282246  0.009664
  11160.695  11160.660  0.500  5.586455  75.101753  0.281503  0.009539
  11165.589  11165.550  0.500  5.586742  75.006666  0.281066  0.009670
  11170.475  11170.460  0.500  5.586025  74.922754  0.280953  0.009618
  11175.421  11175.390  0.500  5.583202  74.825755  0.281383  0.009856
  11180.349  11180.330  0.500  5.578495  74.720958  0.282314  0.009789
  11185.336  11185.300  0.500  5.571039  74.638433  0.284113  0.009834
  11190.316  11190.290  0.500  5.561838  74.547039  0.286388  0.009836
  11195.323  11195.290  0.500  5.551060  74.448863  0.289110  0.010151
  11200.340  11200.320  0.500  5.541878  74.345545  0.291372  0.010179
  11205.394  11205.360  0.500  5.535319  74.249258  0.292910  0.010394
  11210.463  11210.420  0.500  5.527175  74.167706  0.294980  0.010497
  11215.537  11215.500  0.500  5.520631  74.068154  0.296518  0.010649
  11220.616  11220.600  0.500  5.515138  73.961550  0.297723  0.010812
  11225.755  11225.720  0.500  5.505595  73.851521  0.300130  0.010629
  11230.887  11230.860  0.500  5.494883  73.752720  0.302957  0.011056
  11236.062  11236.020  0.500  5.478487  73.611103  0.307374  0.011161
  11241.226  11241.200  0.500  5.463962  71.922259  0.304716  0.010999
  11246.422  11246.390  0.500  5.453308  73.588574  0.315115  0.011609
  11251.634  11251.610  0.500  5.446732  73.439563  0.316552  0.011781
  11256.862  11256.840  0.500  5.443139  73.326273  0.317201  0.011830
  11262.111  11262.090  0.500  5.442189  73.224815  0.317063  0.011726
  11267.388  11267.360  0.500  5.442906  73.120516  0.316384  0.011852
  11272.691  11272.650  0.500  5.445123  73.004992  0.315185  0.011777
  11277.983  11277.960  0.500  5.448818  72.905382  0.313594  0.011817
  11283.313  11283.290  0.500  5.452746  72.781342  0.311833  0.011660
  11288.659  11288.640  0.500  5.456745  72.664713  0.310091  0.011768
  11294.039  11294.010  0.500  5.456805  72.527915  0.309489  0.011681
  11299.412  11299.390  0.500  5.453563  71.317852  0.305313  0.011514
  11304.841  11304.800  0.500  5.444414  72.437393  0.312956  0.011846
  11310.247  11310.220  0.500  5.434542  72.277870  0.315365  0.012103
  11315.708  11315.670  0.500  5.422931  72.133749  0.318412  0.012284
  11321.158  11321.130  0.500  5.411613  71.772144  0.320422  0.012423
  11326.641  11326.610  0.500  5.400680  71.996415  0.324957  0.012684
  11332.136  11332.110  0.500  5.390525  71.854445  0.327626  0.012784
  11337.652  11337.630  0.500  5.381162  71.641918  0.329730  0.012969
  11343.202  11343.170  0.500  5.372924  71.576409  0.332153  0.012903
  11348.752  11348.720  0.500  5.366197  71.247538  0.332859  0.013032
  11354.329  11354.300  0.500  5.359734  70.729977  0.332583  0.013007
  11359.912  11359.900  0.500  5.351438  63.712179  0.302080  0.012011
  11365.541  11365.510  0.500  5.342576  71.637039  0.342678  0.013728
  11371.169  11371.150  0.500  5.334397  71.163347  0.343208  0.013809
  11376.836  11376.800  0.500  5.326473  69.628333  0.338476  0.013638
  11382.487  11382.470  0.500  5.318896  71.147793  0.348493  0.013992
  11388.189  11388.160  0.500  5.311365  70.700732  0.348921  0.014287
