Repository: jacobfilik/webxdiviewer

# WebXDIViewer

A prototype viewer for git repositories containing XAFS Data Interchange Format [XDI](https://docs.xrayabsorption.org/xaslib/xdi.html) files.

The viewer is written in React/Typscript and automatically deployed to Github pages using Github Actions. During the deployment process, XDI files are copied from a data repository, indexed, and added as static files to the viewer.

The code in this repo is deployed [here](http://jfilik.com/webxdiviewer/) using a fork of the XDI files from the [XASDataLibrary](https://github.com/XraySpectroscopy/XASDataLibrary).

## Deploying Against a Different Data Repository

Forking the repo and changing the repository and path in the "data" workflow should deploy the webpage against the specified repository.

## Local Deploy

Manually building the project and then running the python script in the /scripts directory in a python environment with [Larch](https://xraypy.github.io/xraylarch/) installed should generate the XDI file index (a .json file). Copying the index with the XDI files to the dist folder should let the viewer be used locally (but I have not tested this...).

# bmm-standards
A pretty webpage for BMM's collection of common XAFS materials

[BMM's common materials collection](./BMM-standards.html)

Plotting of the data will happen soon.

Periodic table adapted from [some guy named Daniel](https://codepen.io/gooseofmusic/pen/PjKdNQ)

[This](https://www.coderstool.com/scss-to-css) is a helpful tool for
dealing with Sassy CSS.

File: xdidata/Sm/Sm-L1-Sm2O3-m.xdi
# XDI/1.0 BlueSky/1.10.0 BMM/2023-1.0-py310-tiled
# Beamline.name: BMM (06BM) -- Beamline for Materials Measurement (NIST)
# Beamline.xray_source: NSLS-II three-pole wiggler
# Beamline.collimation: paraboloid mirror, 5 nm Rh on 30 nm Pt
# Beamline.focusing: not in use
# Beamline.harmonic_rejection: flat mirror, Si stripe, pitch = 7.0 mrad relative to beam
# Beamline.software: Bluesky 1.10.0, Ophyd 1.7.0, DataBroker 2.0.0b13, Python 3.10.8, 2023-1.0-py310-tiled
# Detector.I0: 10 cm N2
# Detector.I1: 25 cm N2
# Detector.I2: 25 cm N2
# Element.symbol: Sm
# Element.edge: L1
# Element.reference: Sm
# Element.reference_material: Sm2O3
# Facility.name: NSLS-II
# Facility.energy: 3.0
# Facility.current: 400.0
# Facility.mode: top-off
# Facility.GUP: 123456
# Facility.SAF: 301027
# Facility.cycle: 2023-2
# Mono.name: Si(111)
# Mono.d_spacing: 3.1351860
# Mono.encoder_resolution: 0.0000050 deg/ct
# Mono.angle_offset: 16.0754326 deg
# Mono.scan_mode: pseudo channel cut
# Mono.scan_type: step
# Mono.direction: forward in energy
# Sample.name: monoclinic Sm2O3
# Sample.prep: Powder in PEG pellet
# Sample.x: 123.848 mm
# Sample.y: 114.690 mm
# Sample.SDD_position: 205.000 mm
# Scan.experimenters: Bruce Ravel
# Scan.edge_energy: 7736.8
# Scan.start_time: 2023-05-08T20:39:39
# Scan.end_time: 2023-05-08T20:45:28
# Scan.transient_id: 75593
# Scan.uid: 5d260751-4b3b-485e-8b93-18a1a19e3b0b
# Scan.plot_hint: ln(I0/It)  --  ln($5/$6)
# Column.1: energy eV
# Column.2: requested_energy eV
# Column.3: measurement_time seconds
# Column.4: xmu 
# Column.5: I0 nA
# Column.6: It nA
# Column.7: Ir nA
# ///////////
# sample courtesy Martin Stennett, University of Sheffield
# -----------
# energy  requested_energy  measurement_time  xmu  I0  It  Ir
  7536.812  7536.800  0.500  3.059515  147.744220  6.930745  0.385485
  7546.815  7546.800  0.500  3.052671  147.572549  6.970235  0.389057
  7556.896  7556.800  0.500  3.043759  147.417800  7.025259  0.394655
  7566.829  7566.800  0.500  3.032443  147.219728  7.095660  0.401761
  7576.831  7576.800  0.500  3.020773  147.036888  7.170037  0.409486
  7586.814  7586.800  0.500  3.010692  146.802242  7.231120  0.416164
  7596.822  7596.800  0.500  3.003508  146.487551  7.267650  0.420451
  7606.818  7606.800  0.500  2.992904  145.793493  7.310319  0.425906
  7616.819  7616.800  0.500  2.981695  145.602137  7.383024  0.433541
  7626.795  7626.800  0.500  2.971406  145.835688  7.471343  0.441915
  7637.877  7636.800  0.500  2.958646  145.706462  7.560582  0.452474
  7646.803  7646.800  0.500  2.949863  145.539867  7.618557  0.459021
  7656.801  7656.800  0.500  2.941484  145.364256  7.673392  0.465261
  7666.803  7666.800  0.500  2.933569  145.159782  7.723486  0.471201
  7676.805  7676.800  0.500  2.924330  144.933943  7.783047  0.477786
  7686.806  7686.800  0.500  2.915283  144.333595  7.821249  0.483419
  7696.806  7696.800  0.500  2.905120  144.547288  7.912843  0.492268
  7706.800  7706.800  0.500  2.895866  140.870961  7.783280  0.487325
  7708.790  7708.800  0.500  2.894236  144.368173  7.989524  0.500743
  7710.785  7710.800  0.500  2.892782  144.267312  7.995559  0.502053
  7712.789  7712.800  0.500  2.891318  144.194841  8.003251  0.502704
  7714.789  7714.800  0.500  2.890036  144.123507  8.009550  0.503779
  7716.783  7716.800  0.500  2.888705  144.046910  8.015954  0.504600
  7718.786  7718.800  0.500  2.887861  143.913335  8.015285  0.504890
  7720.789  7720.800  0.500  2.886589  140.943389  7.859864  0.496201
  7722.791  7722.800  0.500  2.885681  143.993160  8.037230  0.507093
  7724.786  7724.800  0.500  2.885156  143.914485  8.037057  0.507012
  7726.785  7726.800  0.500  2.884736  143.853453  8.037029  0.507268
  7727.280  7727.300  0.500  2.884752  143.822272  8.035154  0.507041
  7727.779  7727.800  0.500  2.885002  143.804370  8.032144  0.506962
  7728.278  7728.300  0.500  2.884779  143.789466  8.033102  0.506968
  7728.778  7728.800  0.500  2.885103  143.777141  8.029813  0.506930
  7729.277  7729.300  0.500  2.885489  143.751806  8.025305  0.506434
  7729.780  7729.800  0.500  2.885896  143.728332  8.020725  0.505916
  7730.279  7730.300  0.500  2.885982  143.709174  8.018969  0.505731
  7730.787  7730.800  0.500  2.886267  143.697963  8.016055  0.505483
  7731.279  7731.300  0.500  2.886919  143.667248  8.009118  0.505068
  7731.781  7731.800  0.500  2.887256  143.653168  8.005635  0.504556
  7732.286  7732.300  0.500  2.888122  143.633701  7.997619  0.503951
  7732.786  7732.800  0.500  2.888737  143.619081  7.991894  0.503467
  7733.286  7733.300  0.500  2.889557  143.605465  7.984581  0.502391
  7733.779  7733.800  0.500  2.890603  143.587400  7.975235  0.501588
  7734.279  7734.300  0.500  2.892165  143.568894  7.961761  0.500436
  7734.782  7734.800  0.500  2.893635  143.547739  7.948896  0.499012
  7735.290  7735.300  0.500  2.895826  143.522647  7.930107  0.497038
  7735.790  7735.800  0.500  2.898179  143.502901  7.910385  0.494940
  7736.288  7736.300  0.500  2.901254  143.475673  7.884604  0.492332
  7736.789  7736.800  0.500  2.905150  143.447739  7.852410  0.489526
  7737.295  7737.300  0.500  2.909905  143.416363  7.813453  0.485453
  7737.790  7737.800  0.500  2.915231  143.376405  7.769780  0.481075
  7738.286  7738.300  0.500  2.921055  143.328963  7.722106  0.476561
  7738.794  7738.800  0.500  2.927805  143.241173  7.665464  0.470816
  7739.288  7739.300  0.500  2.934744  143.064439  7.603062  0.464971
  7739.794  7739.800  0.500  2.942336  142.043283  7.491700  0.455998
  7740.300  7740.300  0.500  2.949505  139.701003  7.315527  0.443513
  7740.793  7740.800  0.500  2.956165  140.683089  7.318056  0.440491
  7741.297  7741.300  0.500  2.962418  142.955788  7.389924  0.442561
  7741.798  7741.800  0.500  2.968219  144.032112  7.402499  0.442576
  7742.292  7742.300  0.500  2.973513  144.008703  7.362212  0.438141
  7742.788  7742.800  0.500  2.978510  143.984000  7.324260  0.434676
  7743.297  7743.300  0.500  2.983406  143.955754  7.287059  0.431184
  7743.794  7743.800  0.500  2.987964  143.933386  7.252796  0.427272
  7744.298  7744.300  0.500  2.993268  143.911426  7.213323  0.423108
  7744.802  7744.800  0.500  2.998602  143.887791  7.173774  0.419441
  7745.296  7745.300  0.500  3.004633  143.872071  7.129857  0.415168
  7745.798  7745.800  0.500  3.011340  143.851580  7.081192  0.410225
  7746.294  7746.300  0.500  3.018675  143.831933  7.028482  0.404827
  7746.794  7746.800  0.500  3.027182  143.804674  6.967625  0.398608
  7747.296  7747.300  0.500  3.036989  143.790833  6.898963  0.391674
  7747.803  7747.800  0.500  3.047586  143.767276  6.825118  0.384682
  7748.302  7748.300  0.500  3.058636  143.753016  6.749449  0.377301
  7748.805  7748.800  0.500  3.069844  143.734431  6.673358  0.370045
  7749.302  7749.300  0.500  3.081454  143.721972  6.595759  0.362464
  7749.799  7749.800  0.500  3.093190  143.701119  6.517856  0.354907
  7750.296  7750.300  0.500  3.104281  143.688862  6.445414  0.348163
  7750.796  7750.800  0.500  3.113816  143.677941  6.383764  0.342231
  7751.296  7751.300  0.500  3.122555  143.663537  6.327589  0.336787
  7751.801  7751.800  0.500  3.129721  143.639200  6.281339  0.332246
  7752.304  7752.300  0.500  3.135727  143.633889  6.243495  0.328840
  7752.801  7752.800  0.500  3.139589  143.606888  6.218264  0.326321
  7753.301  7753.300  0.500  3.142242  143.597373  6.201375  0.324560
  7753.797  7753.800  0.500  3.142783  143.573073  6.196972  0.324117
  7754.299  7754.300  0.500  3.141920  143.561854  6.201840  0.324627
  7754.795  7754.800  0.500  3.140575  143.557518  6.209999  0.324943
  7755.298  7755.300  0.500  3.138297  143.535964  6.223225  0.326342
  7755.798  7755.800  0.500  3.135424  143.528476  6.240807  0.328053
  7756.304  7756.300  0.500  3.132659  143.518241  6.257643  0.329649
  7756.802  7756.800  0.500  3.129993  143.504141  6.273728  0.331334
  7757.303  7757.300  0.500  3.127645  143.492721  6.287976  0.332630
  7757.804  7757.800  0.500  3.125587  143.473028  6.300064  0.333916
  7758.302  7758.300  0.500  3.124104  143.461229  6.308899  0.335287
  7758.795  7758.800  0.500  3.122962  143.447279  6.315494  0.336071
  7759.291  7759.300  0.500  3.122090  143.439145  6.320643  0.336979
  7759.800  7759.800  0.500  3.121659  143.422750  6.322642  0.337264
  7760.299  7760.300  0.500  3.121192  143.399116  6.324555  0.337663
  7760.802  7760.800  0.500  3.120770  143.386137  6.326655  0.338148
  7761.309  7761.300  0.500  3.120640  143.373221  6.326908  0.338829
  7761.800  7761.800  0.500  3.120144  143.367373  6.329783  0.338997
  7762.792  7762.790  0.500  3.118915  143.339103  6.336319  0.340072
  7763.801  7763.790  0.500  3.116900  143.319101  6.348212  0.341139
  7764.822  7764.810  0.500  3.113347  143.293656  6.369678  0.343050
  7765.867  7765.860  0.500  3.109006  143.268031  6.396246  0.345797
  7766.925  7766.920  0.500  3.103302  143.245278  6.431811  0.349242
  7768.004  7768.000  0.500  3.096364  143.212530  6.475112  0.353216
  7769.109  7769.100  0.500  3.088788  143.184071  6.523053  0.357358
  7770.225  7770.220  0.500  3.081397  143.154512  6.570092  0.361966
  7771.369  7771.360  0.500  3.073843  143.124288  6.618511  0.366663
  7772.516  7772.510  0.500  3.066975  143.091343  6.662588  0.370936
  7773.700  7773.690  0.500  3.060337  143.058365  6.705419  0.375053
  7774.887  7774.880  0.500  3.053900  143.021752  6.746989  0.378518
  7776.105  7776.100  0.500  3.047993  142.990163  6.785463  0.382289
  7777.336  7777.330  0.500  3.043544  142.959469  6.814260  0.385131
  7778.586  7778.580  0.500  3.039922  142.932425  6.837690  0.387307
  7779.849  7779.850  0.500  3.037525  142.902565  6.852669  0.388937
  7781.149  7781.140  0.500  3.036461  142.872823  6.858532  0.389685
  7782.454  7782.450  0.500  3.036438  142.836289  6.856940  0.389379
  7783.791  7783.780  0.500  3.037122  142.804744  6.850740  0.388585
  7785.139  7785.130  0.500  3.038761  142.763688  6.837555  0.387212
  7786.505  7786.500  0.500  3.040565  142.733238  6.823774  0.385896
  7787.890  7787.880  0.500  3.042693  142.698488  6.807611  0.384483
  7789.309  7789.290  0.500  3.045009  142.662578  6.790154  0.382387
  7790.715  7790.710  0.500  3.047588  142.627397  6.770991  0.380740
  7792.159  7792.150  0.500  3.049826  142.586507  6.753920  0.379296
  7793.619  7793.610  0.500  3.051915  142.552170  6.738204  0.377531
  7795.099  7795.090  0.500  3.053126  142.510755  6.728090  0.376661
  7796.599  7796.590  0.500  3.053250  142.477164  6.725674  0.376234
  7798.120  7798.110  0.500  3.052659  142.438449  6.727817  0.376719
  7799.657  7799.650  0.500  3.051614  142.394040  6.732755  0.376853
  7801.221  7801.210  0.500  3.050548  142.350280  6.737862  0.377653
  7802.791  7802.780  0.500  3.049911  142.312964  6.740390  0.377845
  7804.385  7804.380  0.500  3.048697  142.265932  6.746346  0.378437
  7806.008  7805.990  0.500  3.047783  142.216378  6.750165  0.378742
  7807.636  7807.630  0.500  3.046237  142.178286  6.758794  0.379885
  7809.297  7809.280  0.500  3.044578  142.119489  6.767218  0.380849
  7810.959  7810.950  0.500  3.042464  142.073780  6.779359  0.382347
  7812.655  7812.640  0.500  3.040038  142.031233  6.793789  0.384035
  7814.365  7814.350  0.500  3.037252  141.972988  6.809954  0.386316
  7816.092  7816.080  0.500  3.034090  141.925121  6.829217  0.388524
  7817.850  7817.830  0.500  3.030855  141.875557  6.848948  0.390443
  7819.599  7819.590  0.500  3.027872  141.826610  6.867039  0.392390
  7821.393  7821.380  0.500  3.025446  141.778403  6.881378  0.393958
  7823.193  7823.180  0.500  3.023870  141.725887  6.889679  0.395292
  7825.015  7825.010  0.500  3.022475  141.671520  6.896653  0.396119
  7826.870  7826.850  0.500  3.020744  141.627286  6.906443  0.397252
  7828.720  7828.710  0.500  3.018738  141.578131  6.917909  0.398466
  7830.610  7830.590  0.500  3.016191  141.450035  6.929278  0.399678
  7832.509  7832.490  0.500  3.012965  141.066831  6.932831  0.400047
  7834.427  7834.410  0.500  3.009523  141.379481  6.972155  0.403202
  7836.364  7836.350  0.500  3.006148  141.351588  6.994345  0.405538
  7838.332  7838.310  0.500  3.002671  141.287288  7.015513  0.407450
  7840.295  7840.280  0.500  2.999325  140.426389  6.996136  0.406635
  7842.293  7842.280  0.500  2.996033  141.135287  7.054643  0.411230
  7844.306  7844.290  0.500  2.993316  141.106003  7.072369  0.412826
  7846.335  7846.320  0.500  2.990961  139.964428  7.031692  0.411332
  7848.408  7848.380  0.500  2.988602  140.904790  7.095651  0.415983
  7850.431  7850.450  0.500  2.986273  140.863735  7.110128  0.417351
  7852.527  7852.540  0.500  2.984249  140.807248  7.121673  0.418652
  7854.637  7854.650  0.500  2.982163  139.691312  7.079987  0.417058
  7856.773  7856.780  0.500  2.980303  140.647297  7.141712  0.420953
  7858.914  7858.920  0.500  2.979138  140.606855  7.147980  0.421801
  7861.089  7861.090  0.500  2.978387  140.567215  7.151330  0.422145
  7863.285  7863.280  0.500  2.977860  140.493207  7.151333  0.422318
  7865.489  7865.480  0.500  2.977098  140.437033  7.153923  0.422980
  7867.707  7867.700  0.500  2.975918  140.364235  7.158662  0.423435
  7869.966  7869.950  0.500  2.974349  140.297159  7.166471  0.424306
  7872.223  7872.210  0.500  2.972357  140.235335  7.177601  0.425714
  7874.498  7874.490  0.500  2.970246  140.173928  7.189617  0.427160
  7876.806  7876.790  0.500  2.967638  140.104628  7.204830  0.428693
  7879.118  7879.110  0.500  2.964869  140.034008  7.221168  0.430474
  7881.460  7881.450  0.500  2.961880  139.964119  7.239163  0.432609
  7883.807  7883.800  0.500  2.958525  139.888882  7.259594  0.434824
  7886.192  7886.180  0.500  2.955094  139.810634  7.280467  0.437034
  7888.574  7888.570  0.500  2.952070  139.759347  7.299835  0.439119
  7891.005  7890.990  0.500  2.948940  139.689132  7.319042  0.441854
  7893.424  7893.420  0.500  2.946022  139.612537  7.336405  0.443631
  7895.887  7895.870  0.500  2.944220  139.545864  7.346128  0.445116
  7898.360  7898.350  0.500  2.942710  139.328600  7.345772  0.445613
  7900.851  7900.840  0.500  2.941121  139.255018  7.353567  0.446619
  7903.372  7903.350  0.500  2.939283  139.272244  7.368009  0.447911
  7905.882  7905.870  0.500  2.937424  139.203000  7.378053  0.449354
  7908.436  7908.420  0.500  2.935739  139.126887  7.386452  0.450400
  7911.003  7910.990  0.500  2.933657  139.046191  7.397550  0.451392
  7913.582  7913.570  0.500  2.931037  138.948263  7.411733  0.453360
  7916.192  7916.180  0.500  2.928239  138.864061  7.428000  0.455202
  7918.806  7918.800  0.500  2.925272  138.773678  7.445222  0.456886
  7921.471  7921.450  0.500  2.922180  138.707920  7.464736  0.458992
  7924.122  7924.110  0.500  2.918782  138.630184  7.485946  0.461333
  7926.806  7926.790  0.500  2.915640  138.528815  7.504015  0.463312
  7929.514  7929.490  0.500  2.912070  138.194340  7.512673  0.465030
  7932.224  7932.210  0.500  2.908736  138.314948  7.544340  0.468034
  7934.965  7934.950  0.500  2.905658  138.204541  7.561555  0.470083
  7937.719  7937.700  0.500  2.902910  137.881016  7.564609  0.471580
  7940.486  7940.480  0.500  2.900351  137.939779  7.587229  0.473059
  7943.282  7943.270  0.500  2.898084  138.094225  7.612958  0.476112
  7946.099  7946.090  0.500  2.895694  137.970174  7.624320  0.477915
  7948.934  7948.920  0.500  2.893300  137.861625  7.636587  0.479681
  7951.779  7951.770  0.500  2.891237  137.384506  7.625868  0.479262
  7954.661  7954.650  0.500  2.889068  137.615085  7.655255  0.482014
  7957.549  7957.540  0.500  2.887075  137.512681  7.664819  0.483618
  7960.465  7960.450  0.500  2.884548  137.404216  7.678151  0.484971
  7963.387  7963.370  0.500  2.881983  137.293421  7.691665  0.487138
  7966.332  7966.320  0.500  2.879346  137.167734  7.704917  0.488681
  7969.304  7969.290  0.500  2.876412  137.056289  7.721274  0.490892
  7972.284  7972.270  0.500  2.873290  136.893463  7.736217  0.492753
  7975.293  7975.280  0.500  2.870131  136.680862  7.748645  0.494803
  7978.311  7978.300  0.500  2.866832  136.470689  7.762293  0.496818
  7981.368  7981.350  0.500  2.863576  135.990935  7.760233  0.497511
  7984.428  7984.410  0.500  2.860891  136.218717  7.794128  0.501132
  7987.499  7987.490  0.500  2.857957  136.117150  7.811200  0.503578
  7990.607  7990.590  0.500  2.854368  136.009775  7.833102  0.505769
  7993.727  7993.710  0.500  2.851045  135.900236  7.852843  0.508252
  7996.859  7996.850  0.500  2.847905  135.777357  7.870422  0.510593
  8000.011  8000.000  0.500  2.845003  135.676678  7.887444  0.512845
  8003.187  8003.180  0.500  2.842212  135.587513  7.904289  0.514935
  8006.380  8006.370  0.500  2.839780  135.504552  7.918684  0.517210
  8009.594  8009.590  0.500  2.837231  135.538657  7.940891  0.519283
  8012.830  8012.820  0.500  2.834211  135.504727  7.962920  0.521683
  8016.086  8016.070  0.500  2.831091  135.440591  7.984019  0.524571
  8019.355  8019.350  0.500  2.827722  135.358106  8.006082  0.526916
  8022.649  8022.640  0.500  2.824385  135.249497  8.026401  0.529635
  8025.973  8025.950  0.500  2.820637  135.131111  8.049489  0.532834
  8029.281  8029.270  0.500  2.816996  135.014193  8.071858  0.535490
  8032.627  8032.620  0.500  2.813808  134.886389  8.089968  0.538089
  8036.002  8035.990  0.500  2.810307  134.769186  8.111288  0.540553
  8039.387  8039.370  0.500  2.807220  134.625303  8.127681  0.543018
  8042.784  8042.780  0.500  2.804151  134.506270  8.145449  0.545623
  8046.214  8046.200  0.500  2.800751  134.364181  8.164560  0.548064
  8049.669  8049.650  0.500  2.797408  134.218971  8.183047  0.550361
  8053.128  8053.110  0.500  2.793947  134.032168  8.199991  0.553159
  8056.603  8056.590  0.500  2.790687  133.539591  8.196532  0.554389
  8060.109  8060.090  0.500  2.787424  134.526986  8.284125  0.561423
  8063.630  8063.610  0.500  2.784756  134.337695  8.294567  0.563621
  8067.159  8067.150  0.500  2.781462  134.069296  8.305306  0.565149
  8070.711  8070.700  0.500  2.778498  130.804863  8.127140  0.552928
  8074.300  8074.280  0.500  2.775390  133.923356  8.346791  0.570974
  8077.892  8077.880  0.500  2.772386  133.326108  8.334574  0.571136
  8081.498  8081.490  0.500  2.769211  133.717525  8.385626  0.576248
  8085.136  8085.120  0.500  2.765939  133.519444  8.400639  0.578705
  8088.799  8088.780  0.500  2.762487  133.179092  8.408203  0.580453
  8092.458  8092.450  0.500  2.758860  132.139142  8.372860  0.578094
  8096.148  8096.140  0.500  2.755360  133.250476  8.472883  0.587813
  8099.869  8099.850  0.500  2.752057  133.076347  8.489806  0.590578
  8103.592  8103.580  0.500  2.748677  132.907792  8.507756  0.593346
  8107.332  8107.320  0.500  2.745031  132.753735  8.528935  0.596355
  8111.100  8111.090  0.500  2.741385  132.623789  8.551708  0.599574
  8114.895  8114.880  0.500  2.737605  132.486765  8.575229  0.603027
  8118.697  8118.680  0.500  2.733614  132.347565  8.600472  0.606373
  8122.522  8122.510  0.500  2.730170  132.191481  8.619965  0.608991
  8126.370  8126.350  0.500  2.726923  132.035659  8.637806  0.611989
  8130.231  8130.210  0.500  2.723272  131.873124  8.658733  0.615110
  8134.109  8134.090  0.500  2.720041  131.722323  8.676824  0.617932
  8138.000  8137.990  0.500  2.716575  131.571341  8.696964  0.621353
  8141.918  8141.910  0.500  2.713065  131.404376  8.716473  0.624158
  8145.870  8145.850  0.500  2.709530  131.250854  8.737122  0.626945
  8149.830  8149.810  0.500  2.706250  131.082927  8.754604  0.630154
  8153.793  8153.780  0.500  2.702316  130.931671  8.778978  0.633475
  8157.795  8157.780  0.500  2.698744  130.785390  8.800548  0.636539
  8161.815  8161.790  0.500  2.695235  130.604608  8.819273  0.639709
  8165.847  8165.830  0.500  2.691571  130.442956  8.840689  0.642861
  8169.904  8169.880  0.500  2.687703  130.281143  8.863940  0.646057
  8174.005  8173.950  0.500  2.683974  130.099178  8.884634  0.649195
  8178.067  8178.040  0.500  2.680257  129.935170  8.906472  0.652612
  8182.213  8182.150  0.500  2.676769  129.775247  8.926599  0.656043
  8186.307  8186.280  0.500  2.672910  129.596426  8.948759  0.659602
  8190.491  8190.430  0.500  2.669147  129.434126  8.971251  0.662831
  8194.607  8194.590  0.500  2.665171  129.252006  8.994321  0.666615
  8198.803  8198.780  0.500  2.661458  129.095178  9.016825  0.670029
  8203.000  8202.980  0.500  2.657762  128.909339  9.037178  0.673441
  8207.265  8207.210  0.500  2.654023  128.750322  9.059846  0.677053
  8211.436  8211.450  0.500  2.650354  128.579290  9.081068  0.680778
  8215.762  8215.710  0.500  2.646498  128.409507  9.104111  0.684113
  8220.018  8219.990  0.500  2.642761  128.227218  9.125228  0.688024
  8224.322  8224.290  0.500  2.639209  128.051384  9.145142  0.691262
  8228.668  8228.610  0.500  2.635478  127.874365  9.166637  0.694763
  8232.963  8232.950  0.500  2.632054  127.693162  9.185042  0.698139
  8237.286  8237.310  0.500  2.628048  127.499426  9.207920  0.701803
  8241.740  8241.690  0.500  2.624280  127.319155  9.229615  0.705399
  8246.067  8246.080  0.500  2.620465  127.137149  9.251641  0.709273
  8250.483  8250.500  0.500  2.616596  126.937646  9.272936  0.713047
  8254.983  8254.930  0.500  2.612657  126.756398  9.296238  0.716835
  8259.430  8259.380  0.500  2.608611  126.575075  9.320574  0.720842
  8263.887  8263.850  0.500  2.604396  126.380935  9.345591  0.724960
  8268.391  8268.340  0.500  2.600258  126.184032  9.369720  0.729027
  8272.837  8272.850  0.500  2.596318  125.973855  9.391046  0.732918
  8277.430  8277.380  0.500  2.592543  125.708130  9.406679  0.736006
  8281.905  8281.930  0.500  2.588486  125.529546  9.431503  0.740169

File: xdidata/Sm/Sm-L1-Sm2TiO5.xdi
# XDI/1.0 BlueSky/1.10.0 BMM/2023-1.0-py310-tiled
# Beamline.name: BMM (06BM) -- Beamline for Materials Measurement (NIST)
# Beamline.xray_source: NSLS-II three-pole wiggler
# Beamline.collimation: paraboloid mirror, 5 nm Rh on 30 nm Pt
# Beamline.focusing: not in use
# Beamline.harmonic_rejection: flat mirror, Si stripe, pitch = 7.0 mrad relative to beam
# Beamline.software: Bluesky 1.10.0, Ophyd 1.7.0, DataBroker 2.0.0b13, Python 3.10.8, 2023-1.0-py310-tiled
# Detector.I0: 10 cm N2
# Detector.I1: 25 cm N2
# Detector.I2: 25 cm N2
# Element.symbol: Sm
# Element.edge: L1
# Element.reference: Sm
# Element.reference_material: Sm2O3
# Facility.name: NSLS-II
# Facility.energy: 3.0
# Facility.current: 400.1
# Facility.mode: top-off
# Facility.GUP: 123456
# Facility.SAF: 301027
# Facility.cycle: 2023-2
# Mono.name: Si(111)
# Mono.d_spacing: 3.1351860
# Mono.encoder_resolution: 0.0000050 deg/ct
# Mono.angle_offset: 16.0754326 deg
# Mono.scan_mode: pseudo channel cut
# Mono.scan_type: step
# Mono.direction: forward in energy
# Sample.name: Sm2TiO5
# Sample.prep: Powder in PEG pellet
# Sample.x: 149.848 mm
# Sample.y: 114.690 mm
# Sample.SDD_position: 205.000 mm
# Scan.experimenters: Bruce Ravel
# Scan.edge_energy: 7736.8
# Scan.start_time: 2023-05-08T20:46:13
# Scan.end_time: 2023-05-08T20:52:05
# Scan.transient_id: 75598
# Scan.uid: 927f7f75-69f5-4acd-b0b6-7d80d4d7c12c
# Scan.plot_hint: ln(I0/It)  --  ln($5/$6)
# Column.1: energy eV
# Column.2: requested_energy eV
# Column.3: measurement_time seconds
# Column.4: xmu 
# Column.5: I0 nA
# Column.6: It nA
# Column.7: Ir nA
# ///////////
# sample courtesy Martin Stennett, University of Sheffield
# -----------
# energy  requested_energy  measurement_time  xmu  I0  It  Ir
  7536.800  7536.800  0.500  1.523103  147.825871  32.231114  1.947658
  7546.812  7546.800  0.500  1.517011  147.649924  32.389458  1.966489
  7556.862  7556.800  0.500  1.510478  147.485165  32.565360  1.988502
  7566.897  7566.800  0.500  1.503515  147.301036  32.751969  2.015199
  7576.826  7576.800  0.500  1.497417  147.105700  32.908627  2.041587
  7586.839  7586.800  0.500  1.491197  146.868934  33.060631  2.065377
  7596.820  7596.800  0.500  1.485097  146.540394  33.188520  2.083757
  7606.815  7606.800  0.500  1.479004  145.857242  33.235695  2.100681
  7616.811  7616.800  0.500  1.472460  145.669798  33.410897  2.127497
  7626.815  7626.800  0.500  1.466062  145.912934  33.681478  2.159397
  7636.818  7636.800  0.500  1.459966  145.777275  33.855913  2.187614
  7646.813  7646.800  0.500  1.454338  145.587426  34.002677  2.212093
  7656.816  7656.800  0.500  1.448498  145.410355  34.160210  2.236221
  7666.818  7666.800  0.500  1.442456  145.207675  34.319341  2.258921
  7676.810  7676.800  0.500  1.436458  144.970294  34.469359  2.282306
  7686.780  7686.800  0.500  1.430080  144.405865  34.554838  2.301777
  7696.778  7696.800  0.500  1.424256  144.591588  34.801399  2.334388
  7706.782  7706.800  0.500  1.418735  140.844127  34.087095  2.300696
  7708.777  7708.800  0.500  1.417404  144.411776  34.997069  2.364905
  7710.780  7710.800  0.500  1.415939  144.315877  35.025117  2.369267
  7712.789  7712.800  0.500  1.414870  144.244110  35.045155  2.373157
  7714.784  7714.800  0.500  1.413943  144.181318  35.062379  2.376844
  7716.783  7716.800  0.500  1.412810  144.105792  35.083739  2.379897
  7718.788  7718.800  0.500  1.411673  143.971204  35.090863  2.382220
  7720.784  7720.800  0.500  1.410551  141.069113  34.422110  2.344441
  7722.791  7722.800  0.500  1.409656  144.047482  35.180331  2.391484
  7724.786  7724.800  0.500  1.408559  143.975375  35.201324  2.393977
  7726.788  7726.800  0.500  1.407600  143.921019  35.221786  2.396035
  7727.277  7727.300  0.500  1.407396  143.897105  35.223122  2.396810
  7727.779  7727.800  0.500  1.407273  143.876801  35.222466  2.396422
  7728.278  7728.300  0.500  1.407128  143.858309  35.223066  2.396942
  7728.778  7728.800  0.500  1.406603  143.834287  35.235685  2.397431
  7729.277  7729.300  0.500  1.406442  143.818493  35.237462  2.396417
  7729.780  7729.800  0.500  1.405956  143.797827  35.249535  2.397043
  7730.277  7730.300  0.500  1.405863  143.784120  35.249455  2.397508
  7730.784  7730.800  0.500  1.405651  143.766178  35.252541  2.396722
  7731.281  7731.300  0.500  1.405560  143.745097  35.250565  2.396228
  7731.784  7731.800  0.500  1.405376  143.733348  35.254167  2.395724
  7732.284  7732.300  0.500  1.405279  143.710976  35.252095  2.394935
  7732.784  7732.800  0.500  1.405094  143.694342  35.254548  2.394431
  7733.281  7733.300  0.500  1.404920  143.685495  35.258490  2.393024
  7733.781  7733.800  0.500  1.404804  143.666378  35.257923  2.391442
  7734.282  7734.300  0.500  1.404720  143.652119  35.257358  2.390013
  7734.787  7734.800  0.500  1.404630  143.627758  35.254556  2.387922
  7735.287  7735.300  0.500  1.404513  143.609946  35.254320  2.384610
  7735.788  7735.800  0.500  1.404467  143.584738  35.249736  2.381179
  7736.293  7736.300  0.500  1.404381  143.561297  35.247019  2.376963
  7736.786  7736.800  0.500  1.404648  143.525812  35.228914  2.370315
  7737.295  7737.300  0.500  1.404651  143.502173  35.222991  2.363688
  7737.793  7737.800  0.500  1.404778  143.464720  35.209325  2.354511
  7738.291  7738.300  0.500  1.405087  143.412140  35.185548  2.344890
  7738.787  7738.800  0.500  1.405068  143.335719  35.167483  2.334821
  7739.293  7739.300  0.500  1.405651  143.152875  35.102128  2.320887
  7739.791  7739.800  0.500  1.406134  142.193192  34.849969  2.296785
  7740.290  7740.300  0.500  1.406384  139.826615  34.261380  2.250301
  7740.791  7740.800  0.500  1.406788  141.121429  34.564703  2.253411
  7741.294  7741.300  0.500  1.407000  143.556689  35.153687  2.280940
  7741.793  7741.800  0.500  1.407396  144.126858  35.279363  2.287044
  7742.297  7742.300  0.500  1.407526  144.131306  35.275854  2.278897
  7742.793  7742.800  0.500  1.407843  144.101707  35.257424  2.270606
  7743.297  7743.300  0.500  1.408134  144.077064  35.241152  2.262940
  7743.794  7743.800  0.500  1.408439  144.054608  35.224915  2.254928
  7744.295  7744.300  0.500  1.408786  144.030248  35.206745  2.245782
  7744.792  7744.800  0.500  1.409085  144.005752  35.190233  2.236401
  7745.296  7745.300  0.500  1.409588  143.988556  35.168334  2.226475
  7745.798  7745.800  0.500  1.410139  143.971508  35.144792  2.214576
  7746.297  7746.300  0.500  1.410597  143.946390  35.122587  2.201864
  7746.799  7746.800  0.500  1.411264  143.932528  35.095764  2.187724
  7747.301  7747.300  0.500  1.411991  143.916064  35.066259  2.171355
  7747.803  7747.800  0.500  1.412660  143.891270  35.036751  2.154775
  7748.300  7748.300  0.500  1.413389  143.869195  35.005846  2.137249
  7748.794  7748.800  0.500  1.414053  143.853331  34.978780  2.119487
  7749.291  7749.300  0.500  1.414792  143.839293  34.949501  2.100860
  7749.791  7749.800  0.500  1.415675  143.824125  34.915001  2.083732
  7750.296  7750.300  0.500  1.416609  143.806183  34.878055  2.065680
  7750.801  7750.800  0.500  1.417078  143.785618  34.856709  2.050646
  7751.301  7751.300  0.500  1.417503  143.765970  34.837121  2.036618
  7751.809  7751.800  0.500  1.418210  143.748713  34.808319  2.024911
  7752.306  7752.300  0.500  1.418379  143.733282  34.798726  2.016065
  7752.791  7752.800  0.500  1.418631  143.709807  34.784258  2.009131
  7753.296  7753.300  0.500  1.418616  143.693084  34.780728  2.005952
  7753.797  7753.800  0.500  1.418464  143.681653  34.783242  2.004418
  7754.299  7754.300  0.500  1.418276  143.662921  34.785264  2.004497
  7754.802  7754.800  0.500  1.418114  143.651773  34.788183  2.006358
  7755.300  7755.300  0.500  1.417814  143.640526  34.795895  2.009840
  7755.803  7755.800  0.500  1.417685  143.625009  34.796636  2.013610
  7756.307  7756.300  0.500  1.417514  143.603984  34.797484  2.017382
  7756.800  7756.800  0.500  1.417276  143.587495  34.801789  2.022070
  7757.295  7757.300  0.500  1.416845  143.571157  34.812818  2.026627
  7757.799  7757.800  0.500  1.416499  143.552458  34.820333  2.031546
  7758.294  7758.300  0.500  1.416167  143.538434  34.828481  2.035621
  7758.795  7758.800  0.500  1.415869  143.520264  34.834478  2.038641
  7759.304  7759.300  0.500  1.415855  143.509451  34.832341  2.040742
  7759.803  7759.800  0.500  1.415407  143.507819  34.847551  2.043707
  7760.301  7760.300  0.500  1.415175  143.471661  34.846829  2.045683
  7760.802  7760.800  0.500  1.414877  143.462359  34.854960  2.048206
  7761.298  7761.300  0.500  1.414464  143.442452  34.864516  2.049546
  7761.795  7761.800  0.500  1.414207  143.427497  34.869867  2.051170
  7762.792  7762.790  0.500  1.413349  143.398917  34.892826  2.055962
  7763.806  7763.790  0.500  1.412488  143.374349  34.916908  2.060679
  7764.822  7764.810  0.500  1.411315  143.343729  34.950418  2.067282
  7765.864  7765.860  0.500  1.409917  143.323122  34.994294  2.076301
  7766.928  7766.920  0.500  1.408376  143.289015  35.039920  2.086247
  7768.017  7768.000  0.500  1.406795  143.257635  35.087654  2.098492
  7769.109  7769.100  0.500  1.405195  143.229889  35.137027  2.110968
  7770.222  7770.220  0.500  1.403875  143.196608  35.175289  2.122821
  7771.369  7771.360  0.500  1.402346  143.162045  35.220596  2.135601
  7772.529  7772.510  0.500  1.401165  143.131325  35.254672  2.147555
  7773.705  7773.690  0.500  1.400087  143.086239  35.281577  2.158278
  7774.889  7774.880  0.500  1.398947  143.059754  35.315252  2.167850
  7776.110  7776.100  0.500  1.397835  143.033548  35.348098  2.177340
  7777.344  7777.330  0.500  1.397088  142.998850  35.365915  2.183593
  7778.591  7778.580  0.500  1.396351  142.962560  35.383015  2.189231
  7779.862  7779.850  0.500  1.395818  142.932459  35.394424  2.193147
  7781.149  7781.140  0.500  1.395264  142.900802  35.406205  2.195188
  7782.459  7782.450  0.500  1.394925  142.863013  35.408823  2.194896
  7783.781  7783.780  0.500  1.394469  142.836590  35.418428  2.194100
  7785.144  7785.130  0.500  1.393898  142.779412  35.424481  2.191584
  7786.507  7786.500  0.500  1.393539  142.756661  35.431537  2.188924
  7787.887  7787.880  0.500  1.393152  142.709466  35.433524  2.185836
  7789.296  7789.290  0.500  1.392521  142.665182  35.444899  2.183359
  7790.723  7790.710  0.500  1.391964  142.645608  35.459790  2.180089
  7792.151  7792.150  0.500  1.391577  142.598811  35.461862  2.177568
  7793.619  7793.610  0.500  1.390953  142.552139  35.472414  2.175110
  7795.099  7795.090  0.500  1.390429  142.517236  35.482300  2.173952
  7796.591  7796.590  0.500  1.389678  142.477887  35.499147  2.174249
  7798.120  7798.110  0.500  1.389198  142.435075  35.505531  2.174991
  7799.663  7799.650  0.500  1.388918  142.394745  35.505423  2.175956
  7801.206  7801.210  0.500  1.388424  142.357160  35.513572  2.177301
  7802.788  7802.780  0.500  1.387723  142.311670  35.527113  2.178465
  7804.385  7804.380  0.500  1.386914  142.262202  35.543529  2.181493
  7806.000  7805.990  0.500  1.385936  142.209010  35.565000  2.185060
  7807.636  7807.630  0.500  1.384937  142.161815  35.588713  2.189427
  7809.282  7809.280  0.500  1.383659  142.111713  35.621688  2.193801
  7810.956  7810.950  0.500  1.382439  142.058741  35.651885  2.199769
  7812.650  7812.640  0.500  1.381230  142.018191  35.684808  2.206468
  7814.355  7814.350  0.500  1.379978  141.965522  35.716257  2.213464
  7816.094  7816.080  0.500  1.378885  141.916704  35.743029  2.221510
  7817.834  7817.830  0.500  1.377688  141.865714  35.772982  2.228475
  7819.607  7819.590  0.500  1.376480  141.817326  35.804022  2.235895
  7821.385  7821.380  0.500  1.375416  141.775474  35.831538  2.242023
  7823.186  7823.180  0.500  1.374153  141.721234  35.863105  2.247304
  7825.021  7825.010  0.500  1.372860  141.667118  35.895790  2.251401
  7826.857  7826.850  0.500  1.371669  141.619600  35.926521  2.256596
  7828.720  7828.710  0.500  1.370524  141.572480  35.955718  2.260630
  7830.604  7830.590  0.500  1.369345  141.446236  35.966021  2.264156
  7832.498  7832.490  0.500  1.368287  141.037115  35.899944  2.261107
  7834.419  7834.410  0.500  1.367195  141.388915  36.028833  2.275022
  7836.359  7836.350  0.500  1.366119  141.349416  36.057535  2.281353
  7838.321  7838.310  0.500  1.365046  141.281619  36.078921  2.286287
  7840.287  7840.280  0.500  1.363847  140.390031  35.894271  2.276856
  7842.285  7842.280  0.500  1.362582  141.118729  36.126248  2.297230
  7844.295  7844.290  0.500  1.361221  141.087059  36.167339  2.303267
  7846.330  7846.320  0.500  1.360157  139.953135  35.914856  2.291338
  7848.392  7848.380  0.500  1.359071  140.895350  36.195936  2.312916
  7850.460  7850.450  0.500  1.357997  140.869574  36.228203  2.317753
  7852.551  7852.540  0.500  1.356889  140.807627  36.252404  2.323612
  7854.656  7854.650  0.500  1.356011  139.675758  35.992564  2.310618
  7856.794  7856.780  0.500  1.354929  140.646404  36.281922  2.331383
  7858.930  7858.920  0.500  1.353918  140.608247  36.308783  2.335520
  7861.099  7861.090  0.500  1.352734  140.568662  36.341559  2.338837
  7863.291  7863.280  0.500  1.351772  140.509080  36.361126  2.341184
  7865.494  7865.480  0.500  1.350744  140.451726  36.383649  2.343478
  7867.712  7867.700  0.500  1.349533  140.375573  36.408016  2.347942
  7869.960  7869.950  0.500  1.348422  140.311679  36.431871  2.351556
  7872.223  7872.210  0.500  1.347227  140.243996  36.457844  2.356835
  7874.501  7874.490  0.500  1.345887  140.185021  36.491384  2.362141
  7876.814  7876.790  0.500  1.344555  140.133617  36.526630  2.367842
  7879.123  7879.110  0.500  1.343203  140.058694  36.556493  2.374456
  7881.466  7881.450  0.500  1.341713  139.994299  36.594159  2.381935
  7883.807  7883.800  0.500  1.340395  139.916941  36.622175  2.388599
  7886.198  7886.180  0.500  1.339096  139.852134  36.652790  2.395802
  7888.579  7888.570  0.500  1.337704  139.770678  36.682463  2.403348
  7891.005  7890.990  0.500  1.336580  139.704510  36.706327  2.409748
  7893.429  7893.420  0.500  1.335317  139.629885  36.733082  2.416634
  7895.885  7895.870  0.500  1.334022  139.565709  36.763782  2.422134
  7898.357  7898.350  0.500  1.332459  139.367821  36.769104  2.426035
  7900.856  7900.840  0.500  1.330807  139.280112  36.806698  2.431436
  7903.364  7903.350  0.500  1.329498  139.296036  36.859125  2.438233
  7905.879  7905.870  0.500  1.327965  139.236910  36.899996  2.443568
  7908.436  7908.420  0.500  1.326643  139.159939  36.928397  2.447527
  7911.005  7910.990  0.500  1.325206  139.076167  36.959250  2.452809
  7913.587  7913.570  0.500  1.323671  138.999901  36.995719  2.458554
  7916.197  7916.180  0.500  1.322249  138.913305  37.025280  2.465594
  7918.812  7918.800  0.500  1.321116  138.843736  37.048699  2.470851
  7921.471  7921.450  0.500  1.319827  138.747604  37.070798  2.477261
  7924.127  7924.110  0.500  1.318219  138.667606  37.109054  2.484336
  7926.809  7926.790  0.500  1.316906  138.575429  37.133105  2.491035
  7929.511  7929.490  0.500  1.315540  138.231783  37.091651  2.493082
  7932.219  7932.210  0.500  1.313882  138.353846  37.185993  2.505253
  7934.981  7934.950  0.500  1.312412  138.236013  37.209010  2.512412
  7937.690  7937.700  0.500  1.310973  137.921654  37.177832  2.515478
  7940.481  7940.480  0.500  1.309696  137.932132  37.228155  2.518791
  7943.282  7943.270  0.500  1.308461  138.128765  37.327305  2.534923
  7946.091  7946.090  0.500  1.306850  138.005997  37.354255  2.541037
  7948.934  7948.920  0.500  1.305182  137.897351  37.387173  2.547376
  7951.784  7951.770  0.500  1.303815  137.415163  37.307390  2.544053
  7954.661  7954.650  0.500  1.302193  137.649452  37.431667  2.558416
  7957.551  7957.540  0.500  1.300714  137.550217  37.460041  2.564046
  7960.457  7960.450  0.500  1.298976  137.447254  37.497122  2.570634
  7963.379  7963.370  0.500  1.297587  137.318455  37.514063  2.576153
  7966.335  7966.320  0.500  1.296006  137.212763  37.544500  2.582898
  7969.299  7969.290  0.500  1.294308  137.080408  37.572027  2.589907
  7972.284  7972.270  0.500  1.292621  136.923270  37.592318  2.596241
  7975.296  7975.280  0.500  1.291235  136.716091  37.587510  2.601857
  7978.313  7978.300  0.500  1.289498  136.508835  37.595755  2.607784
  7981.360  7981.350  0.500  1.287961  136.001068  37.513532  2.605322
  7984.425  7984.410  0.500  1.286165  136.266061  37.654200  2.623186
  7987.504  7987.490  0.500  1.284784  136.171547  37.680063  2.630727
  7990.597  7990.590  0.500  1.282890  136.067997  37.722805  2.639859
  7993.724  7993.710  0.500  1.281340  135.969833  37.754073  2.646841
  7996.865  7996.850  0.500  1.279766  135.839006  37.777143  2.654770
  8000.014  8000.000  0.500  1.278050  135.720392  37.808973  2.661675
  8003.198  8003.180  0.500  1.276451  135.626901  37.843403  2.668831
  8006.388  8006.370  0.500  1.274854  135.552933  37.883222  2.676103
  8009.602  8009.590  0.500  1.273237  135.585625  37.953673  2.685230
  8012.833  8012.820  0.500  1.271461  135.542549  38.009076  2.694681
  8016.088  8016.070  0.500  1.269830  135.473604  38.051752  2.703473
  8019.363  8019.350  0.500  1.268147  135.392714  38.093073  2.712260
  8022.649  8022.640  0.500  1.266357  135.275515  38.128277  2.721396
  8025.967  8025.950  0.500  1.264700  135.174867  38.163108  2.729995
  8029.284  8029.270  0.500  1.262847  135.059116  38.201140  2.739039
  8032.636  8032.620  0.500  1.261102  134.917045  38.227629  2.747673
  8036.002  8035.990  0.500  1.259490  134.819049  38.261474  2.755387
  8039.387  8039.370  0.500  1.257938  134.683120  38.282263  2.763493
  8042.798  8042.780  0.500  1.256192  134.553235  38.312192  2.771717
  8046.219  8046.200  0.500  1.254377  134.418578  38.343356  2.779821
  8049.658  8049.650  0.500  1.252833  134.265193  38.358788  2.788465
  8053.122  8053.110  0.500  1.251101  134.064424  38.367839  2.794658
  8056.603  8056.590  0.500  1.249268  133.583000  38.300214  2.795674
  8060.109  8060.090  0.500  1.247476  134.046697  38.502087  2.816644
  8063.627  8063.610  0.500  1.245699  134.130647  38.594712  2.830598
  8067.159  8067.150  0.500  1.243959  133.971126  38.615933  2.836854
  8070.714  8070.700  0.500  1.242193  130.631491  37.719869  2.768073
  8074.294  8074.280  0.500  1.240260  133.813756  38.713532  2.855809
  8077.897  8077.880  0.500  1.238429  133.241926  38.618751  2.855695
  8081.501  8081.490  0.500  1.236485  133.610946  38.801031  2.873881
  8085.127  8085.120  0.500  1.234665  133.426478  38.818070  2.882590
  8088.794  8088.780  0.500  1.232866  133.081017  38.787272  2.886733
  8092.458  8092.450  0.500  1.231085  131.973511  38.533052  2.864440
  8096.148  8096.140  0.500  1.228992  133.161223  38.961278  2.913229
  8099.858  8099.850  0.500  1.227173  132.977685  38.978417  2.922138
  8103.583  8103.580  0.500  1.225349  132.814601  39.001691  2.930189
  8107.326  8107.320  0.500  1.223368  132.659871  39.033519  2.940107
  8111.095  8111.090  0.500  1.221755  132.522682  39.056081  2.949428
  8114.895  8114.880  0.500  1.220133  132.374247  39.075664  2.958087
  8118.688  8118.680  0.500  1.218123  132.223862  39.109808  2.968665
  8122.508  8122.510  0.500  1.216142  132.071990  39.142338  2.978107
  8126.364  8126.350  0.500  1.214467  131.909069  39.159621  2.986500
  8130.217  8130.210  0.500  1.212611  131.749545  39.184897  2.995598
  8134.106  8134.090  0.500  1.210689  131.586679  39.211753  3.004635
  8137.997  8137.990  0.500  1.208802  131.439968  39.242028  3.014124
  8141.912  8141.910  0.500  1.206849  131.271372  39.268297  3.024168
  8145.856  8145.850  0.500  1.205133  131.119163  39.290127  3.032323
  8149.824  8149.810  0.500  1.203355  130.944353  39.307587  3.040844
  8153.796  8153.780  0.500  1.201320  130.781189  39.338588  3.050491
  8157.789  8157.780  0.500  1.199305  130.620403  39.369462  3.059975
  8161.795  8161.790  0.500  1.197164  130.456506  39.404318  3.070289
  8165.844  8165.830  0.500  1.195143  130.291724  39.434182  3.079797
  8169.892  8169.880  0.500  1.193232  130.136651  39.462589  3.090088
  8173.967  8173.950  0.500  1.191250  129.968129  39.489657  3.099292
  8178.050  8178.040  0.500  1.189373  129.793818  39.510816  3.108685
  8182.159  8182.150  0.500  1.187444  129.629753  39.537040  3.117694
  8186.290  8186.280  0.500  1.185366  129.455310  39.566001  3.129388
  8190.442  8190.430  0.500  1.183389  129.291509  39.594119  3.139951
  8194.604  8194.590  0.500  1.181495  129.121115  39.616913  3.150082
  8198.794  8198.780  0.500  1.179520  128.942641  39.640339  3.160714
  8202.997  8202.980  0.500  1.177512  128.791878  39.673606  3.172440
  8207.227  8207.210  0.500  1.175660  128.639438  39.700083  3.183544
  8211.465  8211.450  0.500  1.173655  128.460627  39.724462  3.193384
  8215.722  8215.710  0.500  1.171673  128.265402  39.742803  3.203367
  8220.001  8219.990  0.500  1.169567  128.077610  39.768289  3.213516
  8224.298  8224.290  0.500  1.167505  127.889977  39.791963  3.224839
  8228.615  8228.610  0.500  1.165463  127.721218  39.820686  3.234870
  8232.969  8232.950  0.500  1.163475  127.533191  39.841203  3.244457
  8237.333  8237.310  0.500  1.161541  127.346939  39.860016  3.254811
  8241.705  8241.690  0.500  1.159465  127.163944  39.885477  3.265552
  8246.107  8246.080  0.500  1.157360  126.971235  39.908939  3.275669
  8250.512  8250.500  0.500  1.155243  126.775297  39.931815  3.287198
  8254.954  8254.930  0.500  1.153327  126.585239  39.948405  3.296932
  8259.433  8259.380  0.500  1.151269  126.387304  39.968125  3.308702
  8263.870  8263.850  0.500  1.149142  126.190843  39.990959  3.319801
  8268.352  8268.340  0.500  1.147051  125.997126  40.013150  3.331391
  8272.873  8272.850  0.500  1.144946  125.788004  40.030916  3.342900
  8277.430  8277.380  0.500  1.142903  125.529510  40.030338  3.351542
  8281.987  8281.930  0.500  1.140940  125.336745  40.047422  3.362710
