Repository: jacobfilik/webxdiviewer

# WebXDIViewer

A prototype viewer for git repositories containing XAFS Data Interchange Format [XDI](https://docs.xrayabsorption.org/xaslib/xdi.html) files.

The viewer is written in React/Typscript and automatically deployed to Github pages using Github Actions. During the deployment process, XDI files are copied from a data repository, indexed, and added as static files to the viewer.

The code in this repo is deployed [here](http://jfilik.com/webxdiviewer/) using a fork of the XDI files from the [XASDataLibrary](https://github.com/XraySpectroscopy/XASDataLibrary).

## Deploying Against a Different Data Repository

Forking the repo and changing the repository and path in the "data" workflow should deploy the webpage against the specified repository.

## Local Deploy

Manually building the project and then running the python script in the /scripts directory in a python environment with [Larch](https://xraypy.github.io/xraylarch/) installed should generate the XDI file index (a .json file). Copying the index with the XDI files to the dist folder should let the viewer be used locally (but I have not tested this...).

# bmm-standards
A pretty webpage for BMM's collection of common XAFS materials

[BMM's common materials collection](./BMM-standards.html)

Plotting of the data will happen soon.

Periodic table adapted from [some guy named Daniel](https://codepen.io/gooseofmusic/pen/PjKdNQ)

[This](https://www.coderstool.com/scss-to-css) is a helpful tool for
dealing with Sassy CSS.

File: xdidata/Yb/Yb-L1-Yb2O3.xdi
# XDI/1.0 BlueSky/1.10.0 BMM/2023-1.0-py310-tiled
# Beamline.name: BMM (06BM) -- Beamline for Materials Measurement (NIST)
# Beamline.xray_source: NSLS-II three-pole wiggler
# Beamline.collimation: paraboloid mirror, 5 nm Rh on 30 nm Pt
# Beamline.focusing: not in use
# Beamline.harmonic_rejection: flat mirror, Pt stripe, pitch = 7.0 mrad relative to beam
# Beamline.software: Bluesky 1.10.0, Ophyd 1.7.0, DataBroker 2.0.0b13, Python 3.10.8, 2023-1.0-py310-tiled
# Detector.I0: 10 cm N2
# Detector.I1: 25 cm N2
# Detector.I2: 25 cm N2
# Element.symbol: Yb
# Element.edge: L1
# Element.reference: Yb
# Element.reference_material: Yb2O3
# Facility.name: NSLS-II
# Facility.energy: 3.0
# Facility.current: 400.0
# Facility.mode: top-off
# Facility.GUP: 123456
# Facility.SAF: 301027
# Facility.cycle: 2023-2
# Mono.name: Si(111)
# Mono.d_spacing: 3.1351860
# Mono.encoder_resolution: 0.0000050 deg/ct
# Mono.angle_offset: 16.0754326 deg
# Mono.scan_mode: pseudo channel cut
# Mono.scan_type: step
# Mono.direction: forward in energy
# Sample.name: Yb2O3
# Sample.prep: Powder in PEG pellet
# Sample.x: 123.848 mm
# Sample.y: 114.690 mm
# Sample.SDD_position: 205.000 mm
# Scan.experimenters: Bruce Ravel
# Scan.edge_energy: 10486.4
# Scan.start_time: 2023-05-08T23:02:42
# Scan.end_time: 2023-05-08T23:08:25
# Scan.transient_id: 75704
# Scan.uid: 7d4fd6a0-b4e3-4cc4-8bda-f879bc89a5d4
# Scan.plot_hint: ln(I0/It)  --  ln($5/$6)
# Column.1: energy eV
# Column.2: requested_energy eV
# Column.3: measurement_time seconds
# Column.4: xmu 
# Column.5: I0 nA
# Column.6: It nA
# Column.7: Ir nA
# ///////////
# sample courtesy Martin Stennett, University of Sheffield
# -----------
# energy  requested_energy  measurement_time  xmu  I0  It  Ir
  10286.447  10286.400  0.500  2.938880  90.415619  4.785243  1.198306
  10296.429  10296.400  0.500  2.933391  90.215533  4.800935  1.205949
  10306.491  10306.400  0.500  2.928648  90.022983  4.813465  1.211405
  10316.480  10316.400  0.500  2.919750  89.820890  4.845582  1.223460
  10326.434  10326.400  0.500  2.910594  89.630211  4.879773  1.237159
  10336.463  10336.400  0.500  2.903499  89.433025  4.903706  1.246365
  10346.428  10346.400  0.500  2.897231  89.226445  4.923140  1.255200
  10356.459  10356.400  0.500  2.888522  89.043624  4.956026  1.267715
  10366.441  10366.400  0.500  2.882209  88.827348  4.975299  1.277137
  10376.428  10376.400  0.500  2.875099  87.995472  4.963874  1.277121
  10386.430  10386.400  0.500  2.868122  87.855148  4.990655  1.287193
  10396.418  10396.400  0.500  2.860171  87.647611  5.018610  1.298728
  10406.418  10406.400  0.500  2.851754  87.441208  5.049115  1.311348
  10416.436  10416.400  0.500  2.843666  87.252480  5.079131  1.323636
  10426.418  10426.400  0.500  2.835511  87.033061  5.107843  1.335263
  10436.429  10436.400  0.500  2.827398  86.836538  5.137824  1.347531
  10446.435  10446.400  0.500  2.823397  86.626450  5.145941  1.351961
  10456.414  10456.400  0.500  2.820734  86.415414  5.147093  1.354868
  10458.386  10458.400  0.500  2.820342  86.381535  5.147093  1.355541
  10460.377  10460.400  0.500  2.819960  86.337775  5.146453  1.356090
  10462.374  10462.400  0.500  2.819391  86.285775  5.146279  1.356249
  10464.371  10464.400  0.500  2.818612  86.245400  5.147878  1.357142
  10466.365  10466.400  0.500  2.817931  86.195876  5.148429  1.357431
  10468.374  10468.400  0.500  2.817136  86.154454  5.150048  1.358779
  10470.374  10470.400  0.500  2.816602  86.103825  5.149766  1.358943
  10472.374  10472.400  0.500  2.816131  86.065627  5.149911  1.359589
  10474.361  10474.400  0.500  2.815930  86.012390  5.147758  1.359134
  10476.373  10476.400  0.500  2.816169  85.974988  5.144292  1.358571
  10476.863  10476.900  0.500  2.816419  85.958357  5.142012  1.358805
  10477.367  10477.400  0.500  2.816572  85.941145  5.140191  1.357829
  10477.862  10477.900  0.500  2.816719  85.955657  5.140307  1.357590
  10478.371  10478.400  0.500  2.816900  85.918946  5.137182  1.356707
  10478.857  10478.900  0.500  2.817093  85.908141  5.135543  1.356649
  10479.371  10479.400  0.500  2.817370  85.908544  5.134146  1.355434
  10479.875  10479.900  0.500  2.817922  85.899151  5.130750  1.354763
  10480.366  10480.400  0.500  2.818423  85.880810  5.127086  1.353754
  10480.870  10480.900  0.500  2.818837  85.861377  5.123804  1.352829
  10481.366  10481.400  0.500  2.819249  85.840646  5.120459  1.352047
  10481.870  10481.900  0.500  2.819713  85.836464  5.117831  1.351032
  10482.370  10482.400  0.500  2.820369  85.823720  5.113715  1.349354
  10482.866  10482.900  0.500  2.821059  85.799905  5.108769  1.348300
  10483.371  10483.400  0.500  2.821985  85.799444  5.104014  1.346927
  10483.871  10483.900  0.500  2.823199  85.795986  5.097617  1.344795
  10484.376  10484.400  0.500  2.824306  85.780943  5.091085  1.342452
  10484.881  10484.900  0.500  2.825751  85.778287  5.083578  1.339619
  10485.381  10485.400  0.500  2.827353  85.766920  5.074763  1.336744
  10485.891  10485.900  0.500  2.829412  85.727573  5.062006  1.332789
  10486.382  10486.400  0.500  2.831561  85.736331  5.051656  1.328628
  10486.887  10486.900  0.500  2.834635  85.731311  5.035853  1.324525
  10487.388  10487.400  0.500  2.838063  85.705857  5.017130  1.317564
  10487.888  10487.900  0.500  2.842392  85.697998  4.995001  1.310948
  10488.379  10488.400  0.500  2.847287  85.678661  4.969488  1.302007
  10488.889  10488.900  0.500  2.853448  85.683630  4.939251  1.291613
  10489.385  10489.400  0.500  2.860462  85.677749  4.904394  1.280309
  10489.872  10489.900  0.500  2.868384  85.661219  4.864755  1.266739
  10490.382  10490.400  0.500  2.877161  85.643591  4.821249  1.252167
  10490.883  10490.900  0.500  2.886680  85.629961  4.774816  1.236986
  10491.384  10491.400  0.500  2.896127  85.620647  4.729405  1.221842
  10491.885  10491.900  0.500  2.905115  85.607415  4.686365  1.207199
  10492.391  10492.400  0.500  2.914188  85.898033  4.659803  1.197638
  10492.901  10492.900  0.500  2.922751  85.893409  4.619822  1.184466
  10493.402  10493.400  0.500  2.931392  85.898140  4.580325  1.171715
  10493.894  10493.900  0.500  2.940022  85.875067  4.539750  1.158505
  10494.390  10494.400  0.500  2.948501  85.842308  4.499702  1.145516
  10494.901  10494.900  0.500  2.957503  85.847731  4.459660  1.131937
  10495.407  10495.400  0.500  2.967016  85.826638  4.416348  1.117966
  10495.894  10495.900  0.500  2.976532  85.814579  4.373909  1.104315
  10496.386  10496.400  0.500  2.986149  85.806526  4.331640  1.090021
  10496.887  10496.900  0.500  2.996641  85.794543  4.285832  1.075040
  10497.384  10497.400  0.500  3.007165  85.788989  4.240688  1.060577
  10497.895  10497.900  0.500  3.017870  85.781473  4.195165  1.046033
  10498.397  10498.400  0.500  3.029679  85.770190  4.145372  1.030365
  10498.894  10498.900  0.500  3.041696  85.752595  4.095013  1.014492
  10499.395  10499.400  0.500  3.054698  85.754912  4.042226  0.997338
  10499.911  10499.900  0.500  3.068977  85.745198  3.984465  0.979616
  10500.404  10500.400  0.500  3.083469  85.728076  3.926354  0.960367
  10500.906  10500.900  0.500  3.099896  85.715611  3.861820  0.940144
  10501.393  10501.400  0.500  3.116556  85.721177  3.798265  0.920527
  10501.909  10501.900  0.500  3.133519  85.713015  3.734023  0.900627
  10502.402  10502.400  0.500  3.148696  85.672879  3.676055  0.882419
  10502.894  10502.900  0.500  3.162062  85.665954  3.626954  0.867647
  10503.382  10503.400  0.500  3.172810  85.661451  3.587992  0.855153
  10503.884  10503.900  0.500  3.180284  85.651075  3.560845  0.846753
  10504.401  10504.400  0.500  3.184303  85.639430  3.546079  0.842248
  10504.898  10504.900  0.500  3.185118  85.630464  3.542819  0.841647
  10505.386  10505.400  0.500  3.183531  85.617546  3.547913  0.843316
  10505.888  10505.900  0.500  3.179930  85.604099  3.560151  0.846889
  10506.410  10506.400  0.500  3.175548  85.600134  3.575622  0.851805
  10506.912  10506.900  0.500  3.171024  85.583669  3.591142  0.857295
  10507.405  10507.400  0.500  3.166677  85.589997  3.607053  0.861833
  10507.903  10507.900  0.500  3.163198  85.561358  3.618413  0.865180
  10508.410  10508.400  0.500  3.160980  85.561709  3.626463  0.867790
  10508.908  10508.900  0.500  3.160017  85.550535  3.629482  0.869071
  10509.411  10509.400  0.500  3.160138  85.525260  3.627972  0.868724
  10509.894  10509.900  0.500  3.161314  85.498206  3.622560  0.866930
  10510.392  10510.400  0.500  3.162424  85.427432  3.615549  0.865042
  10510.905  10510.900  0.500  3.164017  85.402511  3.608740  0.863171
  10511.393  10511.400  0.500  3.165261  85.383237  3.603440  0.861341
  10512.394  10512.390  0.500  3.166856  85.434619  3.599861  0.860795
  10513.405  10513.390  0.500  3.166397  85.430378  3.601335  0.861341
  10514.435  10514.410  0.500  3.163410  85.400146  3.610830  0.863468
  10515.475  10515.460  0.500  3.158930  85.401753  3.627111  0.869442
  10516.525  10516.520  0.500  3.151432  85.383993  3.653652  0.877169
  10517.604  10517.600  0.500  3.141568  85.347223  3.688279  0.888379
  10518.702  10518.700  0.500  3.130509  85.320879  3.728144  0.901289
  10519.829  10519.820  0.500  3.119382  85.306948  3.769243  0.914184
  10520.976  10520.960  0.500  3.107798  85.279700  3.811942  0.927994
  10522.127  10522.110  0.500  3.096690  85.240371  3.852743  0.940829
  10523.303  10523.290  0.500  3.086265  85.214191  3.891922  0.953476
  10524.494  10524.480  0.500  3.076567  85.008959  3.920384  0.963947
  10525.714  10525.700  0.500  3.067291  85.009065  3.956925  0.975131
  10526.953  10526.930  0.500  3.060365  85.115266  3.989400  0.985442
  10528.197  10528.180  0.500  3.055232  85.130793  4.010666  0.991981
  10529.466  10529.450  0.500  3.052183  85.106716  4.021773  0.995505
  10530.744  10530.740  0.500  3.050479  85.072746  4.027026  0.997336
  10532.052  10532.050  0.500  3.049478  85.052752  4.030111  0.998512
  10533.380  10533.380  0.500  3.049899  85.023975  4.027050  0.997960
  10534.736  10534.730  0.500  3.050927  84.979808  4.020824  0.996446
  10536.112  10536.100  0.500  3.052659  84.951090  4.012508  0.993479
  10537.489  10537.480  0.500  3.054855  84.942525  4.003302  0.991081
  10538.894  10538.890  0.500  3.057077  84.825424  3.988912  0.986654
  10540.315  10540.310  0.500  3.059289  84.814439  3.979581  0.984136
  10541.774  10541.750  0.500  3.061430  84.830246  3.971810  0.981311
  10543.230  10543.210  0.500  3.063676  84.799589  3.961467  0.978296
  10544.690  10544.690  0.500  3.066046  84.768230  3.950628  0.975393
  10546.184  10546.190  0.500  3.069054  84.722253  3.936627  0.971457
  10547.728  10547.710  0.500  3.072630  84.698472  3.921475  0.966292
  10549.261  10549.250  0.500  3.076562  84.657049  3.904176  0.961399
  10550.825  10550.810  0.500  3.080578  84.634177  3.887474  0.956287
  10552.379  10552.380  0.500  3.084111  84.582317  3.871391  0.950782
  10553.992  10553.980  0.500  3.088700  84.518346  3.850752  0.945027
  10555.600  10555.590  0.500  3.092814  84.437009  3.831253  0.939252
  10557.228  10557.230  0.500  3.097083  84.289839  3.808283  0.932817
  10558.886  10558.880  0.500  3.099729  84.454087  3.805622  0.931416
  10560.558  10560.550  0.500  3.100998  84.434252  3.799900  0.930186
  10562.251  10562.240  0.500  3.100466  84.408627  3.800770  0.930487
  10563.973  10563.950  0.500  3.098711  84.373591  3.805866  0.932000
  10565.681  10565.680  0.500  3.095254  84.329706  3.817059  0.935211
  10567.438  10567.430  0.500  3.090676  84.297036  3.833088  0.941698
  10569.201  10569.190  0.500  3.084190  84.239359  3.855389  0.948744
  10570.983  10570.980  0.500  3.076206  84.213893  3.885120  0.958393
  10572.791  10572.780  0.500  3.068469  84.172437  3.913368  0.967932
  10574.623  10574.610  0.500  3.060700  84.136376  3.942200  0.977309
  10576.471  10576.450  0.500  3.054465  84.076259  3.964021  0.984629
  10578.314  10578.310  0.500  3.050376  84.060342  3.979513  0.989878
  10580.201  10580.190  0.500  3.047548  84.020731  3.988899  0.993011
  10582.104  10582.090  0.500  3.045803  83.975490  3.993714  0.995468
  10584.027  10584.010  0.500  3.044422  83.918724  3.996531  0.996158
  10585.956  10585.950  0.500  3.043807  83.691374  3.988156  0.994720
  10587.914  10587.910  0.500  3.043585  83.861055  3.997130  0.996967
  10589.893  10589.880  0.500  3.043104  83.828474  3.997499  0.996999
  10591.902  10591.880  0.500  3.042086  83.778789  3.999199  0.998769
  10593.891  10593.890  0.500  3.040059  83.735897  4.005261  1.000737
  10595.936  10595.920  0.500  3.037041  83.696993  4.015501  1.003845
  10598.010  10597.980  0.500  3.034001  83.551140  4.020709  1.006363
  10600.060  10600.050  0.500  3.031221  83.617769  4.035118  1.011595
  10602.156  10602.140  0.500  3.028405  83.562748  4.043833  1.014417
  10604.262  10604.250  0.500  3.025799  83.450889  4.048958  1.016978
  10606.398  10606.380  0.500  3.023013  83.482137  4.061772  1.020878
  10608.535  10608.520  0.500  3.020880  83.443291  4.068553  1.023892
  10610.707  10610.690  0.500  3.018885  83.281657  4.068782  1.024260
  10612.894  10612.880  0.500  3.016965  83.341053  4.079507  1.027563
  10615.097  10615.080  0.500  3.016321  83.327015  4.081450  1.028400
  10617.311  10617.300  0.500  3.017004  83.200628  4.072473  1.026705
  10619.575  10619.550  0.500  3.017554  83.034504  4.062108  1.023952
  10621.825  10621.810  0.500  3.018782  83.172915  4.063885  1.024076
  10624.100  10624.090  0.500  3.020300  83.128099  4.055536  1.021818
  10626.416  10626.390  0.500  3.022206  83.076907  4.045321  1.018861
  10628.713  10628.710  0.500  3.024449  83.019705  4.033479  1.014898
  10631.075  10631.050  0.500  3.025935  82.994029  4.026241  1.012776
  10633.408  10633.400  0.500  3.026001  82.949041  4.023796  1.013081
  10635.792  10635.780  0.500  3.023909  82.888180  4.029263  1.014552
  10638.181  10638.170  0.500  3.021486  82.823868  4.035903  1.017688
  10640.621  10640.590  0.500  3.019104  82.722901  4.040598  1.019488
  10643.042  10643.020  0.500  3.016580  82.441981  4.037051  1.019521
  10645.489  10645.470  0.500  3.014760  82.716642  4.057879  1.026086
  10647.966  10647.950  0.500  3.012010  82.667493  4.066639  1.028586
  10650.460  10650.440  0.500  3.008850  82.613801  4.076861  1.032658
  10652.969  10652.950  0.500  3.004490  82.540649  4.091047  1.037960
  10655.485  10655.470  0.500  2.999040  82.480495  4.110407  1.044513
  10658.036  10658.020  0.500  2.993418  82.428911  4.130994  1.051867
  10660.598  10660.590  0.500  2.987634  82.057791  4.136251  1.054698
  10663.191  10663.170  0.500  2.982360  82.337556  4.172300  1.066520
  10665.805  10665.780  0.500  2.977634  82.285684  4.189425  1.072579
  10668.411  10668.400  0.500  2.974431  82.217296  4.199371  1.076111
  10671.072  10671.050  0.500  2.973189  82.185250  4.202953  1.077694
  10673.725  10673.710  0.500  2.972583  82.116509  4.201982  1.078216
  10676.424  10676.390  0.500  2.972412  82.003054  4.196892  1.076826
  10679.114  10679.090  0.500  2.971389  81.869665  4.194355  1.076537
  10681.830  10681.810  0.500  2.970788  81.948644  4.200927  1.078757
  10684.572  10684.550  0.500  2.969631  81.899989  4.203292  1.079992
  10687.311  10687.300  0.500  2.967777  81.832952  4.207645  1.081971
  10690.091  10690.080  0.500  2.965330  81.775187  4.214977  1.084925
  10692.882  10692.870  0.500  2.962919  81.710213  4.221792  1.087393
  10695.714  10695.690  0.500  2.960708  81.619516  4.226443  1.090297
  10698.524  10698.520  0.500  2.957854  81.314831  4.222700  1.089809
  10701.399  10701.370  0.500  2.955463  81.546511  4.244867  1.096735
  10704.271  10704.250  0.500  2.952513  81.477806  4.253819  1.100130
  10707.154  10707.140  0.500  2.949423  81.362414  4.260943  1.103203
  10710.079  10710.050  0.500  2.946722  81.355965  4.272130  1.107475
  10712.980  10712.970  0.500  2.944302  81.277885  4.278371  1.109482
  10715.938  10715.920  0.500  2.942436  81.215146  4.283051  1.112483
  10718.912  10718.890  0.500  2.941290  81.169600  4.285557  1.113263
  10721.884  10721.870  0.500  2.940386  81.083934  4.284906  1.113733
  10724.911  10724.880  0.500  2.940093  81.019172  4.282741  1.113757
  10727.941  10727.900  0.500  2.939669  80.957179  4.281277  1.113597
  10730.972  10730.950  0.500  2.939015  80.893707  4.280720  1.114336
  10734.040  10734.010  0.500  2.937565  80.808265  4.282402  1.115466
  10737.110  10737.090  0.500  2.935847  80.731407  4.285688  1.116884
  10740.206  10740.190  0.500  2.933620  80.550431  4.285612  1.118364
  10743.345  10743.310  0.500  2.930248  80.582149  4.301781  1.123666
  10746.460  10746.450  0.500  2.927207  80.514013  4.311234  1.127058
  10749.632  10749.600  0.500  2.923926  80.454796  4.322220  1.131196
  10752.796  10752.780  0.500  2.920893  80.368977  4.330727  1.135441
  10755.997  10755.970  0.500  2.917349  80.288479  4.341749  1.138941
  10759.230  10759.190  0.500  2.913651  80.202022  4.353143  1.144162
  10762.440  10762.420  0.500  2.910005  80.141021  4.365720  1.148997
  10765.693  10765.670  0.500  2.906520  80.054358  4.376224  1.153127
  10768.987  10768.950  0.500  2.903282  79.981640  4.386428  1.157679
  10772.258  10772.240  0.500  2.899749  79.924806  4.398824  1.161790
  10775.582  10775.550  0.500  2.896395  79.850549  4.409501  1.165943
  10778.898  10778.870  0.500  2.893456  79.764167  4.417696  1.170110
  10782.251  10782.220  0.500  2.890145  79.672134  4.427235  1.173679
  10785.631  10785.590  0.500  2.887078  79.423159  4.426955  1.175055
  10788.989  10788.970  0.500  2.884932  79.495006  4.440477  1.179894
  10792.434  10792.380  0.500  2.883310  79.431933  4.444158  1.181194
  10795.786  10795.800  0.500  2.881908  79.321762  4.444222  1.182041
  10799.281  10799.250  0.500  2.880107  79.153491  4.442788  1.183435
  10802.733  10802.710  0.500  2.877887  79.164706  4.453292  1.186797
  10806.213  10806.190  0.500  2.875940  78.749099  4.438546  1.184126
  10809.720  10809.690  0.500  2.873143  79.037745  4.467295  1.192877
  10813.230  10813.210  0.500  2.870743  78.728702  4.460518  1.192346
  10816.798  10816.750  0.500  2.867958  78.849798  4.479839  1.198842
  10820.317  10820.300  0.500  2.864942  78.774289  4.489065  1.201866
  10823.920  10823.880  0.500  2.862274  78.690632  4.496281  1.205977
  10827.521  10827.480  0.500  2.859604  78.467058  4.495492  1.206223
  10831.118  10831.090  0.500  2.857013  78.481222  4.507968  1.211412
  10834.759  10834.720  0.500  2.854767  78.475625  4.517783  1.215136
  10838.413  10838.380  0.500  2.852097  78.673890  4.541305  1.222410
  10842.084  10842.050  0.500  2.848962  78.566358  4.549339  1.226187
  10845.774  10845.740  0.500  2.846368  78.459602  4.554956  1.228791
  10849.466  10849.450  0.500  2.843527  78.430033  4.566194  1.233716
  10853.221  10853.180  0.500  2.840602  78.177587  4.564830  1.234526
  10856.954  10856.920  0.500  2.837171  78.233559  4.583795  1.241183
  10860.715  10860.690  0.500  2.833760  77.988477  4.585049  1.243406
  10864.525  10864.480  0.500  2.831150  78.079165  4.602377  1.249348
  10868.296  10868.280  0.500  2.828396  77.825627  4.600084  1.249825
  10872.142  10872.110  0.500  2.826013  77.913336  4.616255  1.255769
  10875.971  10875.950  0.500  2.823210  77.662895  4.614336  1.256978
  10879.832  10879.810  0.500  2.819898  77.726688  4.633443  1.262863
  10883.718  10883.690  0.500  2.816776  77.647539  4.643199  1.267094
  10887.616  10887.590  0.500  2.813491  77.558251  4.653122  1.271230
  10891.548  10891.510  0.500  2.810377  77.467889  4.662197  1.275837
  10895.472  10895.450  0.500  2.807024  77.376810  4.672353  1.280244
  10899.436  10899.410  0.500  2.803649  77.306802  4.683911  1.285188
  10903.418  10903.380  0.500  2.800223  77.206993  4.693917  1.289223
  10907.408  10907.380  0.500  2.796601  77.124634  4.705921  1.293954
  10911.421  10911.390  0.500  2.793458  77.020086  4.714338  1.298464
  10915.459  10915.430  0.500  2.790204  76.893975  4.721958  1.301423
  10919.520  10919.480  0.500  2.787401  76.852838  4.732677  1.306484
  10923.579  10923.550  0.500  2.784384  76.753133  4.740819  1.310265
  10927.672  10927.640  0.500  2.781511  76.658651  4.748609  1.314005
  10931.769  10931.750  0.500  2.778788  76.577977  4.756546  1.317634
  10935.910  10935.880  0.500  2.775757  76.497477  4.765970  1.321927
  10940.059  10940.030  0.500  2.772879  76.375361  4.772075  1.325021
  10944.211  10944.190  0.500  2.770495  76.299173  4.778693  1.328113
  10948.419  10948.380  0.500  2.767994  76.196947  4.784240  1.330650
  10952.604  10952.580  0.500  2.765719  76.114194  4.789929  1.334228
  10956.834  10956.810  0.500  2.763354  76.022380  4.795482  1.337002
  10961.078  10961.050  0.500  2.760411  75.933029  4.803960  1.340479
  10965.341  10965.310  0.500  2.757229  75.837650  4.813218  1.345529
  10969.617  10969.590  0.500  2.754000  75.742814  4.822749  1.349841
  10973.923  10973.890  0.500  2.750339  75.650717  4.834551  1.355169
  10978.233  10978.210  0.500  2.746368  75.519497  4.845365  1.360246
  10982.577  10982.550  0.500  2.742356  75.436994  4.859528  1.365372
  10986.946  10986.910  0.500  2.738816  75.366334  4.872196  1.371551
  10991.324  10991.290  0.500  2.735501  75.262830  4.881662  1.376704
  10995.721  10995.680  0.500  2.731704  75.189904  4.895484  1.381436
  11000.127  11000.100  0.500  2.728150  75.067005  4.904882  1.386130
  11004.573  11004.530  0.500  2.724643  74.954122  4.914711  1.390222
  11009.002  11008.980  0.500  2.721754  74.855141  4.922421  1.394546
  11013.487  11013.450  0.500  2.718382  74.694075  4.928423  1.397730
  11017.960  11017.940  0.500  2.715266  74.667771  4.942063  1.403896
  11022.484  11022.450  0.500  2.712062  74.573802  4.951681  1.408148
  11026.996  11026.980  0.500  2.709045  74.452939  4.958595  1.412143
  11031.559  11031.530  0.500  2.706070  74.371379  4.967918  1.416118
