Repository: jacobfilik/webxdiviewer

# WebXDIViewer

A prototype viewer for git repositories containing XAFS Data Interchange Format [XDI](https://docs.xrayabsorption.org/xaslib/xdi.html) files.

The viewer is written in React/Typscript and automatically deployed to Github pages using Github Actions. During the deployment process, XDI files are copied from a data repository, indexed, and added as static files to the viewer.

The code in this repo is deployed [here](http://jfilik.com/webxdiviewer/) using a fork of the XDI files from the [XASDataLibrary](https://github.com/XraySpectroscopy/XASDataLibrary).

## Deploying Against a Different Data Repository

Forking the repo and changing the repository and path in the "data" workflow should deploy the webpage against the specified repository.

## Local Deploy

Manually building the project and then running the python script in the /scripts directory in a python environment with [Larch](https://xraypy.github.io/xraylarch/) installed should generate the XDI file index (a .json file). Copying the index with the XDI files to the dist folder should let the viewer be used locally (but I have not tested this...).

# bmm-standards
A pretty webpage for BMM's collection of common XAFS materials

[BMM's common materials collection](./BMM-standards.html)

Plotting of the data will happen soon.

Periodic table adapted from [some guy named Daniel](https://codepen.io/gooseofmusic/pen/PjKdNQ)

[This](https://www.coderstool.com/scss-to-css) is a helpful tool for
dealing with Sassy CSS.

File: xdidata/Zr/La-L3-LaAlO3.xdi
# XDI/1.0 BlueSky/1.5.3
# Beamline.name: 6BM
# Beamline.xray_source: NSLS-II three-pole wiggler
# Beamline.collimation: paraboloid mirror, 5 nm Rh on 30 nm Pt
# Beamline.focusing: not in use
# Beamline.harmonic_rejection: flat mirror, Si stripe, pitch = 7.0 mrad relative to beam
# Detector.i0: 10 cm N2
# Detector.I1: 25 cm N2
# Detector.I2: 25 cm N2
# Element.symbol: La
# Element.edge: L3
# Facility.name: NSLS-II
# Facility.energy: 3.0
# Facility.current: 399.6
# Facility.mode: top-off
# Facility.GUP: 305832
# Facility.SAF: 305669
# Facility.cycle: 2020-1
# Mono.name: Si(111)
# Mono.d_spacing: 3.1353241
# Mono.encoder_resolution: 0.0000050 deg/ct
# Mono.angle_offset: 16.0581090 deg
# Mono.scan_mode: fixed exit
# Mono.scan_type: step
# Mono.direction: forward in energy
# Sample.name: LaAlO3
# Sample.prep: Powder in polyethylene glycol pellet
# Sample.x_position: -3.945 mm
# Sample.y_position: 103.894 mm
# Scan.experimenters: Neil Hyatt, Martin Stennett, Dan Austin, Seb Lawson
# Scan.edge_energy: 5482.700000000001
# Scan.start_time: 2020-03-03T02:41:35
# Scan.end_time: 2020-03-03T02:51:40
# Scan.transient_id: 22549
# Scan.uid: 7f73b169-c664-4e8e-b0a5-c4ebab800bb6
# Scan.plot_hint: (DTC1 + DTC2 + DTC3 + DTC4) / i0  --  ($8+$9+$10+$11) / $5
# Column.1: energy eV
# Column.2: requested_energy eV
# Column.3: measurement_time seconds
# Column.4: mutrans 
# Column.5: i0
# Column.6: itrans
# Column.7: irefer
# ///////////
# 
# -----------
#  energy  requested_energy  measurement_time  mutrans  i0  itrans  irefer
5282.700  5282.700  1.000  0.000000  55.311502  0.677791  0.102185
5292.708  5292.700  1.000  0.038282  55.614487  0.700973  0.104264
5302.709  5302.700  1.000  0.000000  55.886414  0.726191  0.109066
5312.709  5312.700  1.000  0.000000  56.159783  0.749922  0.116072
5322.709  5322.700  1.000  0.000000  56.288773  0.773795  0.116760
5332.706  5332.700  1.000  0.030391  56.407413  0.794645  0.120162
5342.707  5342.700  1.000  0.000000  56.609874  0.819742  0.126608
5352.709  5352.700  1.000  0.000000  56.745257  0.845658  0.134892
5362.706  5362.700  1.000  0.000000  57.346664  0.876895  0.135891
5372.702  5372.700  1.000  0.000000  57.615064  0.904689  0.143226
5382.706  5382.700  1.000  0.000000  57.917586  0.932222  0.148196
5392.685  5392.700  1.000  0.000000  58.298786  0.963699  0.160504
5402.695  5402.700  1.000  0.017505  58.590535  0.993999  0.164099
5412.696  5412.700  1.000  0.035587  58.813545  1.023349  0.170059
5422.700  5422.700  1.000  0.000000  59.068389  1.053213  0.173862
5432.700  5432.700  1.000  0.017320  59.387457  1.085217  0.181170
5442.703  5442.700  1.000  0.000000  59.625879  1.116138  0.186882
5452.700  5452.700  1.000  0.017914  59.857801  1.145314  0.194553
5454.699  5454.700  1.000  0.017065  59.902190  1.148911  0.194332
5456.695  5456.700  1.000  0.019252  59.933064  1.154206  0.194681
5458.693  5458.700  1.000  0.000000  59.938941  1.157402  0.196703
5460.692  5460.700  1.000  0.033909  59.976108  1.163746  0.196166
5462.700  5462.700  1.000  0.000000  60.018480  1.165784  0.195727
5464.705  5464.700  1.000  0.033948  60.035859  1.167476  0.149515
5466.703  5466.700  1.000  0.034298  60.079648  1.172076  0.153611
5468.702  5468.700  1.000  0.017112  60.076458  1.170966  0.143311
5470.704  5470.700  1.000  0.017334  60.095208  1.166583  0.133412
5472.702  5472.700  1.000  0.019409  60.108586  1.162892  0.126557
5472.946  5472.950  1.000  0.017049  60.103678  1.163429  0.124476
5473.195  5473.200  1.000  0.033917  60.112237  1.160677  0.125375
5473.444  5473.450  1.000  0.033627  60.107880  1.159221  0.118226
5473.693  5473.700  1.000  0.037195  60.110483  1.157780  0.119941
5473.943  5473.950  1.000  0.033276  60.102747  1.155229  0.113406
5474.192  5474.200  1.000  0.016639  60.099592  1.153404  0.112033
5474.443  5474.450  1.000  0.029580  60.099844  1.154983  0.110893
5474.693  5474.700  1.000  0.031197  60.101791  1.153631  0.109585
5474.945  5474.950  1.000  0.031202  60.093101  1.151900  0.107246
5475.194  5475.200  1.000  0.000000  60.107620  1.148739  0.105721
5475.447  5475.450  1.000  0.017046  60.096468  1.145140  0.103902
5475.696  5475.700  1.000  0.062845  60.112800  1.145828  0.103928
5475.947  5475.950  1.000  0.033265  60.123365  1.144129  0.104239
5476.196  5476.200  1.000  0.029121  60.093445  1.138221  0.102454
5476.447  5476.450  1.000  0.000000  60.097720  1.135857  0.100899
5476.693  5476.700  1.000  0.000000  60.100499  1.134511  0.098174
5476.947  5476.950  1.000  0.039003  60.084963  1.129977  0.099449
5477.197  5477.200  1.000  0.000000  60.103149  1.126063  0.096958
5477.447  5477.450  1.000  0.034473  60.089220  1.125370  0.093515
5477.697  5477.700  1.000  0.016642  60.087893  1.118902  0.090638
5477.952  5477.950  1.000  0.078403  60.128535  1.116757  0.087766
5478.200  5478.200  1.000  0.031421  60.115964  1.112375  0.091895
5478.450  5478.450  1.000  0.016637  60.108024  1.106905  0.089348
5478.697  5478.700  1.000  0.024959  60.099121  1.103479  0.087175
5478.946  5478.950  1.000  0.028750  60.078134  1.097379  0.087683
5479.196  5479.200  1.000  0.070727  60.090470  1.089948  0.082117
5479.448  5479.450  1.000  0.069348  60.083103  1.083311  0.086750
5479.699  5479.700  1.000  0.016635  60.112699  1.077780  0.086252
5479.951  5479.950  1.000  0.026631  60.081256  1.070272  0.082836
5480.203  5480.200  1.000  0.166429  60.085654  1.060515  0.081122
5480.453  5480.450  1.000  0.016647  60.069427  1.050459  0.079844
5480.703  5480.700  1.000  0.027050  60.074405  1.040259  0.077581
5480.950  5480.950  1.000  0.033291  60.076195  1.030598  0.075502
5481.197  5481.200  1.000  0.115284  60.052580  1.017736  0.074496
5481.448  5481.450  1.000  0.000000  60.070104  1.003813  0.071228
5481.699  5481.700  1.000  0.076493  60.080386  0.987731  0.066892
5481.951  5481.950  1.000  0.016848  60.061996  0.974750  0.071473
5482.201  5482.200  1.000  0.016652  60.051274  0.954306  0.070678
5482.453  5482.450  1.000  0.041626  60.058185  0.935901  0.065392
5482.703  5482.700  1.000  0.000000  60.051676  0.916303  0.066198
5482.952  5482.950  1.000  0.024234  60.021818  0.893360  0.062296
5483.202  5483.200  1.000  0.031465  60.031626  0.874050  0.063349
5483.450  5483.450  1.000  0.031218  60.061265  0.854796  0.056613
5483.699  5483.700  1.000  0.116528  60.071424  0.835399  0.056660
5483.948  5483.950  1.000  0.054331  60.027517  0.814940  0.059557
5484.202  5484.200  1.000  0.000000  60.023836  0.789911  0.053569
5484.452  5484.450  1.000  0.095752  60.050656  0.767397  0.057574
5484.701  5484.700  1.000  0.042759  60.048621  0.740722  0.057278
5484.952  5484.950  1.000  0.059233  60.026307  0.705479  0.054369
5485.204  5485.200  1.000  0.097880  60.022337  0.670155  0.050339
5485.453  5485.450  1.000  0.000000  60.019041  0.633745  0.048211
5485.699  5485.700  1.000  0.000000  60.028116  0.592881  0.043713
5485.950  5485.950  1.000  0.073330  60.002817  0.546749  0.043472
5486.201  5486.200  1.000  0.047913  60.004728  0.496312  0.044396
5486.450  5486.450  1.000  0.054325  60.004411  0.444267  0.040025
5486.701  5486.700  1.000  0.108440  59.987681  0.393338  0.036703
5486.953  5486.950  1.000  0.016668  59.995065  0.345848  0.031952
5487.204  5487.200  1.000  0.043508  59.993557  0.297055  0.026465
5487.453  5487.450  1.000  0.016851  59.982036  0.253294  0.024960
5487.701  5487.700  1.000  0.034485  59.974061  0.214095  0.022561
5487.951  5487.950  1.000  0.078620  59.963115  0.182028  0.020452
5488.197  5488.200  1.000  0.000000  59.979820  0.153659  0.020396
5488.451  5488.450  1.000  0.029155  60.023610  0.133211  0.019342
5488.703  5488.700  1.000  0.074554  60.138138  0.116478  0.018677
5488.952  5488.950  1.000  0.078353  60.176901  0.104086  0.016605
5489.202  5489.200  1.000  0.017137  60.159019  0.095399  0.015366
5489.452  5489.450  1.000  0.000000  60.153657  0.095283  0.016651
5489.700  5489.700  1.000  0.063823  60.151058  0.094377  0.013417
5489.950  5489.950  1.000  0.017103  60.155866  0.100262  0.016223
5490.199  5490.200  1.000  0.000000  60.124050  0.105613  0.015282
5490.452  5490.450  1.000  0.027720  60.125488  0.114564  0.016464
5490.701  5490.700  1.000  0.034611  60.143155  0.126164  0.014592
5490.950  5490.950  1.000  0.051807  60.106121  0.140613  0.017054
5491.202  5491.200  1.000  0.034713  60.120037  0.155613  0.018906
5491.453  5491.450  1.000  0.034773  60.143160  0.172682  0.020591
5491.701  5491.700  1.000  0.016985  60.100368  0.186277  0.018559
5491.952  5491.950  1.000  0.035848  60.082876  0.203802  0.020510
5492.201  5492.200  1.000  0.051419  60.112126  0.223194  0.022364
5492.448  5492.450  1.000  0.017205  60.103867  0.240236  0.022573
5492.701  5492.700  1.000  0.063699  60.054152  0.261511  0.024690
5492.955  5492.950  1.000  0.034065  60.077047  0.281733  0.026832
5493.201  5493.200  1.000  0.050913  60.079252  0.301698  0.026584
5493.453  5493.450  1.000  0.056909  60.092889  0.321779  0.027178
5493.703  5493.700  1.000  0.017404  60.070371  0.343308  0.031471
5493.950  5493.950  1.000  0.017243  60.039835  0.361661  0.030405
5494.201  5494.200  1.000  0.017187  60.060004  0.382796  0.032662
5494.451  5494.450  1.000  0.000000  60.041044  0.398517  0.035007
5494.700  5494.700  1.000  0.017071  60.061080  0.414902  0.037023
5494.951  5494.950  1.000  0.034963  60.042588  0.431124  0.037006
5495.204  5495.200  1.000  0.098066  59.993400  0.443476  0.037226
5495.452  5495.450  1.000  0.000000  60.020467  0.457460  0.038221
5495.703  5495.700  1.000  0.016999  60.029288  0.469982  0.040212
5495.952  5495.950  1.000  0.056126  59.990810  0.479387  0.041258
5496.197  5496.200  1.000  0.018049  60.022600  0.491564  0.040170
5496.448  5496.450  1.000  0.000000  60.010538  0.501197  0.043353
5496.700  5496.700  1.000  0.018013  59.982669  0.510346  0.045815
5496.951  5496.950  1.000  0.035726  59.981118  0.520447  0.045006
5497.202  5497.200  1.000  0.018897  59.974030  0.528901  0.043958
5497.455  5497.450  1.000  0.046069  59.964776  0.537249  0.045213
5497.704  5497.700  1.000  0.017225  59.949966  0.541652  0.045301
5497.950  5497.950  1.000  0.060022  59.920191  0.548118  0.046615
5498.202  5498.200  1.000  0.017186  59.931084  0.550944  0.045289
5498.451  5498.450  1.000  0.000000  59.939922  0.555306  0.044129
5498.699  5498.700  1.000  0.045492  59.901278  0.555260  0.044573
5498.953  5498.950  1.000  0.053118  59.871570  0.557491  0.045958
5499.202  5499.200  1.000  0.054648  59.887284  0.558204  0.049585
5499.452  5499.450  1.000  0.017097  59.900210  0.555399  0.045748
5499.704  5499.700  1.000  0.017402  59.859733  0.554241  0.045295
5499.955  5499.950  1.000  0.065801  59.846402  0.551836  0.043827
5500.202  5500.200  1.000  0.017195  59.848958  0.551133  0.045635
5500.449  5500.450  1.000  0.052433  59.817133  0.552478  0.043783
5500.702  5500.700  1.000  0.000000  59.811201  0.550641  0.046148
5500.950  5500.950  1.000  0.031345  59.817221  0.552157  0.043635
5501.199  5501.200  1.000  0.070573  59.793093  0.550513  0.045223
5501.453  5501.450  1.000  0.038023  59.794226  0.554413  0.044612
5501.704  5501.700  1.000  0.017210  59.750331  0.553824  0.043713
5501.951  5501.950  1.000  0.000000  59.710280  0.556751  0.043807
5502.203  5502.200  1.000  0.000000  59.708938  0.558937  0.044532
5502.451  5502.450  1.000  0.034260  59.719936  0.561275  0.047052
5502.699  5502.700  1.000  0.092629  59.714898  0.563567  0.044151
5502.950  5502.950  1.000  0.000000  59.691873  0.564368  0.043743
5503.203  5503.200  1.000  0.089823  59.657298  0.566953  0.045644
5503.450  5503.450  1.000  0.000000  59.652520  0.569956  0.041492
5503.704  5503.700  1.000  0.033536  59.637496  0.571766  0.043419
5503.955  5503.950  1.000  0.052532  59.623092  0.575621  0.043848
5504.201  5504.200  1.000  0.000000  59.637372  0.575743  0.043962
5504.452  5504.450  1.000  0.034765  59.607638  0.579258  0.048100
5504.703  5504.700  1.000  0.000000  59.599908  0.578557  0.044850
5504.949  5504.950  1.000  0.055340  59.584621  0.579719  0.043744
5505.198  5505.200  1.000  0.000000  59.552223  0.581024  0.044829
5505.453  5505.450  1.000  0.000000  59.545572  0.580996  0.046097
5505.703  5505.700  1.000  0.017327  59.534758  0.581487  0.044349
5505.951  5505.950  1.000  0.017500  59.522946  0.583489  0.044687
5506.203  5506.200  1.000  0.000000  59.498447  0.582852  0.044013
5506.452  5506.450  1.000  0.060608  59.500087  0.584545  0.045091
5506.699  5506.700  1.000  0.017484  59.507359  0.583364  0.044428
5506.949  5506.950  1.000  0.044564  59.478881  0.583852  0.045080
5507.202  5507.200  1.000  0.035115  59.459784  0.582595  0.044367
5507.451  5507.450  1.000  0.029437  59.449762  0.583329  0.044452
5507.700  5507.700  1.000  0.038057  59.454765  0.582664  0.041739
5507.955  5507.950  1.000  0.070137  59.436605  0.580076  0.045797
5508.204  5508.200  1.000  0.017352  59.413554  0.580491  0.046008
5508.449  5508.450  1.000  0.017325  59.416807  0.577865  0.044251
5508.700  5508.700  1.000  0.035532  59.414357  0.575029  0.045543
5508.950  5508.950  1.000  0.088794  59.356711  0.572192  0.042786
5509.195  5509.200  1.000  0.000000  59.346937  0.570594  0.042879
5509.450  5509.450  1.000  0.017235  59.353916  0.565643  0.043242
5509.701  5509.700  1.000  0.000000  59.360399  0.562594  0.042307
5509.952  5509.950  1.000  0.036295  59.342866  0.557774  0.044360
5510.203  5510.200  1.000  0.053925  59.312450  0.554348  0.042964
5510.454  5510.450  1.000  0.048682  59.331982  0.550520  0.042858
5510.705  5510.700  1.000  0.017200  59.315025  0.547391  0.043151
5510.950  5510.950  1.000  0.018116  59.447291  0.542400  0.040494
5511.199  5511.200  1.000  0.035163  59.492300  0.538425  0.043845
5511.449  5511.450  1.000  0.029871  59.515501  0.534660  0.042847
5511.703  5511.700  1.000  0.019608  59.498250  0.532033  0.041755
5511.948  5511.950  1.000  0.000000  59.480228  0.526491  0.038197
5512.203  5512.200  1.000  0.017930  59.489384  0.522826  0.041298
5512.454  5512.450  1.000  0.035063  59.492968  0.518405  0.041345
5512.701  5512.700  1.000  0.018108  59.471050  0.514244  0.041610
5513.792  5513.780  1.000  0.000000  59.407062  0.496174  0.039207
5514.895  5514.880  1.000  0.017903  59.346800  0.475212  0.038426
5515.990  5515.990  1.000  0.052074  59.321125  0.454217  0.036837
5517.131  5517.130  1.000  0.019280  59.276265  0.439100  0.037382
5518.284  5518.280  1.000  0.000000  59.229240  0.431771  0.035577
5519.465  5519.460  1.000  0.017353  59.171874  0.432384  0.037169
5520.657  5520.650  1.000  0.000000  59.122972  0.437531  0.038118
5521.863  5521.860  1.000  0.000000  59.088993  0.447607  0.037498
5523.096  5523.090  1.000  0.000000  59.000061  0.461827  0.041401
5524.345  5524.340  1.000  0.043490  58.921232  0.478652  0.041468
5525.614  5525.610  1.000  0.053576  58.881594  0.499396  0.042852
5526.906  5526.900  1.000  0.029751  58.822537  0.519625  0.048482
5528.214  5528.210  1.000  0.042951  58.711810  0.538181  0.049740
5529.535  5529.530  1.000  0.000000  58.665855  0.554804  0.054570
5530.886  5530.880  1.000  0.073943  58.593544  0.566626  0.049376
5532.243  5532.240  1.000  0.000000  58.497352  0.577058  0.048225
5533.635  5533.630  1.000  0.017960  58.434727  0.585742  0.048277
5535.033  5535.030  1.000  0.017575  58.359147  0.590281  0.050013
5536.455  5536.450  1.000  0.053152  58.282338  0.592933  0.049445
5537.896  5537.890  1.000  0.017692  58.186278  0.592719  0.049162
5539.354  5539.350  1.000  0.036344  58.079869  0.587912  0.051836
5540.834  5540.830  1.000  0.000000  57.979718  0.581633  0.046423
5542.334  5542.330  1.000  0.052742  57.905478  0.575167  0.048381
5543.846  5543.840  1.000  0.017828  57.826864  0.568888  0.047507
5545.384  5545.380  1.000  0.000000  57.712275  0.563167  0.048835
5546.945  5546.940  1.000  0.000000  57.583987  0.557902  0.050400
5548.515  5548.510  1.000  0.035184  57.475285  0.550161  0.049665
5550.106  5550.100  1.000  0.028519  57.378289  0.540847  0.049604
5551.715  5551.710  1.000  0.034915  57.281516  0.530647  0.048597
5553.355  5553.350  1.000  0.000000  57.151205  0.522266  0.047540
5555.005  5555.000  1.000  0.054789  57.049467  0.518901  0.045360
5556.676  5556.670  1.000  0.092810  56.921148  0.517463  0.045154
5558.355  5558.350  1.000  0.018870  56.779477  0.518057  0.042808
5560.062  5560.060  1.000  0.037116  56.647702  0.518549  0.044164
5561.797  5561.790  1.000  0.018263  56.504378  0.521217  0.042617
5563.535  5563.530  1.000  0.020465  56.381448  0.525786  0.040950
5565.304  5565.300  1.000  0.021339  56.235940  0.533542  0.041284
5567.082  5567.080  1.000  0.030548  56.117682  0.543184  0.042295
5568.885  5568.880  1.000  0.037614  55.952156  0.553545  0.044643
5570.705  5570.700  1.000  0.019291  55.826120  0.563980  0.046165
5572.548  5572.540  1.000  0.037186  55.670738  0.573854  0.049068
5574.406  5574.400  1.000  0.000000  55.522593  0.582055  0.049599
5576.285  5576.280  1.000  0.018454  55.354872  0.585752  0.051650
5578.187  5578.180  1.000  0.049049  55.207908  0.586459  0.053516
5580.108  5580.100  1.000  0.075230  55.068857  0.583161  0.053180
5582.040  5582.030  1.000  0.038240  54.916422  0.578817  0.051351
5583.995  5583.990  1.000  0.036515  54.772659  0.572908  0.050786
5585.967  5585.960  1.000  0.078446  54.583296  0.563655  0.050611
5587.964  5587.960  1.000  0.037523  54.411494  0.554186  0.049680
5589.976  5589.970  1.000  0.019080  54.250788  0.550216  0.048801
5592.007  5592.000  1.000  0.000000  54.122311  0.548238  0.052477
5594.062  5594.050  1.000  0.075556  53.921201  0.550374  0.050055
5596.117  5596.120  1.000  0.120522  53.754664  0.553533  0.049390
5598.205  5598.210  1.000  0.000000  53.582149  0.559632  0.050863
5600.320  5600.310  1.000  0.020047  53.446450  0.567185  0.052615
5602.448  5602.440  1.000  0.077504  53.275420  0.572512  0.054198
5604.599  5604.590  1.000  0.060273  53.083162  0.574564  0.053952
5606.743  5606.750  1.000  0.062084  52.913474  0.572776  0.053308
5608.925  5608.930  1.000  0.058980  52.724583  0.570759  0.051563
5611.130  5611.140  1.000  0.000000  52.572841  0.573008  0.051210
5613.354  5613.360  1.000  0.019709  52.429370  0.574222  0.050458
5615.593  5615.600  1.000  0.000000  52.237546  0.575196  0.050796
5617.858  5617.860  1.000  0.019875  52.070578  0.578292  0.050565
5620.152  5620.140  1.000  0.040195  51.920835  0.579216  0.049788
5622.433  5622.440  1.000  0.080016  51.728898  0.578383  0.047129
5624.754  5624.750  1.000  0.020253  51.412035  0.575064  0.048947
5627.087  5627.090  1.000  0.000000  51.179878  0.573914  0.054783
5629.434  5629.440  1.000  0.061711  51.167233  0.575550  0.051391
5631.818  5631.820  1.000  0.076477  51.036402  0.576157  0.051403
5634.213  5634.210  1.000  0.084174  50.885004  0.576915  0.051154
5636.619  5636.620  1.000  0.073854  50.719695  0.578275  0.055210
5639.047  5639.050  1.000  0.020350  50.504803  0.580579  0.047476
5641.511  5641.500  1.000  0.060917  50.341978  0.584025  0.057583
5643.970  5643.970  1.000  0.000000  49.959072  0.586186  0.056732
5646.465  5646.460  1.000  0.034296  49.568236  0.587117  0.053925
5648.981  5648.970  1.000  0.000000  49.462286  0.591096  0.057326
5651.498  5651.490  1.000  0.031146  49.395203  0.595281  0.053485
5654.051  5654.040  1.000  0.063180  49.274924  0.598217  0.056660
5656.610  5656.600  1.000  0.000000  49.351268  0.602000  0.053489
5659.201  5659.190  1.000  0.041931  49.305450  0.606386  0.063443
5661.803  5661.790  1.000  0.043912  49.243384  0.609785  0.064161
5664.421  5664.410  1.000  0.103802  49.187396  0.612105  0.058358
5667.062  5667.050  1.000  0.042337  49.110826  0.615205  0.060895
5669.702  5669.710  1.000  0.044712  49.040333  0.617013  0.061808
5672.401  5672.390  1.000  0.000000  48.942571  0.619895  0.059949
5675.090  5675.090  1.000  0.022021  48.903945  0.622273  0.061691
5677.805  5677.810  1.000  0.093931  48.828831  0.623632  0.061260
5680.552  5680.540  1.000  0.021139  48.783333  0.625287  0.059601
5683.287  5683.300  1.000  0.000000  48.714722  0.626761  0.060421
5686.064  5686.070  1.000  0.020936  48.633461  0.628825  0.061486
5688.859  5688.870  1.000  0.065371  48.575456  0.631534  0.060458
5691.670  5691.680  1.000  0.042262  48.516391  0.633909  0.061927
5694.506  5694.510  1.000  0.030016  48.459229  0.638217  0.059738
5697.366  5697.360  1.000  0.041324  48.398134  0.641744  0.060330
5700.228  5700.230  1.000  0.075026  48.356602  0.645497  0.059814
5703.128  5703.120  1.000  0.055813  48.316008  0.648511  0.061278
5706.026  5706.020  1.000  0.050313  48.291400  0.652531  0.063659
5708.946  5708.950  1.000  0.024849  48.291221  0.656440  0.064708
5711.894  5711.900  1.000  0.103461  48.221141  0.658721  0.065682
5714.853  5714.860  1.000  0.021305  48.194042  0.661419  0.068437
5717.828  5717.840  1.000  0.071988  48.114223  0.664476  0.068624
5720.860  5720.850  1.000  0.021672  48.115261  0.670517  0.068927
5723.856  5723.870  1.000  0.044955  48.067937  0.677194  0.069380
5726.903  5726.910  1.000  0.042784  47.998509  0.684865  0.071736
5729.961  5729.970  1.000  0.042701  48.008551  0.693037  0.072347
5733.042  5733.050  1.000  0.024338  47.936103  0.699142  0.070769
5736.138  5736.150  1.000  0.092885  47.922290  0.703147  0.072715
5739.249  5739.260  1.000  0.025053  47.898658  0.706310  0.071491
5742.391  5742.400  1.000  0.068164  47.849598  0.708017  0.071729
5745.541  5745.550  1.000  0.021626  47.816584  0.711330  0.073984
5748.718  5748.730  1.000  0.022087  47.790339  0.714791  0.073582
5751.906  5751.920  1.000  0.044175  47.743361  0.719308  0.075853
5755.118  5755.130  1.000  0.000000  47.692656  0.722119  0.077057
5758.357  5758.360  1.000  0.045269  47.664850  0.725240  0.075740
5761.607  5761.620  1.000  0.070557  47.647920  0.729903  0.078260
5764.868  5764.880  1.000  0.063784  47.593427  0.733134  0.075744
5768.156  5768.170  1.000  0.060801  47.574222  0.738355  0.077927
5771.467  5771.480  1.000  0.031554  47.537238  0.743790  0.077909
5774.797  5774.810  1.000  0.000000  47.474613  0.748676  0.078730
5778.137  5778.150  1.000  0.021488  47.442325  0.754792  0.075844
5781.505  5781.520  1.000  0.021858  47.397412  0.761816  0.080011
5784.887  5784.900  1.000  0.068643  47.365710  0.767889  0.080146
5788.286  5788.300  1.000  0.022148  47.317008  0.772701  0.081181
5791.717  5791.730  1.000  0.098010  47.253692  0.777220  0.083850
5795.169  5795.170  1.000  0.065226  47.214699  0.783313  0.084162
5798.619  5798.630  1.000  0.021934  47.136228  0.789478  0.084636
5802.087  5802.100  1.000  0.159912  47.080598  0.797032  0.085661
5805.591  5805.600  1.000  0.081146  47.046532  0.804545  0.087282
5809.105  5809.120  1.000  0.065703  46.993341  0.810408  0.087840
5812.647  5812.660  1.000  0.021949  46.926738  0.815324  0.087781
5816.200  5816.210  1.000  0.066838  46.859954  0.819774  0.089493
5819.777  5819.790  1.000  0.033036  46.780531  0.823861  0.091005
5823.367  5823.380  1.000  0.000000  46.716762  0.827058  0.093218
5826.984  5826.990  1.000  0.045256  46.648568  0.830384  0.092813
5830.613  5830.620  1.000  0.029118  46.607935  0.834004  0.093686
5834.260  5834.270  1.000  0.022338  46.529267  0.837127  0.094475
5837.929  5837.940  1.000  0.022351  46.423121  0.842022  0.092011
5841.617  5841.630  1.000  0.026192  46.360331  0.849459  0.097923
5845.331  5845.340  1.000  0.066964  46.269118  0.857041  0.096815
5849.053  5849.060  1.000  0.000000  46.170083  0.865400  0.098702
5852.797  5852.810  1.000  0.101366  46.096484  0.874792  0.099599
5856.564  5856.570  1.000  0.044902  45.977897  0.881200  0.102647
5860.355  5860.360  1.000  0.033953  45.814564  0.887074  0.100699
5864.151  5864.160  1.000  0.057975  45.616411  0.890862  0.102589
5867.977  5867.980  1.000  0.023003  45.119408  0.887910  0.103566
5871.809  5871.820  1.000  0.085275  35.432375  0.701210  0.083766
5875.676  5875.680  1.000  0.000000  46.243606  0.919888  0.108398
5879.557  5879.560  1.000  0.032629  45.971069  0.917158  0.104925
5883.450  5883.460  1.000  0.050987  45.763387  0.911396  0.106163
5887.368  5887.380  1.000  0.052718  45.591552  0.891874  0.104017
5891.296  5891.310  1.000  0.022507  45.463601  0.809619  0.093570
5895.259  5895.270  1.000  0.022408  45.330262  0.406661  0.052438
5899.239  5899.240  1.000  0.000000  45.160536  0.392727  0.050873
5903.227  5903.240  1.000  0.022875  45.021165  0.627432  0.076108
5907.242  5907.250  1.000  0.068764  44.856627  0.681013  0.083167
5911.279  5911.280  1.000  0.045722  44.629375  0.686291  0.085907
5915.318  5915.330  1.000  0.023215  44.110028  0.685199  0.085307
5919.400  5919.400  1.000  0.000000  35.683643  0.531572  0.067178
5923.486  5923.490  1.000  0.000000  44.668863  0.625880  0.076265
5927.595  5927.600  1.000  0.125016  44.199411  0.609699  0.076299
5931.718  5931.720  1.000  0.066031  39.443132  0.570916  0.071857
5935.872  5935.870  1.000  0.000000  44.192874  0.683932  0.085844
5940.025  5940.030  1.000  0.084055  43.513791  0.698417  0.086074

File: xdidata/Zr/Zr-K-LithiumZirconate.xdi
# XDI/1.0 BlueSky/1.10.0 BMM/2023-1.0-py310-tiled
# Beamline.name: BMM (06BM) -- Beamline for Materials Measurement (NIST)
# Beamline.xray_source: NSLS-II three-pole wiggler
# Beamline.collimation: paraboloid mirror, 5 nm Rh on 30 nm Pt
# Beamline.focusing: not in use
# Beamline.harmonic_rejection: flat mirror, Pt stripe, pitch = 7.0 mrad relative to beam
# Beamline.software: Bluesky 1.10.0, Ophyd 1.7.0, DataBroker 2.0.0b13, Python 3.10.8, 2023-1.0-py310-tiled
# Detector.I0: 10 cm N2
# Detector.I1: 25 cm N2
# Detector.I2: 25 cm N2
# Element.symbol: Zr
# Element.edge: K
# Element.reference: Zr
# Element.reference_material: Zr foil
# Facility.name: NSLS-II
# Facility.energy: 3.0
# Facility.current: 400.7
# Facility.mode: top-off
# Facility.GUP: 301027
# Facility.SAF: 310583
# Facility.cycle: 2023-2
# Mono.name: Si(111)
# Mono.d_spacing: 3.1351860
# Mono.encoder_resolution: 0.0000050 deg/ct
# Mono.angle_offset: 16.0754326 deg
# Mono.scan_mode: pseudo channel cut
# Mono.scan_type: step
# Mono.direction: forward in energy
# Sample.name: Li2ZrO3
# Sample.prep: powder in BN pellet
# Sample.x: 117.785 mm
# Sample.y: 114.695 mm
# Sample.SDD_position: 205.000 mm
# Scan.experimenters: Bruce Ravel
# Scan.edge_energy: 17997.6
# Scan.start_time: 2023-06-23T19:56:48
# Scan.end_time: 2023-06-23T20:04:44
# Scan.transient_id: 84989
# Scan.uid: ef646e9b-705e-44d3-a3f7-bd6585b6fa45
# Scan.plot_hint: ln(I0/It)  --  ln($5/$6)
# Column.1: energy eV
# Column.2: requested_energy eV
# Column.3: measurement_time seconds
# Column.4: xmu 
# Column.5: I0 nA
# Column.6: It nA
# Column.7: Ir nA
# ///////////
# BMM standards collection
# -----------
# energy  requested_energy  measurement_time  xmu  I0  It  Ir
  17797.442  17797.600  0.500  0.553422  13.467334  7.743433  5.831738
  17807.673  17807.600  0.500  0.551956  13.415239  7.724793  5.821530
  17817.665  17817.600  0.500  0.550364  13.362437  7.706647  5.807230
  17827.696  17827.600  0.500  0.548946  13.330081  7.698897  5.805433
  17837.683  17837.600  0.500  0.547842  13.291674  7.685197  5.795769
  17847.710  17847.600  0.500  0.546662  13.246747  7.668259  5.786579
  17857.733  17857.600  0.500  0.545890  13.214911  7.655738  5.778128
  17867.656  17867.600  0.500  0.544968  13.168515  7.635903  5.765869
  17877.702  17877.600  0.500  0.544300  13.121626  7.613796  5.747749
  17887.689  17887.600  0.500  0.543711  13.075412  7.591453  5.730570
  17897.716  17897.600  0.500  0.543734  13.059582  7.582087  5.723783
  17907.712  17907.600  0.500  0.544208  13.016177  7.553306  5.702090
  17917.719  17917.600  0.500  0.545116  12.971420  7.520502  5.676860
  17927.709  17927.600  0.500  0.547104  12.918321  7.474838  5.639964
  17937.682  17937.600  0.500  0.550028  12.883572  7.432964  5.604671
  17947.723  17947.600  0.500  0.554985  12.853161  7.378757  5.555537
  17957.704  17957.600  0.500  0.562780  12.812289  7.298177  5.483007
  17967.739  17967.600  0.500  0.575451  12.726779  7.158191  5.359369
  17969.467  17969.600  0.500  0.578706  12.695289  7.117276  5.325305
  17971.464  17971.600  0.500  0.583016  12.729941  7.106007  5.309882
  17973.476  17973.600  0.500  0.587563  12.741717  7.080319  5.284621
  17975.517  17975.600  0.500  0.592824  12.742551  7.043625  5.249502
  17977.502  17977.600  0.500  0.598167  12.730314  6.999365  5.206290
  17979.473  17979.600  0.500  0.604544  12.711357  6.944515  5.153566
  17981.501  17981.600  0.500  0.612204  12.706591  6.888940  5.099415
  17983.515  17983.600  0.500  0.621876  12.699606  6.818879  5.029772
  17985.473  17985.600  0.500  0.632764  12.697369  6.743847  4.954588
  17987.516  17987.600  0.500  0.646232  12.696396  6.653124  4.860492
  17987.786  17987.900  0.500  0.648178  12.680240  6.631737  4.839556
  17988.113  17988.200  0.500  0.650770  12.688479  6.618869  4.825248
  17988.397  17988.500  0.500  0.653077  12.686570  6.602621  4.809022
  17988.695  17988.800  0.500  0.655155  12.682774  6.586947  4.790911
  17988.993  17989.100  0.500  0.657725  12.675917  6.566485  4.772360
  17989.319  17989.400  0.500  0.660676  12.681586  6.550065  4.751374
  17989.617  17989.700  0.500  0.662910  12.682265  6.535798  4.737017
  17989.901  17990.000  0.500  0.666038  12.679532  6.513984  4.715378
  17990.185  17990.300  0.500  0.668546  12.674250  6.494957  4.692876
  17990.498  17990.600  0.500  0.671751  12.675020  6.474570  4.672360
  17990.796  17990.900  0.500  0.674704  12.674986  6.455463  4.651142
  17991.094  17991.200  0.500  0.677602  12.653052  6.425640  4.622092
  17991.406  17991.500  0.500  0.680975  12.671358  6.413271  4.603251
  17991.719  17991.800  0.500  0.685012  12.677657  6.390608  4.577356
  17992.003  17992.100  0.500  0.687988  12.671077  6.368306  4.551165
  17992.301  17992.400  0.500  0.692133  12.664683  6.338764  4.522239
  17992.642  17992.700  0.500  0.696240  12.659699  6.310304  4.488883
  17992.940  17993.000  0.500  0.700200  12.663503  6.287249  4.459794
  17993.224  17993.300  0.500  0.704271  12.663911  6.261909  4.430352
  17993.551  17993.600  0.500  0.709303  12.650409  6.223836  4.388216
  17993.863  17993.900  0.500  0.714439  12.652084  6.192775  4.351418
  17994.133  17994.200  0.500  0.718983  12.662790  6.169912  4.317879
  17994.445  17994.500  0.500  0.724397  12.659561  6.135036  4.273910
  17994.758  17994.800  0.500  0.730261  12.655554  6.097236  4.227857
  17995.056  17995.100  0.500  0.736033  12.657877  6.063255  4.181551
  17995.355  17995.400  0.500  0.742073  12.637467  6.017027  4.127422
  17995.667  17995.700  0.500  0.749105  12.649604  5.980602  4.071198
  17995.994  17996.000  0.500  0.756763  12.644973  5.932805  4.006736
  17996.278  17996.300  0.500  0.763754  12.653836  5.895601  3.949172
  17996.562  17996.600  0.500  0.771459  12.648381  5.847826  3.879856
  17996.889  17996.900  0.500  0.780780  12.647634  5.793234  3.799211
  17997.173  17997.200  0.500  0.789714  12.639063  5.737814  3.717936
  17997.457  17997.500  0.500  0.799312  12.643985  5.685218  3.634210
  17997.784  17997.800  0.500  0.811754  12.644094  5.614973  3.524335
  17998.097  17998.100  0.500  0.824538  12.646984  5.544913  3.418906
  17998.381  17998.400  0.500  0.835894  12.638745  5.478727  3.316960
  17998.679  17998.700  0.500  0.850789  12.632951  5.395253  3.195511
  17999.006  17999.000  0.500  0.867639  12.631092  5.304324  3.068689
  17999.276  17999.300  0.500  0.883506  12.631845  5.221138  2.956145
  17999.575  17999.600  0.500  0.904545  12.640505  5.115939  2.817566
  17999.901  17999.900  0.500  0.928291  12.631352  4.992271  2.675729
  18000.186  18000.200  0.500  0.950913  12.630369  4.880226  2.555372
  18000.456  18000.500  0.500  0.975493  12.626862  4.760406  2.437441
  18000.768  18000.800  0.500  1.006141  12.626289  4.616514  2.306469
  18001.081  18001.100  0.500  1.038976  12.620340  4.465290  2.183582
  18001.365  18001.400  0.500  1.070961  12.625024  4.326330  2.079495
  18001.650  18001.700  0.500  1.105880  12.617778  4.175470  1.975010
  18001.963  18002.000  0.500  1.147352  12.613201  4.004392  1.866030
  18002.261  18002.300  0.500  1.188268  12.617527  3.845173  1.770642
  18002.560  18002.600  0.500  1.228229  12.622081  3.695880  1.687514
  18002.844  18002.900  0.500  1.271266  12.613359  3.537750  1.603158
  18003.171  18003.200  0.500  1.316922  12.619176  3.381418  1.521998
  18003.470  18003.500  0.500  1.360869  12.617940  3.235717  1.447423
  18003.740  18003.800  0.500  1.404111  12.618925  3.099023  1.379257
  18004.081  18004.100  0.500  1.452115  12.621810  2.954445  1.304189
  18004.380  18004.400  0.500  1.498717  12.613274  2.818014  1.234325
  18004.678  18004.700  0.500  1.542665  12.609601  2.696065  1.171615
  18004.963  18005.000  0.500  1.585515  12.614876  2.584060  1.112856
  18005.261  18005.300  0.500  1.631654  12.616012  2.467766  1.050386
  18005.574  18005.600  0.500  1.677946  12.621256  2.357111  0.990329
  18005.873  18005.900  0.500  1.720076  12.620724  2.259772  0.937344
  18006.157  18006.200  0.500  1.765747  12.612270  2.157441  0.882222
  18006.484  18006.500  0.500  1.816481  12.613426  2.050903  0.823762
  18006.797  18006.800  0.500  1.867675  12.604701  1.947204  0.768181
  18007.082  18007.100  0.500  1.916118  12.615845  1.856764  0.719056
  18007.395  18007.400  0.500  1.965964  12.612556  1.766020  0.670145
  18007.722  18007.700  0.500  2.020705  12.608464  1.671403  0.620576
  18008.006  18008.000  0.500  2.075203  12.602690  1.582028  0.574754
  18008.277  18008.300  0.500  2.125511  12.612206  1.505543  0.535576
  18008.590  18008.600  0.500  2.187130  12.603663  1.414615  0.490413
  18008.903  18008.900  0.500  2.251548  12.599899  1.325966  0.447789
  18009.201  18009.200  0.500  2.309662  12.595891  1.250707  0.412580
  18009.500  18009.500  0.500  2.372916  12.595854  1.174042  0.377908
  18009.799  18009.800  0.500  2.440737  12.598312  1.097270  0.344338
  18010.098  18010.100  0.500  2.513103  12.599373  1.020756  0.311293
  18010.397  18010.400  0.500  2.588529  12.600073  0.946650  0.281399
  18010.695  18010.700  0.500  2.664293  12.582863  0.876379  0.253909
  18011.023  18011.000  0.500  2.752746  12.593707  0.802881  0.226366
  18011.307  18011.300  0.500  2.834546  12.590439  0.739627  0.203643
  18011.592  18011.600  0.500  2.918063  12.582393  0.679931  0.183315
  18011.877  18011.900  0.500  3.015814  12.580595  0.616524  0.162365
  18012.204  18012.200  0.500  3.118669  12.568629  0.555734  0.143130
  18012.474  18012.500  0.500  3.213924  12.569238  0.505265  0.127553
  18012.773  18012.800  0.500  3.316074  12.569563  0.456213  0.112932
  18013.072  18013.100  0.500  3.437525  12.567408  0.403969  0.098198
  18013.385  18013.400  0.500  3.556735  12.563912  0.358471  0.085438
  18013.670  18013.700  0.500  3.677919  12.563478  0.317548  0.074738
  18013.955  18014.000  0.500  3.801372  12.555954  0.280501  0.064995
  18014.268  18014.300  0.500  3.936957  12.554498  0.244907  0.055710
  18014.567  18014.600  0.500  4.068148  12.545746  0.214646  0.048406
  18014.866  18014.900  0.500  4.204264  12.544466  0.187311  0.041551
  18015.165  18015.200  0.500  4.340353  12.537845  0.163392  0.035940
  18015.478  18015.500  0.500  4.495503  12.534569  0.139874  0.030430
  18015.777  18015.800  0.500  4.627644  12.528908  0.122505  0.026487
  18016.062  18016.100  0.500  4.761144  12.522201  0.107138  0.022923
  18016.361  18016.400  0.500  4.899881  12.520382  0.093245  0.019671
  18016.688  18016.700  0.500  5.039810  12.519111  0.081061  0.016801
  18016.959  18017.000  0.500  5.159709  12.515146  0.071879  0.014945
  18017.258  18017.300  0.500  5.282949  12.508571  0.063511  0.012951
  18017.614  18017.600  0.500  5.418588  12.497805  0.055408  0.011290
  18017.770  18017.900  0.500  5.469578  12.509702  0.052703  0.010636
  18018.084  18018.200  0.500  5.583812  12.479941  0.046902  0.009217
  18018.625  18018.500  0.500  5.780951  12.484986  0.038526  0.007347
  18018.668  18018.800  0.500  5.788710  12.484891  0.038228  0.007435
  18018.924  18019.100  0.500  5.870511  12.488261  0.035235  0.006627
  18019.266  18019.400  0.500  5.958511  12.484057  0.032256  0.005961
  18019.565  18019.700  0.500  6.039817  12.474679  0.029715  0.005266
  18019.864  18020.000  0.500  6.114742  12.474582  0.027569  0.004950
  18020.163  18020.300  0.500  6.178270  12.477467  0.025878  0.004461
  18020.462  18020.600  0.500  6.237507  12.472559  0.024380  0.004127
  18020.776  18020.900  0.500  6.293095  12.471206  0.023060  0.003907
  18021.089  18021.200  0.500  6.339939  12.474147  0.022010  0.003503
  18021.417  18021.500  0.500  6.376865  12.465610  0.021197  0.003411
  18021.730  18021.800  0.500  6.408509  12.462386  0.020532  0.003326
  18022.001  18022.100  0.500  6.434146  12.460907  0.020009  0.003152
  18022.329  18022.400  0.500  6.456200  12.462945  0.019576  0.002986
  18022.514  18022.600  0.500  6.462947  12.461955  0.019443  0.003049
  18023.526  18023.590  0.500  6.485995  12.455648  0.018990  0.002762
  18024.552  18024.590  0.500  6.480296  12.447337  0.019086  0.002917
  18025.578  18025.610  0.500  6.421024  12.445147  0.020248  0.003131
  18026.647  18026.660  0.500  6.368052  12.441646  0.021344  0.003327
  18027.702  18027.720  0.500  6.289381  12.440612  0.023089  0.003834
  18028.800  18028.800  0.500  6.224706  12.421480  0.024593  0.004046
  18029.855  18029.900  0.500  6.153739  12.421345  0.026402  0.004353
  18031.039  18031.020  0.500  6.086178  12.420080  0.028244  0.004659
  18032.137  18032.160  0.500  6.014150  12.411372  0.030332  0.005212
  18033.321  18033.310  0.500  5.924754  12.410757  0.033167  0.005799
  18034.477  18034.490  0.500  5.820110  12.394816  0.036779  0.006607
  18035.690  18035.680  0.500  5.703149  12.394969  0.041343  0.007896
  18036.903  18036.900  0.500  5.582944  12.386056  0.046590  0.009342
  18038.159  18038.130  0.500  5.470075  12.389888  0.052173  0.010828
  18039.358  18039.380  0.500  5.377273  12.386930  0.057233  0.012109
  18040.642  18040.650  0.500  5.295052  12.367183  0.062038  0.013516
  18041.913  18041.940  0.500  5.233895  12.326643  0.065734  0.014344
  18043.227  18043.250  0.500  5.181649  12.301121  0.069117  0.015328
  18044.513  18044.580  0.500  5.136724  12.331300  0.072470  0.015962
  18045.955  18045.930  0.500  5.094985  12.350581  0.075677  0.016986
  18047.241  18047.300  0.500  5.052588  12.359304  0.079010  0.017813
  18048.656  18048.680  0.500  5.003482  12.349067  0.082918  0.018865
  18050.056  18050.090  0.500  4.955704  12.345042  0.086948  0.020056
  18051.514  18051.510  0.500  4.920554  12.345499  0.090061  0.020800
  18052.944  18052.950  0.500  4.904345  12.324595  0.091378  0.021077
  18054.417  18054.410  0.500  4.894475  12.318254  0.092237  0.021012
  18055.904  18055.890  0.500  4.890854  12.321695  0.092598  0.020832
  18057.377  18057.390  0.500  4.893558  12.315242  0.092299  0.020530
  18058.936  18058.910  0.500  4.903187  12.308540  0.091365  0.020090
  18060.496  18060.450  0.500  4.920772  12.302424  0.089728  0.019547
  18062.013  18062.010  0.500  4.945541  12.286403  0.087419  0.018883
  18063.630  18063.580  0.500  4.977313  12.293541  0.084734  0.018160
  18065.176  18065.180  0.500  5.019725  12.283153  0.081147  0.017516
  18066.823  18066.790  0.500  5.070553  12.278161  0.077094  0.016621
  18068.441  18068.430  0.500  5.136025  12.272224  0.072173  0.015662
  18070.060  18070.080  0.500  5.210903  12.276833  0.066992  0.014662
  18071.764  18071.750  0.500  5.295787  12.263003  0.061470  0.013484
  18073.412  18073.440  0.500  5.380983  12.258286  0.056429  0.012169
  18075.146  18075.150  0.500  5.448501  12.252276  0.052718  0.011276
  18076.866  18076.880  0.500  5.511487  12.242216  0.049460  0.010533
  18078.644  18078.630  0.500  5.558338  12.228127  0.047142  0.009997
  18080.393  18080.390  0.500  5.588008  12.209198  0.045693  0.009678
  18082.201  18082.180  0.500  5.606648  12.211207  0.044856  0.009695
  18084.022  18083.980  0.500  5.602905  12.193922  0.044961  0.009534
  18085.859  18085.810  0.500  5.575775  12.198021  0.046213  0.009762
  18087.667  18087.650  0.500  5.535878  12.187996  0.048054  0.010075
  18089.548  18089.510  0.500  5.491264  12.149588  0.050088  0.010679
  18091.428  18091.390  0.500  5.437865  12.106926  0.052650  0.011110
  18093.310  18093.290  0.500  5.393219  12.142160  0.055214  0.011736
  18095.205  18095.210  0.500  5.343989  12.174427  0.058155  0.012515
  18097.145  18097.150  0.500  5.307784  12.172844  0.060291  0.012876
  18099.113  18099.110  0.500  5.279988  12.156520  0.061907  0.013482
  18101.097  18101.080  0.500  5.246688  12.159293  0.064018  0.013955
  18103.081  18103.080  0.500  5.215578  12.142979  0.065952  0.014504
  18105.094  18105.090  0.500  5.183698  12.138243  0.068062  0.015112
  18107.107  18107.120  0.500  5.164672  12.096566  0.069131  0.015790
  18109.222  18109.180  0.500  5.146165  12.089868  0.070383  0.016154
  18111.308  18111.250  0.500  5.139064  12.105885  0.070979  0.016397
  18113.395  18113.340  0.500  5.132751  12.103866  0.071417  0.016525
  18115.468  18115.450  0.500  5.131481  12.083649  0.071388  0.016411
  18117.599  18117.580  0.500  5.126712  12.083678  0.071729  0.016491
  18119.730  18119.720  0.500  5.117528  12.052991  0.072207  0.016540
  18121.935  18121.890  0.500  5.111018  11.992608  0.072315  0.016583
  18124.081  18124.080  0.500  5.093535  12.012464  0.073712  0.016755
  18126.301  18126.280  0.500  5.078455  12.061902  0.075140  0.017148
  18128.478  18128.500  0.500  5.065819  12.039544  0.075954  0.017194
  18130.756  18130.750  0.500  5.058111  12.047581  0.076593  0.017388
  18132.992  18133.010  0.500  5.048273  12.035952  0.077276  0.017559
  18135.300  18135.290  0.500  5.048286  11.997586  0.077028  0.017498
  18137.609  18137.590  0.500  5.053460  12.002919  0.076665  0.017528
  18139.904  18139.910  0.500  5.066314  12.002305  0.075682  0.017071
  18142.257  18142.250  0.500  5.084735  11.995059  0.074256  0.016852
  18144.626  18144.600  0.500  5.109629  11.974915  0.072308  0.016619
  18147.009  18146.980  0.500  5.129782  11.968483  0.070828  0.016141
  18149.393  18149.370  0.500  5.152292  11.949341  0.069140  0.015817
  18151.807  18151.790  0.500  5.176274  11.920484  0.067339  0.015501
  18154.192  18154.220  0.500  5.200193  11.947913  0.065899  0.015246
  18156.651  18156.670  0.500  5.221298  11.943648  0.064499  0.015098
  18159.124  18159.150  0.500  5.234996  11.919399  0.063493  0.014917
  18161.671  18161.640  0.500  5.238651  11.928261  0.063308  0.014931
  18164.175  18164.150  0.500  5.228000  11.915195  0.063916  0.015011
  18166.665  18166.670  0.500  5.212420  11.899221  0.064833  0.015271
  18169.242  18169.220  0.500  5.188812  11.884627  0.066300  0.015461
  18171.821  18171.790  0.500  5.169485  11.885720  0.067600  0.015987
  18174.356  18174.370  0.500  5.139929  11.869418  0.069532  0.016292
  18176.965  18176.980  0.500  5.109630  11.863601  0.071636  0.016829
  18179.604  18179.600  0.500  5.085506  11.850144  0.073302  0.017117
  18182.229  18182.250  0.500  5.068355  11.827657  0.074429  0.017313
  18184.956  18184.910  0.500  5.055393  11.833564  0.075437  0.017539
  18187.626  18187.590  0.500  5.044487  11.811530  0.076123  0.017783
  18190.354  18190.290  0.500  5.037020  11.807563  0.076667  0.017858
  18192.997  18193.010  0.500  5.027915  11.796763  0.077298  0.017862
  18195.756  18195.750  0.500  5.028316  11.776371  0.077133  0.018100
  18198.487  18198.500  0.500  5.028137  11.771315  0.077114  0.018186
  18201.278  18201.280  0.500  5.033371  11.765174  0.076671  0.018148
  18204.069  18204.070  0.500  5.039892  11.758162  0.076128  0.018070
  18206.904  18206.890  0.500  5.047048  11.733609  0.075427  0.018028
  18209.770  18209.720  0.500  5.053819  11.738253  0.074948  0.017762
  18212.578  18212.570  0.500  5.064474  11.724775  0.074068  0.017837
  18215.445  18215.450  0.500  5.069022  11.712509  0.073655  0.017670
  18218.328  18218.340  0.500  5.069738  11.707454  0.073570  0.017787
  18221.241  18221.250  0.500  5.058280  11.644869  0.074020  0.017922
  18224.213  18224.170  0.500  5.045587  11.663541  0.075086  0.018350
  18227.142  18227.120  0.500  5.027141  11.667465  0.076510  0.018673
  18230.116  18230.090  0.500  5.018418  11.654379  0.077094  0.018681
  18233.091  18233.070  0.500  5.012182  11.634737  0.077445  0.018749
  18236.111  18236.080  0.500  5.004439  11.633464  0.078039  0.018755
  18239.088  18239.100  0.500  5.006747  11.623689  0.077793  0.018705
  18242.154  18242.150  0.500  5.008210  11.602605  0.077538  0.018434
  18245.249  18245.210  0.500  5.009261  11.590448  0.077376  0.018416
  18248.332  18248.290  0.500  5.012846  11.581946  0.077042  0.018198
  18251.444  18251.390  0.500  5.019300  11.568409  0.076457  0.018120
  18254.543  18254.510  0.500  5.022238  11.556609  0.076155  0.017992
  18257.672  18257.650  0.500  5.026444  11.545088  0.075760  0.018002
  18260.817  18260.800  0.500  5.028868  11.526713  0.075456  0.017872
  18263.978  18263.980  0.500  5.031551  11.517241  0.075192  0.017985
  18267.213  18267.170  0.500  5.030177  11.503208  0.075204  0.017976
  18270.464  18270.390  0.500  5.034195  11.495805  0.074854  0.018051
  18273.657  18273.620  0.500  5.036959  11.485105  0.074578  0.018056
  18276.910  18276.870  0.500  5.037397  11.452338  0.074333  0.017994
  18280.179  18280.150  0.500  5.035933  11.431270  0.074305  0.017990
  18283.449  18283.440  0.500  5.029184  11.117367  0.072754  0.017724
  18286.765  18286.750  0.500  5.029378  11.163853  0.073044  0.017975
  18290.111  18290.070  0.500  5.019321  11.384658  0.075241  0.018493
  18293.487  18293.420  0.500  5.007196  11.398388  0.076251  0.018747
  18296.821  18296.790  0.500  4.995042  11.392301  0.077142  0.018925
  18300.170  18300.170  0.500  4.983798  11.382833  0.077950  0.019256
  18303.595  18303.580  0.500  4.968515  11.373838  0.079088  0.019463
  18307.020  18307.000  0.500  4.955387  11.353798  0.079991  0.019711
  18310.506  18310.450  0.500  4.943442  11.334139  0.080813  0.020025
  18313.963  18313.910  0.500  4.931462  11.318883  0.081676  0.020119
  18317.452  18317.390  0.500  4.929289  11.319971  0.081862  0.020075
  18320.912  18320.890  0.500  4.931211  11.309109  0.081626  0.019862
  18324.403  18324.410  0.500  4.937071  11.296077  0.081056  0.019716
  18327.940  18327.950  0.500  4.945322  11.279159  0.080270  0.019638
  18331.537  18331.500  0.500  4.952757  11.267036  0.079589  0.019269
  18335.135  18335.080  0.500  4.957514  11.234251  0.078981  0.019467
  18338.735  18338.680  0.500  4.957938  11.233314  0.078941  0.019339
  18342.292  18342.290  0.500  4.957020  11.215273  0.078887  0.019561
  18345.894  18345.920  0.500  4.945854  11.163060  0.079401  0.019600
  18349.587  18349.580  0.500  4.939938  11.180482  0.079997  0.019928
  18353.296  18353.250  0.500  4.933608  11.174652  0.080463  0.020185
  18356.992  18356.940  0.500  4.930632  11.170425  0.080672  0.020125
  18360.704  18360.650  0.500  4.932763  11.147606  0.080336  0.020111
  18364.417  18364.380  0.500  4.929333  11.137689  0.080540  0.020120
  18368.147  18368.120  0.500  4.925491  11.117783  0.080706  0.020370
  18371.923  18371.890  0.500  4.917782  11.110613  0.081278  0.020449
  18375.745  18375.680  0.500  4.908881  11.095143  0.081890  0.020528
  18379.538  18379.480  0.500  4.903803  11.075168  0.082159  0.020828
  18383.348  18383.310  0.500  4.899289  11.059909  0.082417  0.020720
  18387.160  18387.150  0.500  4.892141  11.051886  0.082948  0.020792
  18391.018  18391.010  0.500  4.891306  11.041865  0.082942  0.020902
  18394.937  18394.890  0.500  4.884976  11.026105  0.083350  0.021031
  18398.857  18398.790  0.500  4.878564  11.006397  0.083736  0.021013
  18402.780  18402.710  0.500  4.878917  10.981488  0.083517  0.020913
  18406.689  18406.650  0.500  4.882385  10.970667  0.083146  0.020817
  18410.644  18410.610  0.500  4.888192  10.968106  0.082645  0.020727
  18414.631  18414.580  0.500  4.893646  10.970190  0.082211  0.020704
  18418.634  18418.580  0.500  4.894839  10.957198  0.082016  0.020716
  18422.639  18422.590  0.500  4.891097  10.949502  0.082266  0.020793
  18426.676  18426.630  0.500  4.893058  10.940418  0.082036  0.020671
  18430.714  18430.680  0.500  4.892448  10.925560  0.081975  0.020710
  18434.755  18434.750  0.500  4.887096  10.893884  0.082176  0.020876
  18438.856  18438.840  0.500  4.876655  10.882412  0.082951  0.021166
  18442.990  18442.950  0.500  4.867690  10.869171  0.083596  0.021368
  18447.095  18447.080  0.500  4.854289  10.853677  0.084603  0.021685
  18451.247  18451.230  0.500  4.851115  10.834563  0.084723  0.021753
  18455.401  18455.390  0.500  4.845741  10.810716  0.084992  0.021847
  18459.617  18459.580  0.500  4.837773  10.812615  0.085687  0.022025
  18463.804  18463.780  0.500  4.834270  10.791422  0.085819  0.022137
  18468.009  18468.010  0.500  4.827930  10.784906  0.086312  0.022150
  18472.275  18472.250  0.500  4.819583  10.762471  0.086855  0.022195
  18476.529  18476.510  0.500  4.816791  10.746866  0.086971  0.022335
  18480.829  18480.790  0.500  4.817301  10.666926  0.086280  0.022250
  18485.116  18485.090  0.500  4.817626  10.718108  0.086666  0.022357
  18489.466  18489.410  0.500  4.821116  10.713740  0.086329  0.022255
  18493.772  18493.750  0.500  4.825148  10.693314  0.085818  0.022167
  18498.110  18498.110  0.500  4.825755  10.665971  0.085546  0.022062
  18502.541  18502.490  0.500  4.828582  10.651844  0.085192  0.022059
  18506.929  18506.880  0.500  4.826915  10.636390  0.085210  0.021988
  18511.378  18511.300  0.500  4.822931  10.621119  0.085428  0.022189
  18515.740  18515.730  0.500  4.818190  10.604585  0.085700  0.022258
  18520.179  18520.180  0.500  4.812012  10.588123  0.086097  0.022364
  18524.696  18524.650  0.500  4.800418  10.571685  0.086966  0.022600
  18529.184  18529.140  0.500  4.793967  10.558052  0.087416  0.022876
  18533.675  18533.650  0.500  4.789421  10.544391  0.087701  0.022821
  18538.198  18538.180  0.500  4.778690  10.524871  0.088483  0.022943
  18542.754  18542.730  0.500  4.777523  10.512601  0.088483  0.023305
  18547.402  18547.300  0.500  4.769703  10.486188  0.088953  0.023382
  18551.887  18551.880  0.500  4.768125  10.477396  0.089019  0.023541
  18556.509  18556.490  0.500  4.761542  10.463289  0.089486  0.023546
  18561.119  18561.110  0.500  4.759334  10.434483  0.089437  0.023575
  18565.822  18565.760  0.500  4.758879  10.434488  0.089478  0.023482
  18570.467  18570.420  0.500  4.759722  10.417037  0.089253  0.023449
  18575.114  18575.100  0.500  4.760130  10.393887  0.089018  0.023456
  18579.840  18579.800  0.500  4.761545  10.377814  0.088755  0.023336
  18584.567  18584.520  0.500  4.755996  10.354812  0.089051  0.023453
  18589.313  18589.260  0.500  4.754417  10.351496  0.089163  0.023552
  18594.045  18594.010  0.500  4.749501  10.321477  0.089343  0.023695
  18598.826  18598.790  0.500  4.742647  10.298809  0.089760  0.023808
  18603.594  18603.590  0.500  4.739793  10.289778  0.089937  0.023891
  18608.455  18608.400  0.500  4.736971  10.269609  0.090015  0.023911
  18613.289  18613.230  0.500  4.729612  10.263156  0.090623  0.024041
  18618.125  18618.090  0.500  4.723993  10.227746  0.090819  0.024228
  18622.979  18622.960  0.500  4.719783  10.209375  0.091038  0.024208
  18627.881  18627.850  0.500  4.715495  10.203076  0.091373  0.024483
  18632.831  18632.760  0.500  4.709119  10.191595  0.091854  0.024669
  18637.723  18637.690  0.500  4.702476  10.168959  0.092261  0.024682
  18642.664  18642.630  0.500  4.696519  10.157132  0.092704  0.025123
  18647.622  18647.600  0.500  4.691997  10.138716  0.092955  0.025035
  18652.674  18652.590  0.500  4.688502  10.126960  0.093173  0.025055
  18657.638  18657.590  0.500  4.688164  10.101998  0.092974  0.024997
  18662.650  18662.620  0.500  4.686374  10.079042  0.092929  0.025064
  18667.665  18667.660  0.500  4.684229  10.062393  0.092975  0.025223
  18672.790  18672.720  0.500  4.683328  10.043660  0.092886  0.025275
  18677.871  18677.800  0.500  4.679024  10.027655  0.093138  0.025253
  18682.941  18682.900  0.500  4.673531  10.001286  0.093404  0.025269
  18688.043  18688.020  0.500  4.674620  9.987570  0.093175  0.025414
  18693.225  18693.160  0.500  4.668286  9.985375  0.093746  0.025529
  18698.395  18698.320  0.500  4.664276  9.954087  0.093828  0.025546
  18703.536  18703.500  0.500  4.658879  9.939358  0.094196  0.025629
  18708.727  18708.690  0.500  4.655816  9.921916  0.094319  0.025784
  18713.982  18713.910  0.500  4.650150  9.904123  0.094685  0.025959
  18719.224  18719.140  0.500  4.645920  9.895348  0.095002  0.026074
  18724.424  18724.390  0.500  4.642056  9.872077  0.095146  0.026139
  18729.657  18729.660  0.500  4.635148  9.857939  0.095668  0.026252
  18735.016  18734.950  0.500  4.629681  9.837722  0.095995  0.026454
  18740.317  18740.260  0.500  4.624137  9.819353  0.096349  0.026566
  18745.605  18745.590  0.500  4.620673  9.794858  0.096442  0.026668
  18750.974  18750.940  0.500  4.619392  9.777274  0.096392  0.026663
  18756.391  18756.310  0.500  4.614030  9.750107  0.096641  0.026703
  18761.766  18761.690  0.500  4.610448  9.737629  0.096864  0.026893
  18767.159  18767.100  0.500  4.605422  9.724299  0.097219  0.026952
  18772.540  18772.520  0.500  4.598896  9.690731  0.097517  0.026962
  18778.063  18777.970  0.500  4.599270  9.668172  0.097254  0.027067
  18783.497  18783.430  0.500  4.596140  9.672336  0.097601  0.027142
  18788.949  18788.910  0.500  4.593293  9.643580  0.097588  0.027161
  18794.420  18794.410  0.500  4.591334  9.622962  0.097570  0.027161
  18800.018  18799.930  0.500  4.587788  9.613733  0.097823  0.027364
  18805.573  18805.470  0.500  4.582427  9.590817  0.098114  0.027359
  18811.101  18811.020  0.500  4.577765  9.573160  0.098391  0.027364
  18816.616  18816.600  0.500  4.575460  9.551768  0.098398  0.027743
  18822.258  18822.200  0.500  4.569510  9.539075  0.098854  0.027757
  18827.858  18827.810  0.500  4.563467  9.520752  0.099262  0.027825
  18833.523  18833.450  0.500  4.555952  9.503904  0.099834  0.028165
  18839.176  18839.100  0.500  4.551483  9.471930  0.099944  0.028126
  18844.863  18844.770  0.500  4.547841  9.458811  0.100169  0.028255
  18850.554  18850.460  0.500  4.542283  9.449421  0.100627  0.028412
